Repository: Yeonghun1675/L2M3

<div align="center">
<h1> ⛏L2M3: Large Language Models Material Miner </h1> 
</div>

## Summary
L2M3 is designed to efficiently gather experimental Metal-Organic Framework (MOF) data from scientific literature, addressing the challenge of accessing hard-to-find data and enhancing the quality of information available for machine learning in materials science. By utilizing a chain of advanced Large Language Models (LLMs), we developed a systematic method for extracting and organizing MOF data into a structured, usable format. Our approach has successfully compiled data from over 40,000 research articles, creating a comprehensive, ready-to-use dataset. This dataset includes MOF synthesis conditions and properties, extracted from both **tables and text**, which have been thoroughly analyzed.

## Process
L2M3 employs three specialized agents:

- **Categorization Agent**: Classifies tables and text based on whether they describe properties, synthesis conditions, or contain irrelevant information.
- **Inclusion Agent**: Identifies specific pieces of information present in the categorized data.
- **Extraction Agent**: Extracts the relevant information in a structured JSON format.

## How to use 

You can run L2M3 using the `LLMMiner` and `JournalReader` classes.
```python
from llm_miner import LLMMiner
from llm_miner import JournalReader

# Load agent and parse XML/HTML file
agent = LLMMiner.from_config(config)
jr = JournalReader.from_file(file_path, publisher)

# Run the agent on the parsed file
agent.run(jr)
```

###  1. JournalReader (Parsing XML/HTML)
`JournalReader` is a Python class that extracts clean text and metadata from XML or HTML files.

```python
from llm_miner import JournalReader

file_path = 'path-to-your-xml/html-file'
publisher = 'your-publisher'  # Available options: ['acs', 'rsc', 'elsevier', 'springer']

jr = JournalReader.from_file(file_path, publisher=publisher)
```

Attributes of `JournalReader`:

- `doi`: The DOI of the paper
- `title`: The title of the paper
- `url`: The URL of the paper
- `get_tables`: A list of tables in the paper
- `get_texts`: A list of paragraphs in the paper
- `get_figures`: A list of figure captions in the paper

You can also save and load `JournalReader` instances as JSON files:
```python

# Save JournalReader to a JSON file
jr.to_json('output_file_path.json')

# Load JournalReader from a JSON file
jr_load = JournalReader.from_json('input_file_path.json')
```

### 2. LLMMiner (Agent)
`LLMMiner` is a module that extracts synthesis conditions and characteristic properties from text and tables.

```python
from llm_miner import LLMMiner

api_key = 'openai-api-key'
agent = LLMMiner.create(openai_api_key=api_key)
```
By default, the LLM module uses `gpt-4` for text extraction and `gpt-3.5-turbo-16k` for table extraction.

You can customize the LLM model using a configuration file. If you want to use a fine-tuned model, an example configuration file is available in the [L2M3/config](config) directory.

```python
agent = LLMMiner.from_yaml('yaml-file-path', openai_api_key=api_key)
```

### 3. Run agent
You can run the agent, and the output of the text-mining process will automatically be saved in the `JournalReader` object.

```python
agent.run(jr)
```

You can check the results in the `JournalReader` object. These results show the synthesized or property data, consolidated by material.

```python
result = jr.result

# View all results
result.print()
```

If `jr.result` exists, it is automatically saved during the process of saving the `JournalReader`. If you want to save just the result separately, you can save the cleaned results using the `to_dict` or `to_json` functions:

```python

# Save as a JSON file
result.to_json(json_file)
```

If you want to review the text-mining results by paragraph or table, you can use the following functions. Each function returns a list of `Paragraph` objects.

```python

# All text-mined results
all_paragraph = jr.cln_element

# View results by category
synthesis_condition = jr.get_synthesis_conditions()
properties = jr.get_properties()
tables = jr.get_tables()
```

You can inspect the text-mining results in each `Paragraph` object:

```python

# Check the results of each paragraph
paragraph = synthesis_condition[idx]  # Can also use properties, or table
paragraph.print()  # View full content of the paragraph
```

The `Paragraph` object offers several useful attributes and methods:

- `idx`: Index of the paragraph
- `type`: Type of the paragraph (text or table)
- `classification`: Classification result (synthesis condition or properties)
- `clean_text`: Cleaned version of the paragraph (no HTML/XML tags)
- `include_properties`: Inclusion result
- `data`: Extracted data in JSON format
- `(method) get_intermediate_step`: Displays results of intermediate steps
- `(method) to_dict`: Converts the Paragraph object to a dictionary

File: 800_acs_exist/table_ic8b03541.json
[{"idx": 20, "type": "table", "classification": ["Property"], "content": "<table-wrap id=\"tbl1\" position=\"float\">\n<label>1</label>\n<caption>\n<title>Summary of the Porosity Parameters\nfor As-Prepared Samples</title>\n</caption>\n<oasis:table colsep=\"0\" rowsep=\"0\">\n<oasis:tgroup cols=\"6\">\n<oasis:colspec align=\"left\" colname=\"col1\"></oasis:colspec>\n<oasis:colspec align=\"char\" char=\".\" colname=\"col2\"></oasis:colspec>\n<oasis:colspec align=\"char\" char=\".\" colname=\"col3\"></oasis:colspec>\n<oasis:colspec align=\"char\" char=\".\" colname=\"col4\"></oasis:colspec>\n<oasis:colspec align=\"char\" char=\".\" colname=\"col5\"></oasis:colspec>\n<oasis:colspec align=\"char\" char=\".\" colname=\"col6\"></oasis:colspec>\n<oasis:thead>\n<oasis:row>\n<oasis:entry align=\"center\">sample</oasis:entry>\n<oasis:entry align=\"center\">\n<italic>S</italic>\n<sub>BET</sub>\n<xref ref-type=\"table-fn\" rid=\"t1fn1\"></xref> (m<sup>2</sup>\u00a0g<sup>\u20131</sup>)</oasis:entry>\n<oasis:entry align=\"center\">\n<italic>V</italic>\n<sub>total</sub>\n<xref ref-type=\"table-fn\" rid=\"t1fn2\"></xref> (cm<sup>3</sup>\u00a0g<sup>\u20131</sup>)</oasis:entry>\n<oasis:entry align=\"center\">\n<italic>V</italic>\n<sub>mirco</sub>\n<xref ref-type=\"table-fn\" rid=\"t1fn3\"></xref> (cm<sup>3</sup>\u00a0g<sup>\u20131</sup>)</oasis:entry>\n<oasis:entry align=\"center\">\n<italic>V</italic>\n<sub>meso+macro</sub>\n<xref ref-type=\"table-fn\" rid=\"t1fn4\"></xref> (cm<sup>3</sup>\u00a0g<sup>\u20131</sup>)</oasis:entry>\n<oasis:entry align=\"center\">mean pore\nsize (nm)</oasis:entry>\n</oasis:row>\n</oasis:thead>\n<oasis:tbody>\n<oasis:row>\n<oasis:entry>\n<bold>APC-0</bold>\n</oasis:entry>\n<oasis:entry>1385.9</oasis:entry>\n<oasis:entry>0.86</oasis:entry>\n<oasis:entry>0.10</oasis:entry>\n<oasis:entry>0.76</oasis:entry>\n<oasis:entry>2.47</oasis:entry>\n</oasis:row>\n<oasis:row>\n<oasis:entry>\n<bold>APC-25</bold>\n</oasis:entry>\n<oasis:entry>1880.4</oasis:entry>\n<oasis:entry>1.08</oasis:entry>\n<oasis:entry>0.17</oasis:entry>\n<oasis:entry>0.91</oasis:entry>\n<oasis:entry>2.29</oasis:entry>\n</oasis:row>\n<oasis:row>\n<oasis:entry>\n<bold>APC-60</bold>\n</oasis:entry>\n<oasis:entry>1243.9</oasis:entry>\n<oasis:entry>0.81</oasis:entry>\n<oasis:entry>0.08</oasis:entry>\n<oasis:entry>0.73</oasis:entry>\n<oasis:entry>2.62</oasis:entry>\n</oasis:row>\n</oasis:tbody>\n</oasis:tgroup>\n</oasis:table>\n<table-wrap-foot>\n<fn id=\"t1fn1\">\n<label>a</label>\n<p>Calculated from the BET surface\narea analysis.</p>\n</fn>\n<fn id=\"t1fn2\">\n<label>b</label>\n<p>The total\npore volume is calculated\nat a relative pressure of 0.97.</p>\n</fn>\n<fn id=\"t1fn3\">\n<label>c</label>\n<p>\n<italic>V</italic>\n<sub>mirco</sub> refers to the micropore volume\nand is calculated using the t-plot\n(FHH) method.</p>\n</fn>\n<fn id=\"t1fn4\">\n<label>d</label>\n<p>\n<italic>V</italic>\n<sub>meso+macro</sub> refers to meso/marco pore volumes and is determined\nby subtracting\nthe micropore volume from the total pore volume.</p>\n</fn>\n</table-wrap-foot>\n</table-wrap>", "clean_text": "Table 1. Summary of the Porosity Parameters for As-Prepared Samples\n\n| sample | S<sub>BET</sub> (m<sup>2</sup>\u00a0g<sup>\u20131</sup>) | V<sub>total</sub> (cm<sup>3</sup>\u00a0g<sup>\u20131</sup>) | V<sub>mirco</sub> (cm<sup>3</sup>\u00a0g<sup>\u20131</sup>) | V<sub>meso+macro</sub> (cm<sup>3</sup>\u00a0g<sup>\u20131</sup>) | mean pore size (nm) |\n|--------|---------------------------------------------|-------------------------------------------------|------------------------------------------------|---------------------------------------------------|---------------------|\n| APC-0  | 1385.9                                      | 0.86                                            | 0.10                                           | 0.76                                              | 2.47                |\n| APC-25 | 1880.4                                      | 1.08                                            | 0.17                                           | 0.91                                              | 2.29                |\n| APC-60 | 1243.9                                      | 0.81                                            | 0.08                                           | 0.73                                              | 2.62                |\n\nTable 1. Footnotes:\n\na. Calculated from the BET surface area analysis.\nb. The total pore volume is calculated at a relative pressure of 0.97.\nc. V<sub>mirco</sub> refers to the micropore volume and is calculated using the t-plot (FHH) method.\nd. V<sub>meso+macro</sub> refers to meso/marco pore volumes and is determined by subtracting the micropore volume from the total pore volume.", "data": [{"meta": {"name": "APC-0", "symbol": "", "chemical formula": ""}, "surface area": [{"type": "BET", "probe": "", "value": "1385.9", "unit": "m^2/g", "condition": ""}], "pore volume": [{"probe": "", "value": "0.86", "unit": "cm^3/g", "condition": "calculated from the BET surface area analysis"}, {"probe": "", "value": "0.10", "unit": "cm^3/g", "condition": "calculated at a relative pressure of 0.97"}, {"probe": "t-plot (FHH)", "value": "0.76", "unit": "cm^3/g", "condition": "micropore volume"}, {"probe": "", "value": "0.73", "unit": "cm^3/g", "condition": "meso/macro pore volumes (calculated by subtracting the micropore volume from the total pore volume)"}], "mean pore size": [{"value": "2.47", "unit": "nm", "condition": ""}]}, {"meta": {"name": "APC-25", "symbol": "", "chemical formula": ""}, "surface area": [{"type": "BET", "probe": "", "value": "1880.4", "unit": "m^2/g", "condition": ""}], "pore volume": [{"probe": "", "value": "1.08", "unit": "cm^3/g", "condition": "calculated from the BET surface area analysis"}, {"probe": "", "value": "0.17", "unit": "cm^3/g", "condition": "calculated at a relative pressure of 0.97"}, {"probe": "t-plot (FHH)", "value": "0.91", "unit": "cm^3/g", "condition": "micropore volume"}, {"probe": "", "value": "0.91", "unit": "cm^3/g", "condition": "meso/macro pore volumes (calculated by subtracting the micropore volume from the total pore volume)"}], "mean pore size": [{"value": "2.29", "unit": "nm", "condition": ""}]}, {"meta": {"name": "APC-60", "symbol": "", "chemical formula": ""}, "surface area": [{"type": "BET", "probe": "", "value": "1243.9", "unit": "m^2/g", "condition": ""}], "pore volume": [{"probe": "", "value": "0.81", "unit": "cm^3/g", "condition": "calculated from the BET surface area analysis"}, {"probe": "", "value": "0.08", "unit": "cm^3/g", "condition": "calculated at a relative pressure of 0.97"}, {"probe": "t-plot (FHH)", "value": "0.73", "unit": "cm^3/g", "condition": "micropore volume"}, {"probe": "", "value": "0.73", "unit": "cm^3/g", "condition": "meso/macro pore volumes (calculated by subtracting the micropore volume from the total pore volume)"}], "mean pore size": [{"value": "2.62", "unit": "nm", "condition": ""}]}], "include_properties": null}]

File: 800_acs_exist/table_ja806624j.json
[{"idx": 44, "type": "table", "classification": ["Property"], "content": "<table-wrap id=\"tbl2\" orientation=\"portrait\" position=\"float\">\n<label>2</label>\n<caption>\n<title>Physical Data and Gas Adsorption Data for [Cu<sub>2</sub>(L)]<sub>\u221e</sub> Frameworks</title>\n</caption>\n<oasis:table>\n<oasis:tgroup cols=\"9\">\n<oasis:colspec align=\"left\" colname=\"col1\"></oasis:colspec>\n<oasis:colspec align=\"left\" colname=\"col2\"></oasis:colspec>\n<oasis:colspec align=\"left\" colname=\"col3\"></oasis:colspec>\n<oasis:colspec align=\"left\" colname=\"col4\"></oasis:colspec>\n<oasis:colspec align=\"left\" colname=\"col5\"></oasis:colspec>\n<oasis:colspec align=\"left\" colname=\"col6\"></oasis:colspec>\n<oasis:colspec align=\"left\" colname=\"col7\"></oasis:colspec>\n<oasis:colspec align=\"left\" colname=\"col8\"></oasis:colspec>\n<oasis:colspec align=\"left\" colname=\"col9\"></oasis:colspec>\n<oasis:thead valign=\"middle\">\n<oasis:row>\n<oasis:entry align=\"center\">compound</oasis:entry>\n<oasis:entry align=\"center\">NOTT-100</oasis:entry>\n<oasis:entry align=\"center\">NOTT-101</oasis:entry>\n<oasis:entry align=\"center\">NOTT-102</oasis:entry>\n<oasis:entry align=\"center\">NOTT-103</oasis:entry>\n<oasis:entry align=\"center\">NOTT-105</oasis:entry>\n<oasis:entry align=\"center\">NOTT-106</oasis:entry>\n<oasis:entry align=\"center\">NOTT-107</oasis:entry>\n<oasis:entry align=\"center\">NOTT-109</oasis:entry>\n</oasis:row>\n</oasis:thead>\n<oasis:tbody>\n<oasis:row valign=\"top\">\n<oasis:entry>BET surface area<xref rid=\"tbl2-fn1\"></xref> (m<sup>2</sup> g<sup>\u22121</sup>)</oasis:entry>\n<oasis:entry>1640</oasis:entry>\n<oasis:entry>2316</oasis:entry>\n<oasis:entry>2942</oasis:entry>\n<oasis:entry>2929</oasis:entry>\n<oasis:entry>2387</oasis:entry>\n<oasis:entry>1855</oasis:entry>\n<oasis:entry>1822</oasis:entry>\n<oasis:entry>1718</oasis:entry>\n</oasis:row>\n<oasis:row valign=\"top\">\n<oasis:entry>pore diameter<xref rid=\"tbl2-fn2\"></xref> (\u00c5)</oasis:entry>\n<oasis:entry>6.5</oasis:entry>\n<oasis:entry>7.3</oasis:entry>\n<oasis:entry>8.3</oasis:entry>\n<oasis:entry>8.0</oasis:entry>\n<oasis:entry>7.3</oasis:entry>\n<oasis:entry>7.3</oasis:entry>\n<oasis:entry>7.0</oasis:entry>\n<oasis:entry>6.9</oasis:entry>\n</oasis:row>\n<oasis:row valign=\"top\">\n<oasis:entry>calcd free space<xref rid=\"tbl2-fn3\"></xref> (%)</oasis:entry>\n<oasis:entry>63.3</oasis:entry>\n<oasis:entry>70.4</oasis:entry>\n<oasis:entry>75.5</oasis:entry>\n<oasis:entry>71.6</oasis:entry>\n<oasis:entry>68.2</oasis:entry>\n<oasis:entry>64.0</oasis:entry>\n<oasis:entry>n/a</oasis:entry>\n<oasis:entry>68.6</oasis:entry>\n</oasis:row>\n<oasis:row valign=\"top\">\n<oasis:entry>pore volume<xref rid=\"tbl2-fn1\"></xref> (cm<sup>3</sup> g<sup>\u22121</sup>)</oasis:entry>\n<oasis:entry>0.680</oasis:entry>\n<oasis:entry>0.886</oasis:entry>\n<oasis:entry>1.138</oasis:entry>\n<oasis:entry>1.142</oasis:entry>\n<oasis:entry>0.898</oasis:entry>\n<oasis:entry>0.798</oasis:entry>\n<oasis:entry>0.767</oasis:entry>\n<oasis:entry>0.705</oasis:entry>\n</oasis:row>\n<oasis:row valign=\"top\">\n<oasis:entry>pore volume<xref rid=\"tbl2-fn3\"></xref> (cm<sup>3</sup> g<sup>\u22121</sup>)</oasis:entry>\n<oasis:entry>0.683</oasis:entry>\n<oasis:entry>1.083</oasis:entry>\n<oasis:entry>1.284</oasis:entry>\n<oasis:entry>1.120</oasis:entry>\n<oasis:entry>0.934</oasis:entry>\n<oasis:entry>0.889</oasis:entry>\n<oasis:entry>n/a</oasis:entry>\n<oasis:entry>0.868</oasis:entry>\n</oasis:row>\n<oasis:row valign=\"top\">\n<oasis:entry>total H<sub>2</sub> adsorption in wt%<break></break>(1bar/20bar/60bar)<xref rid=\"tbl2-fn4\"></xref>\n<xref rid=\"tbl2-fn5\"></xref>\n</oasis:entry>\n<oasis:entry>2.59/4.02/\u2212</oasis:entry>\n<oasis:entry>2.52/6.06/6.60</oasis:entry>\n<oasis:entry>2.24/6.07/7.20</oasis:entry>\n<oasis:entry>2.63/6.51/7.78</oasis:entry>\n<oasis:entry>2.52/5.40/\u2212</oasis:entry>\n<oasis:entry>2.29/4.50/\u2212</oasis:entry>\n<oasis:entry>2.26/4.46/\u2212</oasis:entry>\n<oasis:entry>2.33/4.15/\u2212</oasis:entry>\n</oasis:row>\n<oasis:row valign=\"top\">\n<oasis:entry>total H<sub>2</sub> adsorption in wt%<break></break>(1bar/20bar/60bar)<xref rid=\"tbl2-fn4\"></xref>\n<xref rid=\"tbl2-fn6\"></xref>\n</oasis:entry>\n<oasis:entry>2.52/3.86/\u2212</oasis:entry>\n<oasis:entry>2.46/5.71/6.19</oasis:entry>\n<oasis:entry>2.19/5.72/6.72</oasis:entry>\n<oasis:entry>2.56/6.11/7.22</oasis:entry>\n<oasis:entry>2.46/5.12/\u2212</oasis:entry>\n<oasis:entry>2.24/4.31/\u2212</oasis:entry>\n<oasis:entry>2.21/4.27/\u2212</oasis:entry>\n<oasis:entry>2.28/3.98/\u2212</oasis:entry>\n</oasis:row>\n</oasis:tbody>\n</oasis:tgroup>\n</oasis:table>\n<table-wrap-foot>\n<fn id=\"tbl2-fn1\">\n<label>a</label>\n<p>Calculated from N<sub>2</sub> isotherms.</p>\n</fn>\n<fn id=\"tbl2-fn2\">\n<label>b</label>\n<p>Pore diameters estimated from Dubinin\u2212Astakhov analysis.</p>\n</fn>\n<fn id=\"tbl2-fn3\">\n<label>c</label>\n<p>Calculated from single crystal structures with PLATON/VOID.<xref ref-type=\"bibr\" rid=\"ref57\"></xref>\n</p>\n</fn>\n<fn id=\"tbl2-fn4\">\n<label>d</label>\n<p>1 bar and 20 bar H<sub>2</sub> adsorption data were obtained by gravimetric method, and 60 bar data were obtained by volumetric method.</p>\n</fn>\n<fn id=\"tbl2-fn5\">\n<label>e</label>\n<p>Hydrogen uptake quoted in terms of wt% most commonly defined in the literature as 100(weight of adsorbed H<sub>2</sub>)/(weight of host).</p>\n</fn>\n<fn id=\"tbl2-fn6\">\n<label>f</label>\n<p>Hydrogen uptake quoted as a wt% in terms of 100(weight of adsorbed H<sub>2</sub>)/(weight of host + weight of H<sub>2</sub> adsorbed).<xref ref-type=\"bibr\" rid=\"ref15\"></xref> See Supporting Information for further details of this analysis and methods of presentation and calculation of wt%.</p>\n</fn>\n</table-wrap-foot>\n</table-wrap>", "clean_text": "Table 2. Physical Data and Gas Adsorption Data for [Cu<sub>2</sub>(L)]<sub>\u221e</sub> Frameworks\n\n| compound | NOTT-100 | NOTT-101 | NOTT-102 | NOTT-103 | NOTT-105 | NOTT-106 | NOTT-107 | NOTT-109 |\n|----------|----------|----------|----------|----------|----------|----------|----------|----------|\n| BET surface area[^a] (m<sup>2</sup> g<sup>\u22121</sup>) | 1640 | 2316 | 2942 | 2929 | 2387 | 1855 | 1822 | 1718 |\n| pore diameter[^b] (\u00c5) | 6.5 | 7.3 | 8.3 | 8.0 | 7.3 | 7.3 | 7.0 | 6.9 |\n| calcd free space[^c] (%) | 63.3 | 70.4 | 75.5 | 71.6 | 68.2 | 64.0 | n/a | 68.6 |\n| pore volume[^a] (cm<sup>3</sup> g<sup>\u22121</sup>) | 0.680 | 0.886 | 1.138 | 1.142 | 0.898 | 0.798 | 0.767 | 0.705 |\n| pore volume[^c] (cm<sup>3</sup> g<sup>\u22121</sup>) | 0.683 | 1.083 | 1.284 | 1.120 | 0.934 | 0.889 | n/a | 0.868 |\n| total H<sub>2</sub> adsorption in wt%[^d][^e] (1bar/20bar/60bar)[^f] | 2.59/4.02/\u2212 | 2.52/6.06/6.60 | 2.24/6.07/7.20 | 2.63/6.51/7.78 | 2.52/5.40/\u2212 | 2.29/4.50/\u2212 | 2.26/4.46/\u2212 | 2.33/4.15/\u2212 |\n| total H<sub>2</sub> adsorption in wt%[^d][^e] (1bar/20bar/60bar)[^f] | 2.52/3.86/\u2212 | 2.46/5.71/6.19 | 2.19/5.72/6.72 | 2.56/6.11/7.22 | 2.46/5.12/\u2212 | 2.24/4.31/\u2212 | 2.21/4.27/\u2212 | 2.28/3.98/\u2212 |\n\n[^a]: Calculated from N<sub>2</sub> isotherms.\n[^b]: Pore diameters estimated from Dubinin\u2212Astakhov analysis.\n[^c]: Calculated from single crystal structures with PLATON/VOID.[^57]\n[^d]: 1 bar and 20 bar H<sub>2</sub> adsorption data were obtained by gravimetric method, and 60 bar data were obtained by volumetric method.\n[^e]: Hydrogen uptake quoted in terms of wt% most commonly defined in the literature as 100(weight of adsorbed H<sub>2</sub>)/(weight of host).\n[^f]: Hydrogen uptake quoted as a wt% in terms of 100(weight of adsorbed H<sub>2</sub>)/(weight of host + weight of H<sub>2</sub> adsorbed).[^15] See Supporting Information for further details of this analysis and methods of presentation and calculation of wt%.", "data": [{"meta": {"name": "NOTT-100", "symbol": "", "chemical formula": ""}, "surface area": [{"type": "BET", "probe": "N2", "value": "1640", "unit": "m^2/g", "condition": ""}], "pore diameter": [{"value": "6.5", "unit": "\u00c5", "condition": "Pore diameters estimated from Dubinin\u2212Astakhov analysis"}], "porosity": [{"probe": "", "value": "63.3", "unit": "%", "condition": "calculated from single crystal structures with PLATON/VOID.[^57]"}], "pore volume": [{"probe": "", "value": "0.680", "unit": "cm^3/g", "condition": "calculated from N2 isotherms"}, {"probe": "", "value": "0.683", "unit": "cm^3/g", "condition": "calculated from single crystal structures with PLATON/VOID.[^57]"}], "gas adsorption": [{"adsorbate": "H2", "adsorbed amount": "2.59", "unit": "wt%", "temperature": "", "pressure": "1 bar", "condition": ""}, {"adsorbate": "H2", "adsorbed amount": "4.02", "unit": "wt%", "temperature": "", "pressure": "20 bar", "condition": ""}, {"adsorbate": "H2", "adsorbed amount": "-", "unit": "wt%", "temperature": "", "pressure": "60 bar", "condition": ""}]}, {"meta": {"name": "NOTT-101", "symbol": "", "chemical formula": ""}, "surface area": [{"type": "BET", "probe": "N2", "value": "2316", "unit": "m^2/g", "condition": ""}], "pore diameter": [{"value": "7.3", "unit": "\u00c5", "condition": "Pore diameters estimated from Dubinin\u2212Astakhov analysis"}], "porosity": [{"probe": "", "value": "70.4", "unit": "%", "condition": "calculated from single crystal structures with PLATON/VOID.[^57]"}], "pore volume": [{"probe": "", "value": "0.886", "unit": "cm^3/g", "condition": "calculated from N2 isotherms"}, {"probe": "", "value": "1.083", "unit": "cm^3/g", "condition": "calculated from single crystal structures with PLATON/VOID.[^57]"}], "gas adsorption": [{"adsorbate": "H2", "adsorbed amount": "2.52", "unit": "wt%", "temperature": "", "pressure": "1 bar", "condition": ""}, {"adsorbate": "H2", "adsorbed amount": "6.06", "unit": "wt%", "temperature": "", "pressure": "20 bar", "condition": ""}, {"adsorbate": "H2", "adsorbed amount": "6.60", "unit": "wt%", "temperature": "", "pressure": "60 bar", "condition": ""}]}, {"meta": {"name": "NOTT-102", "symbol": "", "chemical formula": ""}, "surface area": [{"type": "BET", "probe": "N2", "value": "2942", "unit": "m^2/g", "condition": ""}], "pore diameter": [{"value": "8.3", "unit": "\u00c5", "condition": "Pore diameters estimated from Dubinin\u2212Astakhov analysis"}], "porosity": [{"probe": "", "value": "75.5", "unit": "%", "condition": "calculated from single crystal structures with PLATON/VOID.[^57]"}], "pore volume": [{"probe": "", "value": "1.138", "unit": "cm^3/g", "condition": "calculated from N2 isotherms"}, {"probe": "", "value": "1.284", "unit": "cm^3/g", "condition": "calculated from single crystal structures with PLATON/VOID.[^57]"}], "gas adsorption": [{"adsorbate": "H2", "adsorbed amount": "2.24", "unit": "wt%", "temperature": "", "pressure": "1 bar", "condition": ""}, {"adsorbate": "H2", "adsorbed amount": "6.07", "unit": "wt%", "temperature": "", "pressure": "20 bar", "condition": ""}, {"adsorbate": "H2", "adsorbed amount": "7.20", "unit": "wt%", "temperature": "", "pressure": "60 bar", "condition": ""}]}, {"meta": {"name": "NOTT-103", "symbol": "", "chemical formula": ""}, "surface area": [{"type": "BET", "probe": "N2", "value": "2929", "unit": "m^2/g", "condition": ""}], "pore diameter": [{"value": "8.0", "unit": "\u00c5", "condition": "Pore diameters estimated from Dubinin\u2212Astakhov analysis"}], "porosity": [{"probe": "", "value": "71.6", "unit": "%", "condition": "calculated from single crystal structures with PLATON/VOID.[^57]"}], "pore volume": [{"probe": "", "value": "1.142", "unit": "cm^3/g", "condition": "calculated from N2 isotherms"}, {"probe": "", "value": "1.120", "unit": "cm^3/g", "condition": "calculated from single crystal structures with PLATON/VOID.[^57]"}], "gas adsorption": [{"adsorbate": "H2", "adsorbed amount": "2.63", "unit": "wt%", "temperature": "", "pressure": "1 bar", "condition": ""}, {"adsorbate": "H2", "adsorbed amount": "6.51", "unit": "wt%", "temperature": "", "pressure": "20 bar", "condition": ""}, {"adsorbate": "H2", "adsorbed amount": "7.78", "unit": "wt%", "temperature": "", "pressure": "60 bar", "condition": ""}]}, {"meta": {"name": "NOTT-105", "symbol": "", "chemical formula": ""}, "surface area": [{"type": "BET", "probe": "N2", "value": "2387", "unit": "m^2/g", "condition": ""}], "pore diameter": [{"value": "7.3", "unit": "\u00c5", "condition": "Pore diameters estimated from Dubinin\u2212Astakhov analysis"}], "porosity": [{"probe": "", "value": "68.2", "unit": "%", "condition": "calculated from single crystal structures with PLATON/VOID.[^57]"}], "pore volume": [{"probe": "", "value": "0.898", "unit": "cm^3/g", "condition": "calculated from N2 isotherms"}, {"probe": "", "value": "0.934", "unit": "cm^3/g", "condition": "calculated from single crystal structures with PLATON/VOID.[^57]"}], "gas adsorption": [{"adsorbate": "H2", "adsorbed amount": "2.52", "unit": "wt%", "temperature": "", "pressure": "1 bar", "condition": ""}, {"adsorbate": "H2", "adsorbed amount": "5.40", "unit": "wt%", "temperature": "", "pressure": "20 bar", "condition": ""}, {"adsorbate": "H2", "adsorbed amount": "-", "unit": "wt%", "temperature": "", "pressure": "60 bar", "condition": ""}]}, {"meta": {"name": "NOTT-106", "symbol": "", "chemical formula": ""}, "surface area": [{"type": "BET", "probe": "N2", "value": "1855", "unit": "m^2/g", "condition": ""}], "pore diameter": [{"value": "7.3", "unit": "\u00c5", "condition": "Pore diameters estimated from Dubinin\u2212Astakhov analysis"}], "porosity": [{"probe": "", "value": "64.0", "unit": "%", "condition": "calculated from single crystal structures with PLATON/VOID.[^57]"}], "pore volume": [{"probe": "", "value": "0.798", "unit": "cm^3/g", "condition": "calculated from N2 isotherms"}, {"probe": "", "value": "0.889", "unit": "cm^3/g", "condition": "calculated from single crystal structures with PLATON/VOID.[^57]"}], "gas adsorption": [{"adsorbate": "H2", "adsorbed amount": "2.29", "unit": "wt%", "temperature": "", "pressure": "1 bar", "condition": ""}, {"adsorbate": "H2", "adsorbed amount": "4.50", "unit": "wt%", "temperature": "", "pressure": "20 bar", "condition": ""}, {"adsorbate": "H2", "adsorbed amount": "-", "unit": "wt%", "temperature": "", "pressure": "60 bar", "condition": ""}]}, {"meta": {"name": "NOTT-107", "symbol": "", "chemical formula": ""}, "surface area": [{"type": "BET", "probe": "N2", "value": "1822", "unit": "m^2/g", "condition": ""}], "pore diameter": [{"value": "7.0", "unit": "\u00c5", "condition": "Pore diameters estimated from Dubinin\u2212Astakhov analysis"}], "porosity": [{"probe": "", "value": "n/a", "unit": "%", "condition": ""}], "pore volume": [{"probe": "", "value": "0.767", "unit": "cm^3/g", "condition": "calculated from N2 isotherms"}, {"probe": "", "value": "n/a", "unit": "cm^3/g", "condition": "calculated from single crystal structures with PLATON/VOID.[^57]"}], "gas adsorption": [{"adsorbate": "H2", "adsorbed amount": "2.26", "unit": "wt%", "temperature": "", "pressure": "1 bar", "condition": ""}, {"adsorbate": "H2", "adsorbed amount": "4.46", "unit": "wt%", "temperature": "", "pressure": "20 bar", "condition": ""}, {"adsorbate": "H2", "adsorbed amount": "-", "unit": "wt%", "temperature": "", "pressure": "60 bar", "condition": ""}]}, {"meta": {"name": "NOTT-109", "symbol": "", "chemical formula": ""}, "surface area": [{"type": "BET", "probe": "N2", "value": "1718", "unit": "m^2/g", "condition": ""}], "pore diameter": [{"value": "6.9", "unit": "\u00c5", "condition": "Pore diameters estimated from Dubinin\u2212Astakhov analysis"}], "porosity": [{"probe": "", "value": "68.6", "unit": "%", "condition": "calculated from single crystal structures with PLATON/VOID.[^57]"}], "pore volume": [{"probe": "", "value": "0.705", "unit": "cm^3/g", "condition": "calculated from N2 isotherms"}, {"probe": "", "value": "0.868", "unit": "cm^3/g", "condition": "calculated from single crystal structures with PLATON/VOID.[^57]"}], "gas adsorption": [{"adsorbate": "H2", "adsorbed amount": "2.33", "unit": "wt%", "temperature": "", "pressure": "1 bar", "condition": ""}, {"adsorbate": "H2", "adsorbed amount": "4.15", "unit": "wt%", "temperature": "", "pressure": "20 bar", "condition": ""}, {"adsorbate": "H2", "adsorbed amount": "-", "unit": "wt%", "temperature": "", "pressure": "60 bar", "condition": ""}]}], "include_properties": null}, {"idx": 59, "type": "table", "classification": ["Property"], "content": "<table-wrap id=\"tbl3\" orientation=\"portrait\" position=\"float\">\n<label>3</label>\n<caption>\n<title>Comparison of Virial Parameters (Method 1) for Adsorption of H<sub>2</sub> on the Series of Compounds NOTT-100 through NOTT-107</title>\n</caption>\n<oasis:table>\n<oasis:tgroup cols=\"6\">\n<oasis:colspec align=\"left\" colname=\"col1\"></oasis:colspec>\n<oasis:colspec align=\"char\" char=\".\" colname=\"col2\"></oasis:colspec>\n<oasis:colspec align=\"char\" char=\".\" colname=\"col3\"></oasis:colspec>\n<oasis:colspec align=\"char\" char=\".\" colname=\"col4\"></oasis:colspec>\n<oasis:colspec align=\"char\" char=\".\" colname=\"col5\"></oasis:colspec>\n<oasis:colspec align=\"char\" char=\".\" colname=\"col6\"></oasis:colspec>\n<oasis:thead valign=\"middle\">\n<oasis:row>\n<oasis:entry align=\"center\">compound</oasis:entry>\n<oasis:entry align=\"center\">\n<italic toggle=\"yes\">T</italic>/K</oasis:entry>\n<oasis:entry align=\"center\">\n<italic toggle=\"yes\">K</italic>\n<italic toggle=\"yes\">\n<sub>H</sub>\n</italic>/mol g<sup>\u22121</sup> Pa<sup>\u22121</sup>\n</oasis:entry>\n<oasis:entry align=\"center\">\n<italic toggle=\"yes\">A</italic>\n<sub>0</sub>/ln (mol g<sup>\u22121</sup> Pa<sup>\u22121</sup>)</oasis:entry>\n<oasis:entry align=\"center\">\n<italic toggle=\"yes\">A</italic>\n<sub>1</sub>/g mol<sup>\u22121</sup>\n</oasis:entry>\n<oasis:entry align=\"center\">uptake range<break></break>(mol g<sup>\u22121</sup>)</oasis:entry>\n</oasis:row>\n</oasis:thead>\n<oasis:tbody>\n<oasis:row valign=\"top\">\n<oasis:entry>NOTT-100</oasis:entry>\n<oasis:entry>78</oasis:entry>\n<oasis:entry>9.051\u2009\u00d7\u200910<sup>\u22127</sup>\n</oasis:entry>\n<oasis:entry align=\"char\" char=\"\u00b1\">\u221213.915\u2009\u00b1\u20090.007</oasis:entry>\n<oasis:entry align=\"char\" char=\"\u00b1\">\u2212150.232\u2009\u00b1\u20091.038</oasis:entry>\n<oasis:entry>&lt;0.008</oasis:entry>\n</oasis:row>\n<oasis:row valign=\"top\">\n<oasis:entry></oasis:entry>\n<oasis:entry>88</oasis:entry>\n<oasis:entry>2.920\u2009\u00d7\u200910<sup>\u22127</sup>\n</oasis:entry>\n<oasis:entry align=\"char\" char=\"\u00b1\">\u221215.046\u2009\u00b1\u20090.007</oasis:entry>\n<oasis:entry align=\"char\" char=\"\u00b1\">\u2212130.865\u2009\u00b1\u20091.201</oasis:entry>\n<oasis:entry>&lt;0.008</oasis:entry>\n</oasis:row>\n<oasis:row valign=\"top\">\n<oasis:entry>NOTT-101</oasis:entry>\n<oasis:entry>78</oasis:entry>\n<oasis:entry>4.626\u2009\u00d7\u200910<sup>\u22127</sup>\n</oasis:entry>\n<oasis:entry align=\"char\" char=\"\u00b1\">\u221214.586\u2009\u00b1\u20090.004</oasis:entry>\n<oasis:entry align=\"char\" char=\"\u00b1\">\u2212111.895\u2009\u00b1\u20090.639</oasis:entry>\n<oasis:entry>&lt;0.008</oasis:entry>\n</oasis:row>\n<oasis:row valign=\"top\">\n<oasis:entry></oasis:entry>\n<oasis:entry>88</oasis:entry>\n<oasis:entry>1.748\u2009\u00d7\u200910<sup>\u22127</sup>\n</oasis:entry>\n<oasis:entry align=\"char\" char=\"\u00b1\">\u221215.560\u2009\u00b1\u20090.006</oasis:entry>\n<oasis:entry align=\"char\" char=\"\u00b1\">\u221291.072\u2009\u00b1\u20090.858</oasis:entry>\n<oasis:entry>&lt;0.008</oasis:entry>\n</oasis:row>\n<oasis:row valign=\"top\">\n<oasis:entry>NOTT-102</oasis:entry>\n<oasis:entry>78</oasis:entry>\n<oasis:entry>5.164\u2009\u00d7\u200910<sup>\u22127</sup>\n</oasis:entry>\n<oasis:entry align=\"char\" char=\"\u00b1\">\u221214.476\u2009\u00b1\u20090.013</oasis:entry>\n<oasis:entry align=\"char\" char=\"\u00b1\">\u2212150.258\u2009\u00b1\u20091.750</oasis:entry>\n<oasis:entry>&lt;0.009</oasis:entry>\n</oasis:row>\n<oasis:row valign=\"top\">\n<oasis:entry></oasis:entry>\n<oasis:entry>88</oasis:entry>\n<oasis:entry>1.978\u2009\u00d7\u200910<sup>\u22127</sup>\n</oasis:entry>\n<oasis:entry align=\"char\" char=\"\u00b1\">\u221215.436\u2009\u00b1\u20090.008</oasis:entry>\n<oasis:entry align=\"char\" char=\"\u00b1\">\u2212132.938\u2009\u00b1\u20091.167</oasis:entry>\n<oasis:entry>&lt;0.009</oasis:entry>\n</oasis:row>\n<oasis:row valign=\"top\">\n<oasis:entry>NOTT-103</oasis:entry>\n<oasis:entry>78</oasis:entry>\n<oasis:entry>5.288\u2009\u00d7\u200910<sup>\u22127</sup>\n</oasis:entry>\n<oasis:entry align=\"char\" char=\"\u00b1\">\u221214.453\u2009\u00b1\u20090.017</oasis:entry>\n<oasis:entry align=\"char\" char=\"\u00b1\">\u2212118.001\u2009\u00b1\u20092.873</oasis:entry>\n<oasis:entry>&lt;0.007</oasis:entry>\n</oasis:row>\n<oasis:row valign=\"top\">\n<oasis:entry></oasis:entry>\n<oasis:entry>88</oasis:entry>\n<oasis:entry>1.898\u2009\u00d7\u200910<sup>\u22127</sup>\n</oasis:entry>\n<oasis:entry align=\"char\" char=\"\u00b1\">\u221215.478\u2009\u00b1\u20090.005</oasis:entry>\n<oasis:entry align=\"char\" char=\"\u00b1\">\u2212104.978\u2009\u00b1\u20091.001</oasis:entry>\n<oasis:entry>&lt;0.007</oasis:entry>\n</oasis:row>\n<oasis:row valign=\"top\">\n<oasis:entry>NOTT-105</oasis:entry>\n<oasis:entry>78</oasis:entry>\n<oasis:entry>5.330\u2009\u00d7\u200910<sup>\u22127</sup>\n</oasis:entry>\n<oasis:entry align=\"char\" char=\"\u00b1\">\u221214.445\u2009\u00b1\u20090.008</oasis:entry>\n<oasis:entry align=\"char\" char=\"\u00b1\">\u2212113.257\u2009\u00b1\u20091.601</oasis:entry>\n<oasis:entry>&lt;0.007</oasis:entry>\n</oasis:row>\n<oasis:row valign=\"top\">\n<oasis:entry></oasis:entry>\n<oasis:entry>88</oasis:entry>\n<oasis:entry>1.892\u2009\u00d7\u200910<sup>\u22127</sup>\n</oasis:entry>\n<oasis:entry align=\"char\" char=\"\u00b1\">\u221215.481\u2009\u00b1\u20090.003</oasis:entry>\n<oasis:entry align=\"char\" char=\"\u00b1\">\u2212100.113\u2009\u00b1\u20090.721</oasis:entry>\n<oasis:entry>&lt;0.006</oasis:entry>\n</oasis:row>\n<oasis:row valign=\"top\">\n<oasis:entry>NOTT-106</oasis:entry>\n<oasis:entry>78</oasis:entry>\n<oasis:entry>9.297\u2009\u00d7\u200910<sup>\u22127</sup>\n</oasis:entry>\n<oasis:entry align=\"char\" char=\"\u00b1\">\u221213.888\u2009\u00b1\u20090.024</oasis:entry>\n<oasis:entry align=\"char\" char=\"\u00b1\">\u2212191.032\u2009\u00b1\u20094.082</oasis:entry>\n<oasis:entry>&lt;0.008</oasis:entry>\n</oasis:row>\n<oasis:row valign=\"top\">\n<oasis:entry></oasis:entry>\n<oasis:entry>88</oasis:entry>\n<oasis:entry>2.976\u2009\u00d7\u200910<sup>\u22127</sup>\n</oasis:entry>\n<oasis:entry align=\"char\" char=\"\u00b1\">\u221215.028\u2009\u00b1\u20090.014</oasis:entry>\n<oasis:entry align=\"char\" char=\"\u00b1\">\u2212171.138\u2009\u00b1\u20092.648</oasis:entry>\n<oasis:entry>&lt;0.007</oasis:entry>\n</oasis:row>\n<oasis:row valign=\"top\">\n<oasis:entry>NOTT-107</oasis:entry>\n<oasis:entry>78</oasis:entry>\n<oasis:entry>8.114\u2009\u00d7\u200910<sup>\u22127</sup>\n</oasis:entry>\n<oasis:entry align=\"char\" char=\"\u00b1\">\u221214.024\u2009\u00b1\u20090.013</oasis:entry>\n<oasis:entry align=\"char\" char=\"\u00b1\">\u2212169.735\u2009\u00b1\u20092.193</oasis:entry>\n<oasis:entry>&lt;0.007</oasis:entry>\n</oasis:row>\n<oasis:row valign=\"top\">\n<oasis:entry></oasis:entry>\n<oasis:entry>88</oasis:entry>\n<oasis:entry>2.436\u2009\u00d7\u200910<sup>\u22127</sup>\n</oasis:entry>\n<oasis:entry align=\"char\" char=\"\u00b1\">\u221215.228\u2009\u00b1\u20090.002</oasis:entry>\n<oasis:entry align=\"char\" char=\"\u00b1\">\u2212140.602\u2009\u00b1\u20090.385</oasis:entry>\n<oasis:entry>&lt;0.006</oasis:entry>\n</oasis:row>\n</oasis:tbody>\n</oasis:tgroup>\n</oasis:table>\n</table-wrap>", "clean_text": "Table 3. Comparison of Virial Parameters (Method 1) for Adsorption of H<sub>2</sub> on the Series of Compounds NOTT-100 through NOTT-107\n\n| compound | T/K | K<sub>H</sub>/mol g<sup>\u22121</sup> Pa<sup>\u22121</sup> | A<sub>0</sub>/ln (mol g<sup>\u22121</sup> Pa<sup>\u22121</sup>) | A<sub>1</sub>/g mol<sup>\u22121</sup> | uptake range (mol g<sup>\u22121</sup>) |\n|----------|-----|----------------------------------------------|---------------------------------------------------|---------------------------------|---------------------------------|\n| NOTT-100 | 78  | 9.051\u2009\u00d7\u200910<sup>\u22127</sup>                        | \u221213.915\u2009\u00b1\u20090.007                                   | \u2212150.232\u2009\u00b1\u20091.038                | &lt;0.008                        |\n|          | 88  | 2.920\u2009\u00d7\u200910<sup>\u22127</sup>                        | \u221215.046\u2009\u00b1\u20090.007                                   | \u2212130.865\u2009\u00b1\u20091.201                | &lt;0.008                        |\n| NOTT-101 | 78  | 4.626\u2009\u00d7\u200910<sup>\u22127</sup>                        | \u221214.586\u2009\u00b1\u20090.004                                   | \u2212111.895\u2009\u00b1\u20090.639                | &lt;0.008                        |\n|          | 88  | 1.748\u2009\u00d7\u200910<sup>\u22127</sup>                        | \u221215.560\u2009\u00b1\u20090.006                                   | \u221291.072\u2009\u00b1\u20090.858                 | &lt;0.008                        |\n| NOTT-102 | 78  | 5.164\u2009\u00d7\u200910<sup>\u22127</sup>                        | \u221214.476\u2009\u00b1\u20090.013                                   | \u2212150.258\u2009\u00b1\u20091.750                | &lt;0.009                        |\n|          | 88  | 1.978\u2009\u00d7\u200910<sup>\u22127</sup>                        | \u221215.436\u2009\u00b1\u20090.008                                   | \u2212132.938\u2009\u00b1\u20091.167                | &lt;0.009                        |\n| NOTT-103 | 78  | 5.288\u2009\u00d7\u200910<sup>\u22127</sup>                        | \u221214.453\u2009\u00b1\u20090.017                                   | \u2212118.001\u2009\u00b1\u20092.873                | &lt;0.007                        |\n|          | 88  | 1.898\u2009\u00d7\u200910<sup>\u22127</sup>                        | \u221215.478\u2009\u00b1\u20090.005                                   | \u2212104.978\u2009\u00b1\u20091.001                | &lt;0.007                        |\n| NOTT-105 | 78  | 5.330\u2009\u00d7\u200910<sup>\u22127</sup>                        | \u221214.445\u2009\u00b1\u20090.008                                   | \u2212113.257\u2009\u00b1\u20091.601                | &lt;0.007                        |\n|          | 88  | 1.892\u2009\u00d7\u200910<sup>\u22127</sup>                        | \u221215.481\u2009\u00b1\u20090.003                                   | \u2212100.113\u2009\u00b1\u20090.721                | &lt;0.006                        |\n| NOTT-106 | 78  | 9.297\u2009\u00d7\u200910<sup>\u22127</sup>                        | \u221213.888\u2009\u00b1\u20090.024                                   | \u2212191.032\u2009\u00b1\u20094.082                | &lt;0.008                        |\n|          | 88  | 2.976\u2009\u00d7\u200910<sup>\u22127</sup>                        | \u221215.028\u2009\u00b1\u20090.014                                   | \u2212171.138\u2009\u00b1\u20092.648                | &lt;0.007                        |\n| NOTT-107 | 78  | 8.114\u2009\u00d7\u200910<sup>\u22127</sup>                        | \u221214.024\u2009\u00b1\u20090.013                                   | \u2212169.735\u2009\u00b1\u20092.193                | &lt;0.007                        |\n|          | 88  | 2.436\u2009\u00d7\u200910<sup>\u22127</sup>                        | \u221215.228\u2009\u00b1\u20090.002                                   | \u2212140.602\u2009\u00b1\u20090.385                | &lt;0.006                        |", "data": [{"meta": {"name": "NOTT-100", "symbol": "", "chemical formula": ""}, "virial parameters": [{"temperature": "78K", "K_H": "9.051\u2009\u00d7\u200910^-7", "A_0/ln": "-13.915\u2009\u00b1\u20090.007", "A_1": "-150.232\u2009\u00b1\u20091.038", "uptake range": "<0.008 mol g^-1"}, {"temperature": "88K", "K_H": "2.920\u2009\u00d7\u200910^-7", "A_0/ln": "-15.046\u2009\u00b1\u20090.007", "A_1": "-130.865\u2009\u00b1\u20091.201", "uptake range": "<0.008 mol g^-1"}]}, {"meta": {"name": "NOTT-101", "symbol": "", "chemical formula": ""}, "virial parameters": [{"temperature": "78K", "K_H": "4.626\u2009\u00d7\u200910^-7", "A_0/ln": "-14.586\u2009\u00b1\u20090.004", "A_1": "-111.895\u2009\u00b1\u20090.639", "uptake range": "<0.008 mol g^-1"}, {"temperature": "88K", "K_H": "1.748\u2009\u00d7\u200910^-7", "A_0/ln": "-15.560\u2009\u00b1\u20090.006", "A_1": "-91.072\u2009\u00b1\u20090.858", "uptake range": "<0.008 mol g^-1"}]}, {"meta": {"name": "NOTT-102", "symbol": "", "chemical formula": ""}, "virial parameters": [{"temperature": "78K", "K_H": "5.164\u2009\u00d7\u200910^-7", "A_0/ln": "-14.476\u2009\u00b1\u20090.013", "A_1": "-150.258\u2009\u00b1\u20091.750", "uptake range": "<0.009 mol g^-1"}, {"temperature": "88K", "K_H": "1.978\u2009\u00d7\u200910^-7", "A_0/ln": "-15.436\u2009\u00b1\u20090.008", "A_1": "-132.938\u2009\u00b1\u20091.167", "uptake range": "<0.009 mol g^-1"}]}, {"meta": {"name": "NOTT-103", "symbol": "", "chemical formula": ""}, "virial parameters": [{"temperature": "78K", "K_H": "5.288\u2009\u00d7\u200910^-7", "A_0/ln": "-14.453\u2009\u00b1\u20090.017", "A_1": "-118.001\u2009\u00b1\u20092.873", "uptake range": "<0.007 mol g^-1"}, {"temperature": "88K", "K_H": "1.898\u2009\u00d7\u200910^-7", "A_0/ln": "-15.478\u2009\u00b1\u20090.005", "A_1": "-104.978\u2009\u00b1\u20091.001", "uptake range": "<0.007 mol g^-1"}]}, {"meta": {"name": "NOTT-105", "symbol": "", "chemical formula": ""}, "virial parameters": [{"temperature": "78K", "K_H": "5.330\u2009\u00d7\u200910^-7", "A_0/ln": "-14.445\u2009\u00b1\u20090.008", "A_1": "-113.257\u2009\u00b1\u20091.601", "uptake range": "<0.007 mol g^-1"}, {"temperature": "88K", "K_H": "1.892\u2009\u00d7\u200910^-7", "A_0/ln": "-15.481\u2009\u00b1\u20090.003", "A_1": "-100.113\u2009\u00b1\u20090.721", "uptake range": "<0.006 mol g^-1"}]}, {"meta": {"name": "NOTT-106", "symbol": "", "chemical formula": ""}, "virial parameters": [{"temperature": "78K", "K_H": "9.297\u2009\u00d7\u200910^-7", "A_0/ln": "-13.888\u2009\u00b1\u20090.024", "A_1": "-191.032\u2009\u00b1\u20094.082", "uptake range": "<0.008 mol g^-1"}, {"temperature": "88K", "K_H": "2.976\u2009\u00d7\u200910^-7", "A_0/ln": "-15.028\u2009\u00b1\u20090.014", "A_1": "-171.138\u2009\u00b1\u20092.648", "uptake range": "<0.007 mol g^-1"}]}, {"meta": {"name": "NOTT-107", "symbol": "", "chemical formula": ""}, "virial parameters": [{"temperature": "78K", "K_H": "8.114\u2009\u00d7\u200910^-7", "A_0/ln": "-14.024\u2009\u00b1\u20090.013", "A_1": "-169.735\u2009\u00b1\u20092.193", "uptake range": "<0.007 mol g^-1"}, {"temperature": "88K", "K_H": "2.436\u2009\u00d7\u200910^-7", "A_0/ln": "-15.228\u2009\u00b1\u20090.002", "A_1": "-140.602\u2009\u00b1\u20090.385", "uptake range": "<0.006 mol g^-1"}]}], "include_properties": null}]
