Repository: Yeonghun1675/L2M3

<div align="center">
<h1> ⛏L2M3: Large Language Models Material Miner </h1> 
</div>

## Summary
L2M3 is designed to efficiently gather experimental Metal-Organic Framework (MOF) data from scientific literature, addressing the challenge of accessing hard-to-find data and enhancing the quality of information available for machine learning in materials science. By utilizing a chain of advanced Large Language Models (LLMs), we developed a systematic method for extracting and organizing MOF data into a structured, usable format. Our approach has successfully compiled data from over 40,000 research articles, creating a comprehensive, ready-to-use dataset.

File: 800_application_exist/table_an2c05270.json
[{"idx": 17, "type": "table", "classification": ["Property"], "content": "<table-wrap id=\"tbl1\" orientation=\"portrait\" position=\"float\">\n<label>1</label>\n<caption>\n<title>Stability Comparison of Recently Reported\nPEC PDs Based on 2D Materials</title>\n</caption>\n<oasis:table colsep=\"0\" rowsep=\"0\">\n<oasis:tgroup cols=\"6\">\n<oasis:colspec align=\"left\" colname=\"col1\"></oasis:colspec>\n<oasis:colspec align=\"char\" char=\".\" colname=\"col2\"></oasis:colspec>\n<oasis:colspec align=\"left\" colname=\"col3\"></oasis:colspec>\n<oasis:colspec align=\"left\" colname=\"col4\"></oasis:colspec>\n<oasis:colspec align=\"left\" colname=\"col5\"></oasis:colspec>\n<oasis:colspec align=\"left\" colname=\"col6\"></oasis:colspec>\n<oasis:thead>\n<oasis:row>\n<oasis:entry align=\"center\">PEC PDs</oasis:entry>\n<oasis:entry align=\"center\">multicycle\n(s)</oasis:entry>\n<oasis:entry align=\"center\">loss [%]</oasis:entry>\n<oasis:entry align=\"center\">long-term</oasis:entry>\n<oasis:entry align=\"center\">loss [%]</oasis:entry>\n<oasis:entry align=\"center\">refs</oasis:entry>\n</oasis:row>\n</oasis:thead>\n<oasis:tbody>\n<oasis:row>\n<oasis:entry>2D CuO NSs</oasis:entry>\n<oasis:entry>4000</oasis:entry>\n<oasis:entry>0</oasis:entry>\n<oasis:entry>30\u00a0days</oasis:entry>\n<oasis:entry>0.3</oasis:entry>\n<oasis:entry>this work</oasis:entry>\n</oasis:row>\n<oasis:row>\n<oasis:entry>2D BP</oasis:entry>\n<oasis:entry>800</oasis:entry>\n<oasis:entry>0.1</oasis:entry>\n<oasis:entry>30\u00a0days</oasis:entry>\n<oasis:entry>83.4</oasis:entry>\n<oasis:entry>\n<xref ref-type=\"bibr\" rid=\"ref36\" specific-use=\"ref-style=base-text\"></xref>\n</oasis:entry>\n</oasis:row>\n<oasis:row>\n<oasis:entry>2D Bi<sub>2</sub>S<sub>3</sub>\n</oasis:entry>\n<oasis:entry>5000</oasis:entry>\n<oasis:entry>22.3</oasis:entry>\n<oasis:entry>30\u00a0days</oasis:entry>\n<oasis:entry>14.6</oasis:entry>\n<oasis:entry>\n<xref ref-type=\"bibr\" rid=\"ref37\" specific-use=\"ref-style=base-text\"></xref>\n</oasis:entry>\n</oasis:row>\n<oasis:row>\n<oasis:entry>2D InSe</oasis:entry>\n<oasis:entry>400</oasis:entry>\n<oasis:entry>0.1</oasis:entry>\n<oasis:entry>1\u00a0day</oasis:entry>\n<oasis:entry>12</oasis:entry>\n<oasis:entry>\n<xref ref-type=\"bibr\" rid=\"ref38\" specific-use=\"ref-style=base-text\"></xref>\n</oasis:entry>\n</oasis:row>\n<oasis:row>\n<oasis:entry>2D Te</oasis:entry>\n<oasis:entry>5000</oasis:entry>\n<oasis:entry>13.7</oasis:entry>\n<oasis:entry>30\u00a0days</oasis:entry>\n<oasis:entry>24</oasis:entry>\n<oasis:entry>\n<xref ref-type=\"bibr\" rid=\"ref39\" specific-use=\"ref-style=base-text\"></xref>\n</oasis:entry>\n</oasis:row>\n<oasis:row>\n<oasis:entry>2D GeSe</oasis:entry>\n<oasis:entry>600</oasis:entry>\n<oasis:entry>23.3</oasis:entry>\n<oasis:entry>14\u00a0days</oasis:entry>\n<oasis:entry>50</oasis:entry>\n<oasis:entry>\n<xref ref-type=\"bibr\" rid=\"ref40\" specific-use=\"ref-style=base-text\"></xref>\n</oasis:entry>\n</oasis:row>\n<oasis:row>\n<oasis:entry>2D graphdiyne</oasis:entry>\n<oasis:entry>6000</oasis:entry>\n<oasis:entry>16</oasis:entry>\n<oasis:entry>30\u00a0days</oasis:entry>\n<oasis:entry>10.6</oasis:entry>\n<oasis:entry>\n<xref ref-type=\"bibr\" rid=\"ref47\" specific-use=\"ref-style=base-text\"></xref>\n</oasis:entry>\n</oasis:row>\n<oasis:row>\n<oasis:entry>2D PbSe</oasis:entry>\n<oasis:entry>10\u202f000</oasis:entry>\n<oasis:entry>0</oasis:entry>\n<oasis:entry>30\u00a0days</oasis:entry>\n<oasis:entry>27</oasis:entry>\n<oasis:entry>\n<xref ref-type=\"bibr\" rid=\"ref48\" specific-use=\"ref-style=base-text\"></xref>\n</oasis:entry>\n</oasis:row>\n<oasis:row>\n<oasis:entry>2D SnS</oasis:entry>\n<oasis:entry>5000</oasis:entry>\n<oasis:entry>18.2</oasis:entry>\n<oasis:entry>30\u00a0days</oasis:entry>\n<oasis:entry>38.2</oasis:entry>\n<oasis:entry>\n<xref ref-type=\"bibr\" rid=\"ref49\" specific-use=\"ref-style=base-text\"></xref>\n</oasis:entry>\n</oasis:row>\n<oasis:row>\n<oasis:entry>2D Bi QDs</oasis:entry>\n<oasis:entry>6000</oasis:entry>\n<oasis:entry>37.5</oasis:entry>\n<oasis:entry>30\u00a0days</oasis:entry>\n<oasis:entry>56.7</oasis:entry>\n<oasis:entry>\n<xref ref-type=\"bibr\" rid=\"ref50\" specific-use=\"ref-style=base-text\"></xref>\n</oasis:entry>\n</oasis:row>\n<oasis:row>\n<oasis:entry>2D TaSe<sub>2</sub>\n</oasis:entry>\n<oasis:entry>1000</oasis:entry>\n<oasis:entry>0</oasis:entry>\n<oasis:entry>30\u00a0days</oasis:entry>\n<oasis:entry>10</oasis:entry>\n<oasis:entry>\n<xref ref-type=\"bibr\" rid=\"ref51\" specific-use=\"ref-style=base-text\"></xref>\n</oasis:entry>\n</oasis:row>\n<oasis:row>\n<oasis:entry>2D Bi<sub>2</sub>O<sub>2</sub>S</oasis:entry>\n<oasis:entry>5000</oasis:entry>\n<oasis:entry>30</oasis:entry>\n<oasis:entry>30\u00a0days</oasis:entry>\n<oasis:entry>17.4</oasis:entry>\n<oasis:entry>\n<xref ref-type=\"bibr\" rid=\"ref52\" specific-use=\"ref-style=base-text\"></xref>\n</oasis:entry>\n</oasis:row>\n<oasis:row>\n<oasis:entry>2D graphdiyne</oasis:entry>\n<oasis:entry>500</oasis:entry>\n<oasis:entry>0</oasis:entry>\n<oasis:entry>30\u00a0days</oasis:entry>\n<oasis:entry>48.9</oasis:entry>\n<oasis:entry>\n<xref ref-type=\"bibr\" rid=\"ref53\" specific-use=\"ref-style=base-text\"></xref>\n</oasis:entry>\n</oasis:row>\n</oasis:tbody>\n</oasis:tgroup>\n</oasis:table>\n</table-wrap>", "clean_text": "Table 1. Stability Comparison of Recently Reported PEC PDs Based on 2D Materials\n\n| PEC PDs        | multicycle (s) | loss [%] | long-term | loss [%] | refs |\n|----------------|----------------|----------|-----------|----------|------|\n| 2D CuO NSs     | 4000           | 0        | 30\u00a0days   | 0.3      | this work |\n| 2D BP          | 800            | 0.1      | 30\u00a0days   | 83.4     | [36] |\n| 2D Bi<sub>2</sub>S<sub>3</sub> | 5000 | 22.3 | 30\u00a0days | 14.6 | [37] |\n| 2D InSe        | 400            | 0.1      | 1\u00a0day     | 12       | [38] |\n| 2D Te          | 5000           | 13.7     | 30\u00a0days   | 24       | [39] |\n| 2D GeSe        | 600            | 23.3     | 14\u00a0days   | 50       | [40] |\n| 2D graphdiyne  | 6000           | 16       | 30\u00a0days   | 10.6     | [47] |\n| 2D PbSe        | 10\u202f000         | 0        | 30\u00a0days   | 27       | [48] |\n| 2D SnS         | 5000           | 18.2     | 30\u00a0days   | 38.2     | [49] |\n| 2D Bi QDs      | 6000           | 37.5     | 30\u00a0days   | 56.7     | [50] |\n| 2D TaSe<sub>2</sub> | 1000      | 0        | 30\u00a0days   | 10       | [51] |\n| 2D Bi<sub>2</sub>O<sub>2</sub>S | 5000 | 30 | 30\u00a0days | 17.4 | [52] |\n| 2D graphdiyne  | 500            | 0        | 30\u00a0days   | 48.9     | [53] |", "data": [{"meta": {"name": "2D CuO NSs", "symbol": "", "chemical formula": ""}, "etc": [{"property name": "multicycle", "value": "4000", "unit": "s", "condition": ""}, {"property name": "loss", "value": "0", "unit": "%", "condition": ""}, {"property name": "long-term", "value": "30 days", "unit": "", "condition": ""}, {"property name": "loss", "value": "0.3", "unit": "%", "condition": ""}, {"property name": "refs", "value": "this work", "unit": "", "condition": ""}]}, {"meta": {"name": "2D BP", "symbol": "", "chemical formula": ""}, "etc": [{"property name": "multicycle", "value": "800", "unit": "", "condition": ""}, {"property name": "loss", "value": "0.1", "unit": "%", "condition": ""}, {"property name": "long-term", "value": "30 days", "unit": "", "condition": ""}, {"property name": "loss", "value": "83.4", "unit": "%", "condition": ""}, {"property name": "refs", "value": "[36]", "unit": "", "condition": ""}]}, {"meta": {"name": "2D Bi2S3", "symbol": "", "chemical formula": ""}, "etc": [{"property name": "multicycle", "value": "5000", "unit": "", "condition": ""}, {"property name": "loss", "value": "22.3", "unit": "%", "condition": ""}, {"property name": "long-term", "value": "30 days", "unit": "", "condition": ""}, {"property name": "loss", "value": "14.6", "unit": "%", "condition": ""}, {"property name": "refs", "value": "[37]", "unit": "", "condition": ""}]}, {"meta": {"name": "2D InSe", "symbol": "", "chemical formula": ""}, "etc": [{"property name": "multicycle", "value": "400", "unit": "", "condition": ""}, {"property name": "loss", "value": "0.1", "unit": "%", "condition": ""}, {"property name": "long-term", "value": "1 day", "unit": "", "condition": ""}, {"property name": "loss", "value": "12", "unit": "%", "condition": ""}, {"property name": "refs", "value": "[38]", "unit": "", "condition": ""}]}, {"meta": {"name": "2D Te", "symbol": "", "chemical formula": ""}, "etc": [{"property name": "multicycle", "value": "5000", "unit": "", "condition": ""}, {"property name": "loss", "value": "13.7", "unit": "%", "condition": ""}, {"property name": "long-term", "value": "30 days", "unit": "", "condition": ""}, {"property name": "loss", "value": "24", "unit": "%", "condition": ""}, {"property name": "refs", "value": "[39]", "unit": "", "condition": ""}]}, {"meta": {"name": "2D GeSe", "symbol": "", "chemical formula": ""}, "etc": [{"property name": "multicycle", "value": "600", "unit": "", "condition": ""}, {"property name": "loss", "value": "23.3", "unit": "%", "condition": ""}, {"property name": "long-term", "value": "14 days", "unit": "", "condition": ""}, {"property name": "loss", "value": "50", "unit": "%", "condition": ""}, {"property name": "refs", "value": "[40]", "unit": "", "condition": ""}]}, {"meta": {"name": "2D graphdiyne", "symbol": "", "chemical formula": ""}, "etc": [{"property name": "multicycle", "value": "6000", "unit": "", "condition": ""}, {"property name": "loss", "value": "16", "unit": "%", "condition": ""}, {"property name": "long-term", "value": "30 days", "unit": "", "condition": ""}, {"property name": "loss", "value": "10.6", "unit": "%", "condition": ""}, {"property name": "refs", "value": "[47]", "unit": "", "condition": ""}]}, {"meta": {"name": "2D PbSe", "symbol": "", "chemical formula": ""}, "etc": [{"property name": "multicycle", "value": "10,000", "unit": "", "condition": ""}, {"property name": "loss", "value": "0", "unit": "%", "condition": ""}, {"property name": "long-term", "value": "30 days", "unit": "", "condition": ""}, {"property name": "loss", "value": "27", "unit": "%", "condition": ""}, {"property name": "refs", "value": "[48]", "unit": "", "condition": ""}]}, {"meta": {"name": "2D SnS", "symbol": "", "chemical formula": ""}, "etc": [{"property name": "multicycle", "value": "5000", "unit": "", "condition": ""}, {"property name": "loss", "value": "18.2", "unit": "%", "condition": ""}, {"property name": "long-term", "value": "30 days", "unit": "", "condition": ""}, {"property name": "loss", "value": "38.2", "unit": "%", "condition": ""}, {"property name": "refs", "value": "[49]", "unit": "", "condition": ""}]}, {"meta": {"name": "2D Bi QDs", "symbol": "", "chemical formula": ""}, "etc": [{"property name": "multicycle", "value": "6000", "unit": "", "condition": ""}, {"property name": "loss", "value": "37.5", "unit": "%", "condition": ""}, {"property name": "long-term", "value": "30 days", "unit": "", "condition": ""}, {"property name": "loss", "value": "56.7", "unit": "%", "condition": ""}, {"property name": "refs", "value": "[50]", "unit": "", "condition": ""}]}, {"meta": {"name": "2D TaSe2", "symbol": "", "chemical formula": ""}, "etc": [{"property name": "multicycle", "value": "1000", "unit": "", "condition": ""}, {"property name": "loss", "value": "0", "unit": "%", "condition": ""}, {"property name": "long-term", "value": "30 days", "unit": "", "condition": ""}, {"property name": "loss", "value": "10", "unit": "%", "condition": ""}, {"property name": "refs", "value": "[51]", "unit": "", "condition": ""}]}, {"meta": {"name": "2D Bi2O2S", "symbol": "", "chemical formula": ""}, "etc": [{"property name": "multicycle", "value": "5000", "unit": "", "condition": ""}, {"property name": "loss", "value": "30", "unit": "%", "condition": ""}, {"property name": "long-term", "value": "30 days", "unit": "", "condition": ""}, {"property name": "loss", "value": "17.4", "unit": "%", "condition": ""}, {"property name": "refs", "value": "[52]", "unit": "", "condition": ""}]}, {"meta": {"name": "2D graphdiyne", "symbol": "", "chemical formula": ""}, "etc": [{"property name": "multicycle", "value": "500", "unit": "", "condition": ""}, {"property name": "loss", "value": "0", "unit": "%", "condition": ""}, {"property name": "long-term", "value": "30 days", "unit": "", "condition": ""}, {"property name": "loss", "value": "48.9", "unit": "%", "condition": ""}, {"property name": "refs", "value": "[53]", "unit": "", "condition": ""}]}], "include_properties": null}]

File: 800_application_exist/table_ao2c00874.json
[{"idx": 26, "type": "table", "classification": ["Property"], "content": "<table-wrap id=\"tbl2\" orientation=\"portrait\" position=\"float\">\n<label>2</label>\n<caption>\n<title>Emission Values of <bold>Zn-MOF</bold> in Different\nSolvents with Their Emission/Absorption Wavelengths</title>\n</caption>\n<oasis:table colsep=\"0\" rowsep=\"0\">\n<oasis:tgroup cols=\"4\">\n<oasis:colspec align=\"left\" colname=\"col1\"></oasis:colspec>\n<oasis:colspec align=\"left\" colname=\"col2\"></oasis:colspec>\n<oasis:colspec align=\"char\" char=\".\" colname=\"col3\"></oasis:colspec>\n<oasis:colspec align=\"char\" char=\".\" colname=\"col4\"></oasis:colspec>\n<oasis:thead>\n<oasis:row>\n<oasis:entry align=\"center\">solvent</oasis:entry>\n<oasis:entry align=\"center\">\u03bb<sub>abs</sub> (nm)</oasis:entry>\n<oasis:entry align=\"center\">\u03bb<sub>em</sub> (nm)</oasis:entry>\n<oasis:entry align=\"center\">intensity</oasis:entry>\n</oasis:row>\n</oasis:thead>\n<oasis:tbody>\n<oasis:row>\n<oasis:entry>DMSO</oasis:entry>\n<oasis:entry>318</oasis:entry>\n<oasis:entry>367.5</oasis:entry>\n<oasis:entry>1437.2</oasis:entry>\n</oasis:row>\n<oasis:row>\n<oasis:entry>DMF</oasis:entry>\n<oasis:entry>320</oasis:entry>\n<oasis:entry>334.5</oasis:entry>\n<oasis:entry>1695.6</oasis:entry>\n</oasis:row>\n<oasis:row>\n<oasis:entry>CH<sub>3</sub>CN</oasis:entry>\n<oasis:entry>309</oasis:entry>\n<oasis:entry>334.5</oasis:entry>\n<oasis:entry>1514.0</oasis:entry>\n</oasis:row>\n<oasis:row>\n<oasis:entry></oasis:entry>\n<oasis:entry></oasis:entry>\n<oasis:entry>446.5</oasis:entry>\n<oasis:entry>1063.0</oasis:entry>\n</oasis:row>\n<oasis:row>\n<oasis:entry>CCl<sub>4</sub>\n</oasis:entry>\n<oasis:entry>469</oasis:entry>\n<oasis:entry>335.0</oasis:entry>\n<oasis:entry>915.6</oasis:entry>\n</oasis:row>\n<oasis:row>\n<oasis:entry>\n<italic toggle=\"yes\">n</italic>-hexane</oasis:entry>\n<oasis:entry>385</oasis:entry>\n<oasis:entry>333.5</oasis:entry>\n<oasis:entry>816.0</oasis:entry>\n</oasis:row>\n<oasis:row>\n<oasis:entry>EtOH</oasis:entry>\n<oasis:entry>455</oasis:entry>\n<oasis:entry>440.0</oasis:entry>\n<oasis:entry>1609.0</oasis:entry>\n</oasis:row>\n<oasis:row>\n<oasis:entry>H<sub>2</sub>O</oasis:entry>\n<oasis:entry>\n<bold>493</bold>\n</oasis:entry>\n<oasis:entry>\n<bold>432.0</bold>\n</oasis:entry>\n<oasis:entry>\n<bold>3650.0</bold>\n</oasis:entry>\n</oasis:row>\n</oasis:tbody>\n</oasis:tgroup>\n</oasis:table>\n</table-wrap>", "clean_text": "Table 2. Emission Values of Zn-MOF in Different Solvents with Their Emission/Absorption Wavelengths\n\n| solvent   | \u03bb<sub>abs</sub> (nm) | \u03bb<sub>em</sub> (nm) | intensity |\n|-----------|---------------------|---------------------|-----------|\n| DMSO      | 318                 | 367.5               | 1437.2    |\n| DMF       | 320                 | 334.5               | 1695.6    |\n| CH<sub>3</sub>CN | 309          | 334.5               | 1514.0    |\n|           |                     | 446.5               | 1063.0    |\n| CCl<sub>4</sub> | 469            | 335.0               | 915.6     |\n| n-hexane  | 385                 | 333.5               | 816.0     |\n| EtOH      | 455                 | 440.0               | 1609.0    |\n| H<sub>2</sub>O | 493            | 432.0               | 3650.0    |", "data": [{"meta": {"name": "", "symbol": "DMSO", "chemical formula": ""}, "etc": [{"property name": "Emission Values", "value": "\u03bb_abs: 318, \u03bb_em: 367.5, intensity: 1437.2", "unit": "nm", "condition": ""}]}, {"meta": {"name": "", "symbol": "DMF", "chemical formula": ""}, "etc": [{"property name": "Emission Values", "value": "\u03bb_abs: 320, \u03bb_em: 334.5, intensity: 1695.6", "unit": "nm", "condition": ""}]}, {"meta": {"name": "", "symbol": "CH3CN", "chemical formula": ""}, "etc": [{"property name": "Emission Values", "value": "\u03bb_abs: 309, \u03bb_em: 334.5, intensity: 1514.0", "unit": "nm", "condition": ""}, {"property name": "Emission Values", "value": "\u03bb_abs: , \u03bb_em: 446.5, intensity: 1063.0", "unit": "nm", "condition": ""}]}, {"meta": {"name": "", "symbol": "CCl4", "chemical formula": ""}, "etc": [{"property name": "Emission Values", "value": "\u03bb_abs: 469, \u03bb_em: 335.0, intensity: 915.6", "unit": "nm", "condition": ""}]}, {"meta": {"name": "", "symbol": "n-hexane", "chemical formula": ""}, "etc": [{"property name": "Emission Values", "value": "\u03bb_abs: 385, \u03bb_em: 333.5, intensity: 816.0", "unit": "nm", "condition": ""}]}, {"meta": {"name": "", "symbol": "EtOH", "chemical formula": ""}, "etc": [{"property name": "Emission Values", "value": "\u03bb_abs: 455, \u03bb_em: 440.0, intensity: 1609.0", "unit": "nm", "condition": ""}]}, {"meta": {"name": "", "symbol": "H2O", "chemical formula": ""}, "etc": [{"property name": "Emission Values", "value": "\u03bb_abs: 493, \u03bb_em: 432.0, intensity: 3650.0", "unit": "nm", "condition": ""}]}], "include_properties": null}]

File: 800_application_exist/table_ao8b02309.json
[{"idx": 32, "type": "table", "classification": ["Property"], "content": "<table-wrap id=\"tbl3\" position=\"float\">\n<label>3</label>\n<caption>\n<title>Reusability of the MIL-101\u00ad(Cr) Catalyst\nin the Reaction of 2-Aminothiophenol and Benzaldehyde under Optimized\nConditions<xref ref-type=\"table-fn\" rid=\"t3fn1\"></xref>\n</title>\n</caption>\n<graphic content-type=\"header\" id=\"fx3\" position=\"anchor\" xlink:href=\"ao-2018-02309r_0013.eps\"></graphic>\n<oasis:table colsep=\"0\" rowsep=\"0\">\n<oasis:tgroup cols=\"3\">\n<oasis:colspec align=\"left\" colname=\"col1\"></oasis:colspec>\n<oasis:colspec align=\"char\" char=\".\" colname=\"col2\"></oasis:colspec>\n<oasis:colspec align=\"char\" char=\".\" colname=\"col3\"></oasis:colspec>\n<oasis:thead>\n<oasis:row>\n<oasis:entry align=\"center\">entry</oasis:entry>\n<oasis:entry align=\"center\">yield of product\u00a0(%)<xref ref-type=\"table-fn\" rid=\"t3fn2\"></xref>\n</oasis:entry>\n<oasis:entry align=\"center\">content of Cr\u00a0(ppm)</oasis:entry>\n</oasis:row>\n</oasis:thead>\n<oasis:tbody>\n<oasis:row>\n<oasis:entry>fresh catalyst</oasis:entry>\n<oasis:entry>87</oasis:entry>\n<oasis:entry>2.54</oasis:entry>\n</oasis:row>\n<oasis:row>\n<oasis:entry>run 1</oasis:entry>\n<oasis:entry>87</oasis:entry>\n<oasis:entry>2.49</oasis:entry>\n</oasis:row>\n<oasis:row>\n<oasis:entry>run 2</oasis:entry>\n<oasis:entry>86</oasis:entry>\n<oasis:entry>2.45</oasis:entry>\n</oasis:row>\n<oasis:row>\n<oasis:entry>run 3</oasis:entry>\n<oasis:entry>86</oasis:entry>\n<oasis:entry>2.45</oasis:entry>\n</oasis:row>\n<oasis:row>\n<oasis:entry>run 4</oasis:entry>\n<oasis:entry>85</oasis:entry>\n<oasis:entry>2.42</oasis:entry>\n</oasis:row>\n<oasis:row>\n<oasis:entry>run 5</oasis:entry>\n<oasis:entry>84</oasis:entry>\n<oasis:entry>2.40</oasis:entry>\n</oasis:row>\n</oasis:tbody>\n</oasis:tgroup>\n</oasis:table>\n<table-wrap-foot>\n<fn id=\"t3fn1\">\n<label>a</label>\n<p>Reaction conditions: benzaldehyde\n(1.1 mmol), 2-aminothiophenol (1 mmol), MIL-101\u00ad(Cr) (10 mg), and EtOH\n(5 mL) at 60 \u00b0C.</p>\n</fn>\n<fn id=\"t3fn2\">\n<label>b</label>\n<p>Yields\ncorrespond to the isolated\nproduct.</p>\n</fn>\n</table-wrap-foot>\n</table-wrap>", "clean_text": "Table 3. Reusability of the MIL-101\u00ad(Cr) Catalyst in the Reaction of 2-Aminothiophenol and Benzaldehyde under Optimized Conditions[^a]\n\n| entry          | yield of product\u00a0(%)[^b] | content of Cr\u00a0(ppm) |\n|----------------|--------------------------|---------------------|\n| fresh catalyst | 87                       | 2.54                |\n| run 1          | 87                       | 2.49                |\n| run 2          | 86                       | 2.45                |\n| run 3          | 86                       | 2.45                |\n| run 4          | 85                       | 2.42                |\n| run 5          | 84                       | 2.40                |\n\n[^a]: Reaction conditions: benzaldehyde (1.1 mmol), 2-aminothiophenol (1 mmol), MIL-101\u00ad(Cr) (10 mg), and EtOH (5 mL) at 60 \u00b0C.\n[^b]: Yields correspond to the isolated product.", "data": [{"meta": {"name": "fresh catalyst", "symbol": "", "chemical formula": ""}, "yield": [{"value": "87", "unit": "%", "substrate": "benzaldehyde, 2-aminothiophenol", "catalyst": "MIL-101\u00ad(Cr)", "pressure": "", "temperature": "60 \u00b0C", "solvent": "EtOH", "time": ""}], "content": [{"value": "2.54", "unit": "ppm", "condition": ""}]}, {"meta": {"name": "run 1", "symbol": "", "chemical formula": ""}, "yield": [{"value": "87", "unit": "%", "substrate": "benzaldehyde, 2-aminothiophenol", "catalyst": "MIL-101\u00ad(Cr)", "pressure": "", "temperature": "60 \u00b0C", "solvent": "EtOH", "time": ""}], "content": [{"value": "2.49", "unit": "ppm", "condition": ""}]}, {"meta": {"name": "run 2", "symbol": "", "chemical formula": ""}, "yield": [{"value": "86", "unit": "%", "substrate": "benzaldehyde, 2-aminothiophenol", "catalyst": "MIL-101\u00ad(Cr)", "pressure": "", "temperature": "60 \u00b0C", "solvent": "EtOH", "time": ""}], "content": [{"value": "2.45", "unit": "ppm", "condition": ""}]}, {"meta": {"name": "run 3", "symbol": "", "chemical formula": ""}, "yield": [{"value": "86", "unit": "%", "substrate": "benzaldehyde, 2-aminothiophenol", "catalyst": "MIL-101\u00ad(Cr)", "pressure": "", "temperature": "60 \u00b0C", "solvent": "EtOH", "time": ""}], "content": [{"value": "2.45", "unit": "ppm", "condition": ""}]}, {"meta": {"name": "run 4", "symbol": "", "chemical formula": ""}, "yield": [{"value": "85", "unit": "%", "substrate": "benzaldehyde, 2-aminothiophenol", "catalyst": "MIL-101\u00ad(Cr)", "pressure": "", "temperature": "60 \u00b0C", "solvent": "EtOH", "time": ""}], "content": [{"value": "2.42", "unit": "ppm", "condition": ""}]}, {"meta": {"name": "run 5", "symbol": "", "chemical formula": ""}, "yield": [{"value": "84", "unit": "%", "substrate": "benzaldehyde, 2-aminothiophenol", "catalyst": "MIL-101\u00ad(Cr)", "pressure": "", "temperature": "60 \u00b0C", "solvent": "EtOH", "time": ""}], "content": [{"value": "2.40", "unit": "ppm", "condition": ""}]}], "include_properties": null}]

File: 800_application_exist/table_ap1c00096.json
[{"idx": 19, "type": "table", "classification": ["Property"], "content": "<table-wrap id=\"tbl1\" orientation=\"portrait\" position=\"float\">\n<label>1</label>\n<caption>\n<title>LY Adsorption Kinetic Fitting Parameters\nof the ZIF-8/PU(2) Composite and ZIF-8<xref ref-type=\"table-fn\" rid=\"t1fn1\"></xref>\n</title>\n</caption>\n<oasis:table colsep=\"0\" rowsep=\"0\">\n<oasis:tgroup cols=\"9\">\n<oasis:colspec align=\"left\" colname=\"col1\"></oasis:colspec>\n<oasis:colspec align=\"char\" char=\".\" colname=\"col2\"></oasis:colspec>\n<oasis:colspec align=\"char\" char=\".\" colname=\"col3\"></oasis:colspec>\n<oasis:colspec align=\"char\" char=\"\u00d7\" colname=\"col4\"></oasis:colspec>\n<oasis:colspec align=\"char\" char=\".\" colname=\"col5\"></oasis:colspec>\n<oasis:colspec align=\"char\" char=\".\" colname=\"col6\"></oasis:colspec>\n<oasis:colspec align=\"char\" char=\"\u00d7\" colname=\"col7\"></oasis:colspec>\n<oasis:colspec align=\"char\" char=\".\" colname=\"col8\"></oasis:colspec>\n<oasis:colspec align=\"char\" char=\".\" colname=\"col9\"></oasis:colspec>\n<oasis:thead>\n<oasis:row>\n<oasis:entry align=\"center\"></oasis:entry>\n<oasis:entry align=\"center\"></oasis:entry>\n<oasis:entry align=\"center\"></oasis:entry>\n<oasis:entry align=\"center\" nameend=\"col6\" namest=\"col4\" rowsep=\"1\">pseudo-first-order</oasis:entry>\n<oasis:entry align=\"center\" nameend=\"col9\" namest=\"col7\" rowsep=\"1\">pseudo-second-order</oasis:entry>\n</oasis:row>\n<oasis:row>\n<oasis:entry align=\"center\">sample</oasis:entry>\n<oasis:entry align=\"center\">\n<italic toggle=\"yes\">C</italic>\n<sub>0</sub> (mg\u00a0L<sup>\u20131</sup>)</oasis:entry>\n<oasis:entry align=\"center\">\n<italic toggle=\"yes\">t</italic>\n<sub>1/2</sub> (min)</oasis:entry>\n<oasis:entry align=\"center\">\n<italic toggle=\"yes\">k</italic>\n<sub>1</sub> (min<sup>\u20131</sup>)</oasis:entry>\n<oasis:entry align=\"center\">\n<italic toggle=\"yes\">q</italic>\n<sub>e</sub> (mg\u00a0g<sup>\u20131</sup>)</oasis:entry>\n<oasis:entry align=\"center\">R<sup>2</sup>\n</oasis:entry>\n<oasis:entry align=\"center\">\n<italic toggle=\"yes\">k</italic>\n<sub>2</sub> (g\u00a0mg<sup>\u20131</sup>\u00a0min<sup>\u20131</sup>)</oasis:entry>\n<oasis:entry align=\"center\">\n<italic toggle=\"yes\">q</italic>\n<sub>e</sub> (mg\u00a0g<sup>\u20131</sup>)</oasis:entry>\n<oasis:entry align=\"center\">R<sup>2</sup>\n</oasis:entry>\n</oasis:row>\n</oasis:thead>\n<oasis:tbody>\n<oasis:row>\n<oasis:entry>ZIF-8</oasis:entry>\n<oasis:entry>50</oasis:entry>\n<oasis:entry>211</oasis:entry>\n<oasis:entry>1.09\u00a0\u00d7\u00a010<sup>\u20133</sup>\n</oasis:entry>\n<oasis:entry>5.94</oasis:entry>\n<oasis:entry>0.922</oasis:entry>\n<oasis:entry>7.23\u00a0\u00d7\u00a010<sup>\u20134</sup>\n</oasis:entry>\n<oasis:entry>7.85</oasis:entry>\n<oasis:entry>0.997</oasis:entry>\n</oasis:row>\n<oasis:row>\n<oasis:entry>ZIF-8/PU(2)</oasis:entry>\n<oasis:entry>50</oasis:entry>\n<oasis:entry>83</oasis:entry>\n<oasis:entry>1.83\u00a0\u00d7\u00a010<sup>\u20133</sup>\n</oasis:entry>\n<oasis:entry>3.52</oasis:entry>\n<oasis:entry>0.895</oasis:entry>\n<oasis:entry>1.89\u00a0\u00d7\u00a010<sup>\u20133</sup>\n</oasis:entry>\n<oasis:entry>6.42</oasis:entry>\n<oasis:entry>0.999</oasis:entry>\n</oasis:row>\n<oasis:row>\n<oasis:entry>ZIF-8/PU(2)</oasis:entry>\n<oasis:entry>25</oasis:entry>\n<oasis:entry>56</oasis:entry>\n<oasis:entry>5.32\u00a0\u00d7\u00a010<sup>\u20133</sup>\n</oasis:entry>\n<oasis:entry>2.24</oasis:entry>\n<oasis:entry>0.968</oasis:entry>\n<oasis:entry>5.78\u00a0\u00d7\u00a010<sup>\u20133</sup>\n</oasis:entry>\n<oasis:entry>3.05</oasis:entry>\n<oasis:entry>0.999</oasis:entry>\n</oasis:row>\n<oasis:row>\n<oasis:entry>ZIF-8/PU(2)</oasis:entry>\n<oasis:entry>10</oasis:entry>\n<oasis:entry>42</oasis:entry>\n<oasis:entry>7.19\u00a0\u00d7\u00a010<sup>\u20133</sup>\n</oasis:entry>\n<oasis:entry>1.04</oasis:entry>\n<oasis:entry>0.963</oasis:entry>\n<oasis:entry>1.65\u00a0\u00d7\u00a010<sup>\u20132</sup>\n</oasis:entry>\n<oasis:entry>1.47</oasis:entry>\n<oasis:entry>0.999</oasis:entry>\n</oasis:row>\n</oasis:tbody>\n</oasis:tgroup>\n</oasis:table>\n<table-wrap-foot>\n<fn id=\"t1fn1\">\n<label>a</label>\n<p>\n<italic toggle=\"yes\">C</italic>\n<sub>0</sub>,\ninitial LY dye concentration (mg L<sup>\u20131</sup>); <italic toggle=\"yes\">k</italic>\n<sub>1</sub> (min<sup>\u20131</sup>) &amp; <italic toggle=\"yes\">k</italic>\n<sub>2</sub> (g mg<sup>\u20131</sup> min<sup>\u20131</sup>), pseudo-first-order\nand pseudo-second-order adsorption rate constants; q<sub>e</sub>,\nmass uptake at the equilibrium based on MOF (mg g<sup>\u20131</sup>); and the temperature was 298 K.</p>\n</fn>\n</table-wrap-foot>\n</table-wrap>", "clean_text": "Table 1. LY Adsorption Kinetic Fitting Parameters of the ZIF-8/PU(2) Composite and ZIF-8[^a]\n\n| sample      | C<sub>0</sub> (mg\u00a0L<sup>\u20131</sup>) | t<sub>1/2</sub> (min) | k<sub>1</sub> (min<sup>\u20131</sup>) | q<sub>e</sub> (mg\u00a0g<sup>\u20131</sup>) | R<sup>2</sup> | k<sub>2</sub> (g\u00a0mg<sup>\u20131</sup>\u00a0min<sup>\u20131</sup>) | q<sub>e</sub> (mg\u00a0g<sup>\u20131</sup>) | R<sup>2</sup> |\n|-------------|---------------------------------|-----------------------|---------------------------------|---------------------------------|--------------|--------------------------------------------------|---------------------------------|--------------|\n| ZIF-8       | 50                              | 211                   | 1.09\u00a0\u00d7\u00a010<sup>\u20133</sup>          | 5.94                            | 0.922        | 7.23\u00a0\u00d7\u00a010<sup>\u20134</sup>                           | 7.85                            | 0.997        |\n| ZIF-8/PU(2) | 50                              | 83                    | 1.83\u00a0\u00d7\u00a010<sup>\u20133</sup>          | 3.52                            | 0.895        | 1.89\u00a0\u00d7\u00a010<sup>\u20133</sup>                           | 6.42                            | 0.999        |\n| ZIF-8/PU(2) | 25                              | 56                    | 5.32\u00a0\u00d7\u00a010<sup>\u20133</sup>          | 2.24                            | 0.968        | 5.78\u00a0\u00d7\u00a010<sup>\u20133</sup>                           | 3.05                            | 0.999        |\n| ZIF-8/PU(2) | 10                              | 42                    | 7.19\u00a0\u00d7\u00a010<sup>\u20133</sup>          | 1.04                            | 0.963        | 1.65\u00a0\u00d7\u00a010<sup>\u20132</sup>                           | 1.47                            | 0.999        |\n\n[^a]: C<sub>0</sub>, initial LY dye concentration (mg L<sup>\u20131</sup>); k<sub>1</sub> (min<sup>\u20131</sup>) & k<sub>2</sub> (g mg<sup>\u20131</sup> min<sup>\u20131</sup>), pseudo-first-order and pseudo-second-order adsorption rate constants; q<sub>e</sub>, mass uptake at the equilibrium based on MOF (mg g<sup>\u20131</sup>); and the temperature was 298 K.", "data": [{"meta": {"name": "ZIF-8", "symbol": "", "chemical formula": ""}, "etc": [{"property name": "LY Adsorption Kinetic Fitting Parameters", "value": "C0: 50 mg L\u20131, t1/2: 211 min, k1: 1.09 \u00d7 10\u20133 min\u20131, qe: 5.94 mg g\u20131, R2: 0.922, k2: 7.23 \u00d7 10\u20134 g mg\u20131 min\u20131, qe: 7.85 mg g\u20131, R2: 0.997", "unit": "", "condition": ""}]}, {"meta": {"name": "ZIF-8/PU(2)", "symbol": "", "chemical formula": ""}, "etc": [{"property name": "LY Adsorption Kinetic Fitting Parameters", "value": "C0: 50 mg L\u20131, t1/2: 83 min, k1: 1.83 \u00d7 10\u20133 min\u20131, qe: 3.52 mg g\u20131, R2: 0.895, k2: 1.89 \u00d7 10\u20133 g mg\u20131 min\u20131, qe: 6.42 mg g\u20131, R2: 0.999", "unit": "", "condition": ""}, {"property name": "LY Adsorption Kinetic Fitting Parameters", "value": "C0: 25 mg L\u20131, t1/2: 56 min, k1: 5.32 \u00d7 10\u20133 min\u20131, qe: 2.24 mg g\u20131, R2: 0.968, k2: 5.78 \u00d7 10\u20133 g mg\u20131 min\u20131, qe: 3.05 mg g\u20131, R2: 0.999", "unit": "", "condition": ""}, {"property name": "LY Adsorption Kinetic Fitting Parameters", "value": "C0: 10 mg L\u20131, t1/2: 42 min, k1: 7.19 \u00d7 10\u20133 min\u20131, qe: 1.04 mg g\u20131, R2: 0.963, k2: 1.65 \u00d7 10\u20132 g mg\u20131 min\u20131, qe: 1.47 mg g\u20131, R2: 0.999", "unit": "", "condition": ""}]}], "include_properties": ["gas_adsorption"]}]

File: 800_application_exist/table_au1c00414.json
[{"idx": 16, "type": "table", "classification": ["Property"], "content": "<table-wrap id=\"tbl1\" orientation=\"portrait\" position=\"float\">\n<label>1</label>\n<caption>\n<title>Summary of Pseudoequilibrium CO<sub>2</sub> Uptake at <italic toggle=\"yes\">\u2013</italic>20 and 25 \u00b0C and\n400 ppm (Measured by the Volumetric System, SAP)</title>\n</caption>\n<oasis:table colsep=\"0\" rowsep=\"0\">\n<oasis:tgroup cols=\"9\">\n<oasis:colspec align=\"left\" colname=\"col1\"></oasis:colspec>\n<oasis:colspec align=\"char\" char=\"\u00b1\" colname=\"col2\"></oasis:colspec>\n<oasis:colspec align=\"char\" char=\".\" colname=\"col3\"></oasis:colspec>\n<oasis:colspec align=\"char\" char=\".\" colname=\"col4\"></oasis:colspec>\n<oasis:colspec align=\"char\" char=\"\u00d7\" colname=\"col5\"></oasis:colspec>\n<oasis:colspec align=\"char\" char=\"\u00b1\" colname=\"col6\"></oasis:colspec>\n<oasis:colspec align=\"char\" char=\".\" colname=\"col7\"></oasis:colspec>\n<oasis:colspec align=\"char\" char=\".\" colname=\"col8\"></oasis:colspec>\n<oasis:colspec align=\"char\" char=\"\u00d7\" colname=\"col9\"></oasis:colspec>\n<oasis:thead>\n<oasis:row>\n<oasis:entry align=\"center\"></oasis:entry>\n<oasis:entry align=\"center\" nameend=\"col5\" namest=\"col2\" rowsep=\"1\">\u201320\n\u00b0C</oasis:entry>\n<oasis:entry align=\"center\" nameend=\"col9\" namest=\"col6\" rowsep=\"1\">25 \u00b0C</oasis:entry>\n</oasis:row>\n<oasis:row>\n<oasis:entry align=\"center\"></oasis:entry>\n<oasis:entry align=\"center\"></oasis:entry>\n<oasis:entry align=\"center\"></oasis:entry>\n<oasis:entry align=\"center\" nameend=\"col5\" namest=\"col4\" rowsep=\"1\">adsorption\nrate (mmol/g/min)<xref ref-type=\"table-fn\" rid=\"t1fn1\"></xref>\n</oasis:entry>\n<oasis:entry align=\"center\"></oasis:entry>\n<oasis:entry align=\"center\"></oasis:entry>\n<oasis:entry align=\"center\" nameend=\"col9\" namest=\"col8\" rowsep=\"1\">adsorption\nrate (mmol/g/min)<xref ref-type=\"table-fn\" rid=\"t1fn1\"></xref>\n</oasis:entry>\n</oasis:row>\n<oasis:row>\n<oasis:entry align=\"center\">adsorbent (powders)</oasis:entry>\n<oasis:entry align=\"center\">CO<sub>2</sub> uptake (mmol/g)</oasis:entry>\n<oasis:entry align=\"center\">amine efficiency</oasis:entry>\n<oasis:entry align=\"center\">initial</oasis:entry>\n<oasis:entry align=\"center\">after 2\u00a0h</oasis:entry>\n<oasis:entry align=\"center\">CO<sub>2</sub> uptake (mmol/g)</oasis:entry>\n<oasis:entry align=\"center\">amine efficiency</oasis:entry>\n<oasis:entry align=\"center\">initial</oasis:entry>\n<oasis:entry align=\"center\">after 2\u00a0h</oasis:entry>\n</oasis:row>\n</oasis:thead>\n<oasis:tbody>\n<oasis:row>\n<oasis:entry>MIL-101(Cr)</oasis:entry>\n<oasis:entry>0.01\u00a0\u00b1\u00a00.008</oasis:entry>\n<oasis:entry></oasis:entry>\n<oasis:entry></oasis:entry>\n<oasis:entry></oasis:entry>\n<oasis:entry>0.0008\u00a0\u00b1\u00a01.46\u00a0\u00d7\u00a010<sup>\u20134</sup>\n</oasis:entry>\n<oasis:entry></oasis:entry>\n<oasis:entry></oasis:entry>\n<oasis:entry></oasis:entry>\n</oasis:row>\n<oasis:row>\n<oasis:entry>MIL-101(Cr)\n_10 wt % PEI</oasis:entry>\n<oasis:entry>0.05\u00a0\u00b1\u00a00.004</oasis:entry>\n<oasis:entry>0.02</oasis:entry>\n<oasis:entry></oasis:entry>\n<oasis:entry></oasis:entry>\n<oasis:entry>0.006\u00a0\u00b1\u00a09.29\u00a0\u00d7\u00a010<sup>\u20134</sup>\n</oasis:entry>\n<oasis:entry>0.002</oasis:entry>\n<oasis:entry></oasis:entry>\n<oasis:entry></oasis:entry>\n</oasis:row>\n<oasis:row>\n<oasis:entry>MIL-101(Cr) _30 wt % PEI</oasis:entry>\n<oasis:entry>0.78\u00a0\u00b1\u00a00.03</oasis:entry>\n<oasis:entry>0.11</oasis:entry>\n<oasis:entry>0.018</oasis:entry>\n<oasis:entry>2.13\u00a0\u00d7\u00a010<sup>\u20134</sup>\n</oasis:entry>\n<oasis:entry>0.24\u00a0\u00b1\u00a00.02</oasis:entry>\n<oasis:entry>0.03</oasis:entry>\n<oasis:entry>0.021</oasis:entry>\n<oasis:entry>1.05\u00a0\u00d7\u00a010<sup>\u20134</sup>\n</oasis:entry>\n</oasis:row>\n<oasis:row>\n<oasis:entry>MIL-101(Cr) _50 wt % PEI</oasis:entry>\n<oasis:entry>1.64\u00a0\u00b1\u00a00.17</oasis:entry>\n<oasis:entry>0.13</oasis:entry>\n<oasis:entry>0.015</oasis:entry>\n<oasis:entry>6.21\u00a0\u00d7\u00a010<sup>\u20134</sup>\n</oasis:entry>\n<oasis:entry>1.81\u00a0\u00b1\u00a00.17</oasis:entry>\n<oasis:entry>0.14</oasis:entry>\n<oasis:entry>0.016</oasis:entry>\n<oasis:entry>4.75\u00a0\u00d7\u00a010<sup>\u20134</sup>\n</oasis:entry>\n</oasis:row>\n<oasis:row>\n<oasis:entry>MIL-101(Cr) _10 wt % TEPA</oasis:entry>\n<oasis:entry>0.02\u00a0\u00b1\u00a00.005</oasis:entry>\n<oasis:entry>0.01</oasis:entry>\n<oasis:entry></oasis:entry>\n<oasis:entry></oasis:entry>\n<oasis:entry>0.002\u00a0\u00b1\u00a06.93\u00a0\u00d7\u00a010<sup>\u20134</sup>\n</oasis:entry>\n<oasis:entry>0.0005</oasis:entry>\n<oasis:entry></oasis:entry>\n<oasis:entry></oasis:entry>\n</oasis:row>\n<oasis:row>\n<oasis:entry>MIL-101(Cr) _30 wt % TEPA</oasis:entry>\n<oasis:entry>1.12\u00a0\u00b1\u00a00.02</oasis:entry>\n<oasis:entry>0.14</oasis:entry>\n<oasis:entry>0.021</oasis:entry>\n<oasis:entry>2.66\u00a0\u00d7\u00a010<sup>\u20134</sup>\n</oasis:entry>\n<oasis:entry>0.39\u00a0\u00b1\u00a00.12</oasis:entry>\n<oasis:entry>0.05</oasis:entry>\n<oasis:entry>0.022</oasis:entry>\n<oasis:entry>2.54\u00a0\u00d7\u00a010<sup>\u20135</sup>\n</oasis:entry>\n</oasis:row>\n<oasis:row>\n<oasis:entry>MIL-101(Cr) _50 wt % TEPA</oasis:entry>\n<oasis:entry>1.26\u00a0\u00b1\u00a00.28</oasis:entry>\n<oasis:entry>0.10</oasis:entry>\n<oasis:entry>0.012</oasis:entry>\n<oasis:entry>5.71\u00a0\u00d7\u00a010<sup>\u20134</sup>\n</oasis:entry>\n<oasis:entry>2.14\u00a0\u00b1\u00a00.12</oasis:entry>\n<oasis:entry>0.16</oasis:entry>\n<oasis:entry>0.017</oasis:entry>\n<oasis:entry>2.70\u00a0\u00d7\u00a010<sup>\u20134</sup>\n</oasis:entry>\n</oasis:row>\n</oasis:tbody>\n</oasis:tgroup>\n</oasis:table>\n<table-wrap-foot>\n<fn id=\"t1fn1\">\n<label>a</label>\n<p>The adsorption rate was obtained\nbased on the TGA/DSC data shown in <ext-link xlink:href=\"https://pubs.acs.org/doi/suppl/10.1021/jacsau.1c00414/suppl_file/au1c00414_si_001.pdf\" xlink:type=\"simple\">Figure S4</ext-link>.</p>\n</fn>\n</table-wrap-foot>\n</table-wrap>", "clean_text": "Table 1. Summary of Pseudoequilibrium CO<sub>2</sub> Uptake at \u201320 and 25 \u00b0C and 400 ppm (Measured by the Volumetric System, SAP)\n\n| adsorbent (powders) | CO<sub>2</sub> uptake (mmol/g) | amine efficiency | initial adsorption rate (mmol/g/min)[^a] | after 2\u00a0h adsorption rate (mmol/g/min)[^a] | CO<sub>2</sub> uptake (mmol/g) | amine efficiency | initial adsorption rate (mmol/g/min)[^a] | after 2\u00a0h adsorption rate (mmol/g/min)[^a] |\n|---------------------|--------------------------------|------------------|----------------------------------------|-------------------------------------------|-------------------------------|------------------|----------------------------------------|-------------------------------------------|\n| MIL-101(Cr)          | 0.01\u00a0\u00b1\u00a00.008                   |                  |                                        |                                           | 0.0008\u00a0\u00b1\u00a01.46\u00a0\u00d7\u00a010<sup>\u20134</sup> |                  |                                        |                                           |\n| MIL-101(Cr) _10 wt % PEI | 0.05\u00a0\u00b1\u00a00.004                 | 0.02             |                                        |                                           | 0.006\u00a0\u00b1\u00a09.29\u00a0\u00d7\u00a010<sup>\u20134</sup> | 0.002            |                                        |                                           |\n| MIL-101(Cr) _30 wt % PEI | 0.78\u00a0\u00b1\u00a00.03                  | 0.11             | 0.018                                  | 2.13\u00a0\u00d7\u00a010<sup>\u20134</sup>                    | 0.24\u00a0\u00b1\u00a00.02                    | 0.03             | 0.021                                  | 1.05\u00a0\u00d7\u00a010<sup>\u20134</sup>                    |\n| MIL-101(Cr) _50 wt % PEI | 1.64\u00a0\u00b1\u00a00.17                  | 0.13             | 0.015                                  | 6.21\u00a0\u00d7\u00a010<sup>\u20134</sup>                    | 1.81\u00a0\u00b1\u00a00.17                    | 0.14             | 0.016                                  | 4.75\u00a0\u00d7\u00a010<sup>\u20134</sup>                    |\n| MIL-101(Cr) _10 wt % TEPA | 0.02\u00a0\u00b1\u00a00.005                | 0.01             |                                        |                                           | 0.002\u00a0\u00b1\u00a06.93\u00a0\u00d7\u00a010<sup>\u20134</sup> | 0.0005           |                                        |                                           |\n| MIL-101(Cr) _30 wt % TEPA | 1.12\u00a0\u00b1\u00a00.02                  | 0.14             | 0.021                                  | 2.66\u00a0\u00d7\u00a010<sup>\u20134</sup>                    | 0.39\u00a0\u00b1\u00a00.12                    | 0.05             | 0.022                                  | 2.54\u00a0\u00d7\u00a010<sup>\u20135</sup>                    |\n| MIL-101(Cr) _50 wt % TEPA | 1.26\u00a0\u00b1\u00a00.28                  | 0.10             | 0.012                                  | 5.71\u00a0\u00d7\u00a010<sup>\u20134</sup>                    | 2.14\u00a0\u00b1\u00a00.12                    | 0.16             | 0.017                                  | 2.70\u00a0\u00d7\u00a010<sup>\u20134</sup>                    |\n\n[^a]: The adsorption rate was obtained based on the TGA/DSC data shown in [Figure S4](https://pubs.acs.org/doi/suppl/10.1021/jacsau.1c00414/suppl_file/au1c00414_si_001.pdf).", "data": [{"meta": {"name": "MIL-101(Cr)", "symbol": "", "chemical formula": ""}, "gas adsorption": [{"adsorbate": "CO2", "adsorbed amount": "0.01", "unit": "mmol/g", "temperature": "-20\u00b0C", "pressure": "400 ppm", "condition": "Measured by the Volumetric System, SAP"}, {"adsorbate": "CO2", "adsorbed amount": "0.0008", "unit": "mmol/g", "temperature": "25\u00b0C", "pressure": "400 ppm", "condition": "Measured by the Volumetric System, SAP"}]}, {"meta": {"name": "MIL-101(Cr) _10 wt % PEI", "symbol": "", "chemical formula": ""}, "gas adsorption": [{"adsorbate": "CO2", "adsorbed amount": "0.05", "unit": "mmol/g", "temperature": "-20\u00b0C", "pressure": "400 ppm", "condition": "Measured by the Volumetric System, SAP"}, {"adsorbate": "CO2", "adsorbed amount": "0.006", "unit": "mmol/g", "temperature": "25\u00b0C", "pressure": "400 ppm", "condition": "Measured by the Volumetric System, SAP"}], "etc": [{"property name": "amine efficiency", "value": "0.02", "unit": "", "condition": ""}, {"property name": "amine efficiency", "value": "0.002", "unit": "", "condition": "after 2 h"}]}, {"meta": {"name": "MIL-101(Cr) _30 wt % PEI", "symbol": "", "chemical formula": ""}, "gas adsorption": [{"adsorbate": "CO2", "adsorbed amount": "0.78", "unit": "mmol/g", "temperature": "-20\u00b0C", "pressure": "400 ppm", "condition": "Measured by the Volumetric System, SAP"}, {"adsorbate": "CO2", "adsorbed amount": "0.24", "unit": "mmol/g", "temperature": "25\u00b0C", "pressure": "400 ppm", "condition": "Measured by the Volumetric System, SAP"}], "etc": [{"property name": "amine efficiency", "value": "0.11", "unit": "", "condition": ""}, {"property name": "amine efficiency", "value": "0.03", "unit": "", "condition": "after 2 h"}, {"property name": "initial adsorption rate", "value": "0.018", "unit": "mmol/g/min", "condition": ""}, {"property name": "initial adsorption rate", "value": "2.13 \u00d7 10^-4", "unit": "mmol/g/min", "condition": "after 2 h"}]}, {"meta": {"name": "MIL-101(Cr) _50 wt % PEI", "symbol": "", "chemical formula": ""}, "gas adsorption": [{"adsorbate": "CO2", "adsorbed amount": "1.64", "unit": "mmol/g", "temperature": "-20\u00b0C", "pressure": "400 ppm", "condition": "Measured by the Volumetric System, SAP"}, {"adsorbate": "CO2", "adsorbed amount": "1.81", "unit": "mmol/g", "temperature": "25\u00b0C", "pressure": "400 ppm", "condition": "Measured by the Volumetric System, SAP"}], "etc": [{"property name": "amine efficiency", "value": "0.13", "unit": "", "condition": ""}, {"property name": "amine efficiency", "value": "0.14", "unit": "", "condition": "after 2 h"}, {"property name": "initial adsorption rate", "value": "0.015", "unit": "mmol/g/min", "condition": ""}, {"property name": "initial adsorption rate", "value": "6.21 \u00d7 10^-4", "unit": "mmol/g/min", "condition": "after 2 h"}]}, {"meta": {"name": "MIL-101(Cr) _10 wt % TEPA", "symbol": "", "chemical formula": ""}, "gas adsorption": [{"adsorbate": "CO2", "adsorbed amount": "0.02", "unit": "mmol/g", "temperature": "-20\u00b0C", "pressure": "400 ppm", "condition": "Measured by the Volumetric System, SAP"}, {"adsorbate": "CO2", "adsorbed amount": "0.002", "unit": "mmol/g", "temperature": "25\u00b0C", "pressure": "400 ppm", "condition": "Measured by the Volumetric System, SAP"}], "etc": [{"property name": "amine efficiency", "value": "0.01", "unit": "", "condition": ""}, {"property name": "amine efficiency", "value": "0.0005", "unit": "", "condition": "after 2 h"}]}, {"meta": {"name": "MIL-101(Cr) _30 wt % TEPA", "symbol": "", "chemical formula": ""}, "gas adsorption": [{"adsorbate": "CO2", "adsorbed amount": "1.12", "unit": "mmol/g", "temperature": "-20\u00b0C", "pressure": "400 ppm", "condition": "Measured by the Volumetric System, SAP"}, {"adsorbate": "CO2", "adsorbed amount": "0.39", "unit": "mmol/g", "temperature": "25\u00b0C", "pressure": "400 ppm", "condition": "Measured by the Volumetric System, SAP"}], "etc": [{"property name": "amine efficiency", "value": "0.14", "unit": "", "condition": ""}, {"property name": "amine efficiency", "value": "0.05", "unit": "", "condition": "after 2 h"}, {"property name": "initial adsorption rate", "value": "0.021", "unit": "mmol/g/min", "condition": ""}, {"property name": "initial adsorption rate", "value": "2.66 \u00d7 10^-4", "unit": "mmol/g/min", "condition": "after 2 h"}]}, {"meta": {"name": "MIL-101(Cr) _50 wt % TEPA", "symbol": "", "chemical formula": ""}, "gas adsorption": [{"adsorbate": "CO2", "adsorbed amount": "1.26", "unit": "mmol/g", "temperature": "-20\u00b0C", "pressure": "400 ppm", "condition": "Measured by the Volumetric System, SAP"}, {"adsorbate": "CO2", "adsorbed amount": "2.14", "unit": "mmol/g", "temperature": "25\u00b0C", "pressure": "400 ppm", "condition": "Measured by the Volumetric System, SAP"}], "etc": [{"property name": "amine efficiency", "value": "0.10", "unit": "", "condition": ""}, {"property name": "amine efficiency", "value": "0.16", "unit": "", "condition": "after 2 h"}, {"property name": "initial adsorption rate", "value": "0.012", "unit": "mmol/g/min", "condition": ""}, {"property name": "initial adsorption rate", "value": "5.71 \u00d7 10^-4", "unit": "mmol/g/min", "condition": "after 2 h"}]}], "include_properties": null}]
