Repository: Yeonghun1675/L2M3

<div align="center">
<h1> ⛏L2M3: Large Language Models Material Miner </h1> 
</div>

## Summary
L2M3 is designed to efficiently gather experimental Metal-Organic Framework (MOF) data from scientific literature, addressing the challenge of accessing hard-to-find data and enhancing the quality of information available for machine learning in materials science. By utilizing a chain of advanced Large Language Models (LLMs), we developed a systematic method for extracting and organizing MOF data into a structured, usable format. Our approach has successfully compiled data from over 40,000 research articles, creating a comprehensive, ready-to-use dataset. This dataset includes MOF synthesis conditions and properties, extracted from both **tables and text**, which have been thoroughly analyzed.

## Process
L2M3 employs three specialized agents:

- **Categorization Agent**: Classifies tables and text based on whether they describe properties, synthesis conditions, or contain irrelevant information.
- **Inclusion Agent**: Identifies specific pieces of information present in the categorized data.
- **Extraction Agent**: Extracts the relevant information in a structured JSON format.

## How to use 

You can run L2M3 using the `LLMMiner` and `JournalReader` classes.
```python
from llm_miner import LLMMiner
from llm_miner import JournalReader

# Load agent and parse XML/HTML file
agent = LLMMiner.from_config(config)
jr = JournalReader.from_file(file_path, publisher)

# Run the agent on the parsed file
agent.run(jr)
```

###  1. JournalReader (Parsing XML/HTML)
`JournalReader` is a Python class that extracts clean text and metadata from XML or HTML files.

```python
from llm_miner import JournalReader

file_path = 'path-to-your-xml/html-file'
publisher = 'your-publisher'  # Available options: ['acs', 'rsc', 'elsevier', 'springer']

jr = JournalReader.from_file(file_path, publisher=publisher)
```

Attributes of `JournalReader`:

- `doi`: The DOI of the paper
- `title`: The title of the paper
- `url`: The URL of the paper
- `get_tables`: A list of tables in the paper
- `get_texts`: A list of paragraphs in the paper
- `get_figures`: A list of figure captions in the paper

You can also save and load `JournalReader` instances as JSON files:
```python

# Save JournalReader to a JSON file
jr.to_json('output_file_path.json')

# Load JournalReader from a JSON file
jr_load = JournalReader.from_json('input_file_path.json')
```

### 2. LLMMiner (Agent)
`LLMMiner` is a module that extracts synthesis conditions and characteristic properties from text and tables.

```python
from llm_miner import LLMMiner

api_key = 'openai-api-key'
agent = LLMMiner.create(openai_api_key=api_key)
```
By default, the LLM module uses `gpt-4` for text extraction and `gpt-3.5-turbo-16k` for table extraction.

You can customize the LLM model using a configuration file. If you want to use a fine-tuned model, an example configuration file is available in the [L2M3/config](config) directory.

```python
agent = LLMMiner.from_yaml('yaml-file-path', openai_api_key=api_key)
```

### 3. Run agent
You can run the agent, and the output of the text-mining process will automatically be saved in the `JournalReader` object.

```python
agent.run(jr)
```

You can check the results in the `JournalReader` object. These results show the synthesized or property data, consolidated by material.

```python
result = jr.result

# View all results
result.print()
```

If `jr.result` exists, it is automatically saved during the process of saving the `JournalReader`. If you want to save just the result separately, you can save the cleaned results using the `to_dict` or `to_json` functions:

```python

# Save as a JSON file
result.to_json(json_file)
```

If you want to review the text-mining results by paragraph or table, you can use the following functions. Each function returns a list of `Paragraph` objects.

```python

# All text-mined results
all_paragraph = jr.cln_element

# View results by category
synthesis_condition = jr.get_synthesis_conditions()
properties = jr.get_properties()
tables = jr.get_tables()
```

You can inspect the text-mining results in each `Paragraph` object:

```python

# Check the results of each paragraph
paragraph = synthesis_condition[idx]  # Can also use properties, or table
paragraph.print()  # View full content of the paragraph
```

The `Paragraph` object offers several useful attributes and methods:

- `idx`: Index of the paragraph
- `type`: Type of the paragraph (text or table)
- `classification`: Classification result (synthesis condition or properties)
- `clean_text`: Cleaned version of the paragraph (no HTML/XML tags)
- `include_properties`: Inclusion result
- `data`: Extracted data in JSON format
- `(method) get_intermediate_step`: Displays results of intermediate steps
- `(method) to_dict`: Converts the Paragraph object to a dictionary

File: sample_tests/applications/am1c10481.json (part 1 of 3)
{"filepath": "../L2M3_data/1_application_papers/acs_xml/am1c10481.xml", "publisher": "acs", "elements": [{"idx": 1, "type": "text", "classification": ["else"], "content": "<p>A large\nnumber of metal\u2013organic frameworks (MOFs) have exhibited\nincreasingly wide utilization in the field of chromatographic separation\nowing to their intrinsic fascinating properties. However, the previous\nstudies on supported MOF coating-based chromatographic separation\nfocused only on the synthesis and chromatographic performance of a\ncertain kind of supported MOF coatings as stationary phases using\nthe multiple-step, complicated, and time-consuming modification methods,\nwhich severely impeded the widespread application of MOFs in separation\nscience. Herein, a high-efficiency and versatile methodology toward\ndiverse supported MOF coating-based stationary phases to achieve high-efficiency\nchromatographic separation was first reported based on the immobilized\ncysteine (Cys)-triggered in situ growth (ICISG) strategy. As a proof-of-concept\ndemonstration, four types of MOF crystals consisting of different\nligands and metal ions (Zn<sup>2+</sup>, Cu<sup>2+</sup>, Fe<sup>3+</sup>, and Zr<sup>4+</sup>) were conveniently and firmly grown on a Cys-modified\ncapillary using the ICISG strategy and employed as the functional\nstationary phase for electrochromatographic separation. A broad variety\nof neutral, acidic, and basic compounds were all separated in a highly\nefficient manner on the developed four MOF-coated columns. The maximum\ntheoretical plate number for Cys-MIL-100\u00ad(Fe)@capillary was close to\n1.0 \u00d7 10<sup>5</sup> plates/m, and the intraday, interday, and\ncolumn-to-column repeatabilities of retention times for the four MOF-modified\ncolumns were all less than 5.25%. More interestingly, the diversified\nseparation performance of the developed MOF-coated columns indicated\nthat the preparation strategy and the skeletal structure of the MOF\ncoating-based stationary phases have a significant influence on the\nelectrochromatographic separation performance and column capacity.\nBenefiting from the strong universality and high applicability of\nthe developed ICISG strategy, the present study provides an effective\nroute to facilitate the design and fabrication of novel functional\nMOF-based chromatographic stationary phases.</p>", "clean_text": "A large\nnumber of metal\u2013organic frameworks (MOFs) have exhibited\nincreasingly wide utilization in the field of chromatographic separation\nowing to their intrinsic fascinating properties. However, the previous\nstudies on supported MOF coating-based chromatographic separation\nfocused only on the synthesis and chromatographic performance of a\ncertain kind of supported MOF coatings as stationary phases using\nthe multiple-step, complicated, and time-consuming modification methods,\nwhich severely impeded the widespread application of MOFs in separation\nscience. Herein, a high-efficiency and versatile methodology toward\ndiverse supported MOF coating-based stationary phases to achieve high-efficiency\nchromatographic separation was first reported based on the immobilized\ncysteine (Cys)-triggered in situ growth (ICISG) strategy. As a proof-of-concept\ndemonstration, four types of MOF crystals consisting of different\nligands and metal ions (Zn2+, Cu2+, Fe3+, and Zr4+) were conveniently and firmly grown on a Cys-modified\ncapillary using the ICISG strategy and employed as the functional\nstationary phase for electrochromatographic separation. A broad variety\nof neutral, acidic, and basic compounds were all separated in a highly\nefficient manner on the developed four MOF-coated columns. The maximum\ntheoretical plate number for Cys-MIL-100\u00ad(Fe)@capillary was close to\n1.0 \u00d7 105 plates/m, and the intraday, interday, and\ncolumn-to-column repeatabilities of retention times for the four MOF-modified\ncolumns were all less than 5.25%. More interestingly, the diversified\nseparation performance of the developed MOF-coated columns indicated\nthat the preparation strategy and the skeletal structure of the MOF\ncoating-based stationary phases have a significant influence on the\nelectrochromatographic separation performance and column capacity.\nBenefiting from the strong universality and high applicability of\nthe developed ICISG strategy, the present study provides an effective\nroute to facilitate the design and fabrication of novel functional\nMOF-based chromatographic stationary phases.", "data": null, "include_properties": null}, {"idx": 2, "type": "text", "classification": ["else"], "content": "<title>Introduction</title><p>As a novel organic\u2013inorganic\ncomposite porous crystalline\nmaterial, metal\u2013organic frameworks (MOFs) have aroused wide\ninterest due to their excellent properties such as high porosity,\nlarge specific surface area, and adsorption affinities. Benefiting from the above fascinating characteristics, MOFs have\nshown great application prospects in adsorption, sensing, catalysis, separation, and other aspects. In particular, MOFs are eminently suitable for the fabrication of\nvarious functionalized chromatography stationary phases with large\nspecific surface areas because of their excellent porosity and modifiable\nfunctionalities. Until now, multifarious MOFs\nhave been developed as a porous stationary phase for chromatographic\nseparation such as high-performance liquid chromatography (HPLC), capillary electrochromatography (CEC), and gas chromatography.\n</p>", "clean_text": "Introduction\nAs a novel organic\u2013inorganic\ncomposite porous crystalline\nmaterial, metal\u2013organic frameworks (MOFs) have aroused wide\ninterest due to their excellent properties such as high porosity,\nlarge specific surface area, and adsorption affinities. Benefiting from the above fascinating characteristics, MOFs have\nshown great application prospects in adsorption, sensing, catalysis, separation, and other aspects. In particular, MOFs are eminently suitable for the fabrication of\nvarious functionalized chromatography stationary phases with large\nspecific surface areas because of their excellent porosity and modifiable\nfunctionalities. Until now, multifarious MOFs\nhave been developed as a porous stationary phase for chromatographic\nseparation such as high-performance liquid chromatography (HPLC), capillary electrochromatography (CEC), and gas chromatography.\n", "data": null, "include_properties": null}, {"idx": 3, "type": "text", "classification": ["else"], "content": "<p>In recent years,\nmuch attention has been paid to the fabrication\nof supported MOF coatings as stationary phases for chromatographic\nseparation, which could effectively address the issues of directly\npacked MOF-based stationary phases such as high backpressure and low\nseparation performance. However, because of\nthe intrinsic poor heterogeneous nucleation capability of MOF crystals\non support surfaces, there are still many limitations\nin the previously reported methodologies for fabricating MOF-coated\nchromatographic stationary phases. More specifically, the previous\nresearch studies on supported MOF coating-based chromatographic separation\nfocused only on the synthesis of a certain kind of supported MOF coatings\nas stationary phases and their separation performance. Furthermore, almost all of the existing preparative\nmethods for supported MOF coating-based stationary phases such as\npostsynthetic modification, liquid-phase epitaxy, and layer-by-layer\nself-assembly in situ growth generally require multiple preparation\nsteps or treatment cycles and sophisticated and time-consuming operation\nconditions. Consequently,\nthe poor universality and low applicability of the preparation methodologies\nof MOF-coated stationary phases severely impede the widespread application\nof MOFs in separation science. Therefore, a highly efficient and versatile\nstrategy to prepare diverse MOF coatings on support surfaces (e.g.,\nspherical silica and fused silica capillary) as the stationary phases\nfor chromatographic separation is urgently desirable but has not yet\nbeen reported to date.</p>", "clean_text": "In recent years,\nmuch attention has been paid to the fabrication\nof supported MOF coatings as stationary phases for chromatographic\nseparation, which could effectively address the issues of directly\npacked MOF-based stationary phases such as high backpressure and low\nseparation performance. However, because of\nthe intrinsic poor heterogeneous nucleation capability of MOF crystals\non support surfaces, there are still many limitations\nin the previously reported methodologies for fabricating MOF-coated\nchromatographic stationary phases. More specifically, the previous\nresearch studies on supported MOF coating-based chromatographic separation\nfocused only on the synthesis of a certain kind of supported MOF coatings\nas stationary phases and their separation performance. Furthermore, almost all of the existing preparative\nmethods for supported MOF coating-based stationary phases such as\npostsynthetic modification, liquid-phase epitaxy, and layer-by-layer\nself-assembly in situ growth generally require multiple preparation\nsteps or treatment cycles and sophisticated and time-consuming operation\nconditions. Consequently,\nthe poor universality and low applicability of the preparation methodologies\nof MOF-coated stationary phases severely impede the widespread application\nof MOFs in separation science. Therefore, a highly efficient and versatile\nstrategy to prepare diverse MOF coatings on support surfaces (e.g.,\nspherical silica and fused silica capillary) as the stationary phases\nfor chromatographic separation is urgently desirable but has not yet\nbeen reported to date.", "data": null, "include_properties": null}, {"idx": 4, "type": "text", "classification": ["else"], "content": "<p>CEC, combining the advantages of capillary\nelectrophoresis (CE)\nand HPLC, is an evolving and powerful chromatographic separation method. One of the key issues affecting the development of CEC is the column\ntechnique, whose critical component is the stationary phases. In this context, MOFs with high porosity and\ndiverse functionalities are particularly well suited for preparing\nnovel functionalized CEC stationary phases with a large specific surface\narea. Until now, some types of MOF coatings\nhave been utilized for CEC separation and they exhibited excellent\nseparation ability for different analytes. Nevertheless, the previously reported methodologies\nfor fabricating MOF-coated stationary phases such as postsynthetic\nmodification and in situ growth also suffered from the issues of poor\nuniversality, low applicability, and inferior separation ability, severely hindering the further exploitation and application\nof MOFs in CEC.</p>", "clean_text": "CEC, combining the advantages of capillary\nelectrophoresis (CE)\nand HPLC, is an evolving and powerful chromatographic separation method. One of the key issues affecting the development of CEC is the column\ntechnique, whose critical component is the stationary phases. In this context, MOFs with high porosity and\ndiverse functionalities are particularly well suited for preparing\nnovel functionalized CEC stationary phases with a large specific surface\narea. Until now, some types of MOF coatings\nhave been utilized for CEC separation and they exhibited excellent\nseparation ability for different analytes. Nevertheless, the previously reported methodologies\nfor fabricating MOF-coated stationary phases such as postsynthetic\nmodification and in situ growth also suffered from the issues of poor\nuniversality, low applicability, and inferior separation ability, severely hindering the further exploitation and application\nof MOFs in CEC.", "data": null, "include_properties": null}, {"idx": 5, "type": "text", "classification": ["synthesis condition"], "content": "<p>Herein, we first reported a high-efficiency\nand versatile methodology\ntoward diverse supported MOF coating-based stationary phases to achieve\nhigh-efficiency electrochromatographic separation. The synthetic strategy\nof MOF-coated stationary phases was inspired by the significantly\naccelerated formation of prenucleation clusters and MOF crystals induced\nby cysteine (Cys) and could be summarized\nas immobilized Cys-triggered in situ growth (ICISG) of MOFs. First,\nCys was simply premodified on the inner surface of a fused silica\ncapillary through silane coupling and Schiff base reactions, which\nacted as a strong trigger for the rapid growth of MOF crystals inside\nthe capillary. Second, the spontaneous formation of the prenucleation\nclusters and further in situ rapid growth of various MOF crystals\non the capillary inner wall were easily achieved in a one-step process\nbecause the immobilized Cys could effectively accumulate diverse metal\ncations because of the strong coordination interaction of Cys. Third, the ICISG strategy can effectively combine the merits of\nthe excellent interfacial binding ability of the silane coupling agent,\nthe outstanding metal ion coordination, and induced nucleation capability\nof cysteine. Accordingly, the ICISG strategy has strong universality\nand high applicability for fabricating MOF-coated chromatographic\nstationary phases. For a proof-of-concept demonstration, four types\nof MOF crystals composed of different metal ions and ligands, that\nis, ZIF-8, UiO-66, MIL-100\u00ad(Fe), and HKUST-1, were firmly grown on\nthe Cys-modified capillary by a facile and rapid one-step process\nand employed as the electrochromatographic stationary phase for open\ntubular CEC (OT-CEC) separation of a broad variety of neutral, acidic,\nand basic compounds. Compared with the previously reported synthetic\nstrategies for MOF-coated chromatographic stationary phases, the developed\nICISG method possessed broader universality, stronger applicability,\nand higher separation efficiency. Therefore, the present study not\nonly contributes to expanding the application potential of MOFs in\nCEC but also will pave a new avenue for designing and fabricating\nnovel functional MOF-based chromatographic stationary phases.</p>", "clean_text": "Herein, we first reported a high-efficiency\nand versatile methodology\ntoward diverse supported MOF coating-based stationary phases to achieve\nhigh-efficiency electrochromatographic separation. The synthetic strategy\nof MOF-coated stationary phases was inspired by the significantly\naccelerated formation of prenucleation clusters and MOF crystals induced\nby cysteine (Cys) and could be summarized\nas immobilized Cys-triggered in situ growth (ICISG) of MOFs. First,\nCys was simply premodified on the inner surface of a fused silica\ncapillary through silane coupling and Schiff base reactions, which\nacted as a strong trigger for the rapid growth of MOF crystals inside\nthe capillary. Second, the spontaneous formation of the prenucleation\nclusters and further in situ rapid growth of various MOF crystals\non the capillary inner wall were easily achieved in a one-step process\nbecause the immobilized Cys could effectively accumulate diverse metal\ncations because of the strong coordination interaction of Cys. Third, the ICISG strategy can effectively combine the merits of\nthe excellent interfacial binding ability of the silane coupling agent,\nthe outstanding metal ion coordination, and induced nucleation capability\nof cysteine. Accordingly, the ICISG strategy has strong universality\nand high applicability for fabricating MOF-coated chromatographic\nstationary phases. For a proof-of-concept demonstration, four types\nof MOF crystals composed of different metal ions and ligands, that\nis, ZIF-8, UiO-66, MIL-100\u00ad(Fe), and HKUST-1, were firmly grown on\nthe Cys-modified capillary by a facile and rapid one-step process\nand employed as the electrochromatographic stationary phase for open\ntubular CEC (OT-CEC) separation of a broad variety of neutral, acidic,\nand basic compounds. Compared with the previously reported synthetic\nstrategies for MOF-coated chromatographic stationary phases, the developed\nICISG method possessed broader universality, stronger applicability,\nand higher separation efficiency. Therefore, the present study not\nonly contributes to expanding the application potential of MOFs in\nCEC but also will pave a new avenue for designing and fabricating\nnovel functional MOF-based chromatographic stationary phases.", "data": [{"Mof name": "ZIF-8", "symbol": "Not mentioned", "processes": [{"synthesis method": "ICISG", "precursor": "Cys", "solution": "Not mentioned", "pressure": "Not mentioned", "temperature": "Not mentioned", "time": "Not mentioned"}]}, {"Mof name": "UiO-66", "symbol": "Not mentioned", "processes": [{"synthesis method": "ICISG", "precursor": "Cys", "solution": "Not mentioned", "pressure": "Not mentioned", "temperature": "Not mentioned", "time": "Not mentioned"}]}, {"Mof name": "MIL-100\u00ad(Fe)", "symbol": "Not mentioned", "processes": [{"synthesis method": "ICISG", "precursor": "Cys", "solution": "Not mentioned", "pressure": "Not mentioned", "temperature": "Not mentioned", "time": "Not mentioned"}]}, {"Mof name": "HKUST-1", "symbol": "Not mentioned", "processes": [{"synthesis method": "ICISG", "precursor": "Cys", "solution": "Not mentioned", "pressure": "Not mentioned", "temperature": "Not mentioned", "time": "Not mentioned"}]}], "include_properties": ["chemical_synthesis", "mixing", "washing"]}, {"idx": 6, "type": "text", "classification": ["else"], "content": "<title>Experimental Section</title><title>Apparatus and Characterization</title><p>All the CE separations\nwere conducted using an Agilent 7100 3D CE system (Waldbronn, Germany).\nThe pH values of the buffer solutions were adjusted using a digital\npH meter (FiveEasy Plus FE28, Mettler Toledo, Shanghai, China). Attenuated\ntotal reflection Fourier transform infrared (ATR-FTIR) spectra were\nrecorded using a Nicolet iS10 spectrometer (Nicolet, USA). Scanning\nelectron microscopy (SEM) images were recorded using an SU-8020 instrument\n(Hitachi, Japan). The measurement of energy-dispersive X-ray spectroscopy\n(EDS) spectra was conducted using an Inca X-act system (Oxford, Britain).\nAtomic force microscopy (AFM) images were obtained from Dimension\nIcon (Bruker, Germany). X-ray diffraction (XRD) patterns were recorded\nusing a D8 Advance diffractometer (Bruker, Germany) from 2\u03b8\n= 5 to 50\u00b0 with a 0.02\u00b0 increment. The Brunauer\u2013Emmett\u2013Teller\n(BET) surface areas were investigated by nitrogen adsorption on a\nMicromeritics TriStar II 3020 (Micromeritics, USA). The leaching of\nZn<sup>2+</sup> from the ZIF-8 coating was tested using an Agilent\n730 ICP-OES system (Agilent Technologies, USA).</p>", "clean_text": "Experimental Section\nApparatus and Characterization\nAll the CE separations\nwere conducted using an Agilent 7100 3D CE system (Waldbronn, Germany).\nThe pH values of the buffer solutions were adjusted using a digital\npH meter (FiveEasy Plus FE28, Mettler Toledo, Shanghai, China). Attenuated\ntotal reflection Fourier transform infrared (ATR-FTIR) spectra were\nrecorded using a Nicolet iS10 spectrometer (Nicolet, USA). Scanning\nelectron microscopy (SEM) images were recorded using an SU-8020 instrument\n(Hitachi, Japan). The measurement of energy-dispersive X-ray spectroscopy\n(EDS) spectra was conducted using an Inca X-act system (Oxford, Britain).\nAtomic force microscopy (AFM) images were obtained from Dimension\nIcon (Bruker, Germany). X-ray diffraction (XRD) patterns were recorded\nusing a D8 Advance diffractometer (Bruker, Germany) from 2\u03b8\n= 5 to 50\u00b0 with a 0.02\u00b0 increment. The Brunauer\u2013Emmett\u2013Teller\n(BET) surface areas were investigated by nitrogen adsorption on a\nMicromeritics TriStar II 3020 (Micromeritics, USA). The leaching of\nZn2+ from the ZIF-8 coating was tested using an Agilent\n730 ICP-OES system (Agilent Technologies, USA).", "data": null, "include_properties": null}, {"idx": 7, "type": "text", "classification": ["synthesis condition"], "content": "<title>Preparation\nof the Amino Acid-Modified Capillary Columns</title><p>The whole preparation\nprocess of the MOF-modified columns is schematically\nshown in ,\nand the capillary needs the amino acid-premodified treatment before\nthe subsequent modification of MOFs. First, the uncoated fused silica\ncapillaries (48.5 \u00d7 40 cm, 50 \u03bcm i.d. \u00d7 375 \u03bcm\no.d.) were pretreated according to our previous literature study. The obtained capillary was injected with an\nethanol solution of 3-aminopropyltriethoxysilane (APTES) (10%, v/v)\nfor 60 min. Subsequently, the prepared capillary was rinsed with absolute\nethanol for 5 min to remove the residue and dried with nitrogen. After\nthis, the APTES-bonded capillary was successively injected with an\naqueous solution of glutaraldehyde (2%, v/v, pH 11) and Cys or alanine\n(Ala) solution (2 mg/mL) for 60 min, respectively. Finally, the amino\nacid-modified capillary was flushed with ultrapure water for 10 min\nand dried with nitrogen. All operations were carried out at room temperature.</p>", "clean_text": "Preparation\nof the Amino Acid-Modified Capillary Columns\nThe whole preparation\nprocess of the MOF-modified columns is schematically\nshown in ,\nand the capillary needs the amino acid-premodified treatment before\nthe subsequent modification of MOFs. First, the uncoated fused silica\ncapillaries (48.5 \u00d7 40 cm, 50 \u03bcm i.d. \u00d7 375 \u03bcm\no.d.) were pretreated according to our previous literature study. The obtained capillary was injected with an\nethanol solution of 3-aminopropyltriethoxysilane (APTES) (10%, v/v)\nfor 60 min. Subsequently, the prepared capillary was rinsed with absolute\nethanol for 5 min to remove the residue and dried with nitrogen. After\nthis, the APTES-bonded capillary was successively injected with an\naqueous solution of glutaraldehyde (2%, v/v, pH 11) and Cys or alanine\n(Ala) solution (2 mg/mL) for 60 min, respectively. Finally, the amino\nacid-modified capillary was flushed with ultrapure water for 10 min\nand dried with nitrogen. All operations were carried out at room temperature.", "data": [{"Mof name": "Not mentioned", "symbol": "Not mentioned", "processes": [{"synthesis method": "Not mentioned"}], "yield": "Not mentioned", "chemical formula": "Not mentioned"}], "include_properties": ["washing", "chemical_synthesis"]}, {"idx": 8, "type": "figure", "classification": null, "content": "<fig fig-type=\"figure\" id=\"fig1\" orientation=\"portrait\" position=\"float\">\n<label>1</label>\n<caption>\n<p>Preparation\nof MOF-coated columns using the ICISG strategy.</p>\n</caption>\n<graphic id=\"gr1\" orientation=\"portrait\" position=\"float\" xlink:href=\"am1c10481_0002.tif\" xlink:type=\"simple\"></graphic>\n</fig>", "clean_text": "\n1\n\nPreparation\nof MOF-coated columns using the ICISG strategy.\n\n\n", "data": null, "include_properties": null}, {"idx": 9, "type": "text", "classification": ["synthesis condition"], "content": "<title>In Situ Growth of MOF Crystals inside the Amino Acid-Modified\nCapillary Columns</title><p>The growth of ZIF-8 crystals on the Cys-modified\ncapillary involves only one step. Briefly, a fresh methanol solution\ncontaining 20 mM zinc acetate and 80 mM 2-methylimidazole was injected\ninto the Cys-modified column and allowed to stand for 2 h to form\nZIF-8 crystals on the capillary at room temperature. After being flushed\nwith methanol for a few minutes, the ZIF-8-modified capillary (Cys-ZIF-8@capillary)\nwas obtained. As a comparison, the in situ growth of ZIF-8 inside\nan unmodified capillary (ZIF-8@capillary) and an Ala-modified capillary\n(Ala-ZIF-8@capillary) as well as on a Cys-modified quartz plate (Cys-ZIF-8@plate),\nan unmodified quartz plate (ZIF-8@plate), and an Ala-modified quartz\nplate (Ala-ZIF-8@plate) was also conducted via a similar process as\nstated above. Furthermore, the ICISG strategy was also utilized for\nfabricating UiO-66, HKUST-1, and MIL-100\u00ad(Fe)-coated columns and quartz\nplates using similar methods. More details are provided in the <ext-link xlink:href=\"https://pubs.acs.org/doi/suppl/10.1021/acsami.1c10481/suppl_file/am1c10481_si_001.pdf\" xlink:type=\"simple\">Supporting Information</ext-link>.</p>", "clean_text": "In Situ Growth of MOF Crystals inside the Amino Acid-Modified\nCapillary Columns\nThe growth of ZIF-8 crystals on the Cys-modified\ncapillary involves only one step. Briefly, a fresh methanol solution\ncontaining 20 mM zinc acetate and 80 mM 2-methylimidazole was injected\ninto the Cys-modified column and allowed to stand for 2 h to form\nZIF-8 crystals on the capillary at room temperature. After being flushed\nwith methanol for a few minutes, the ZIF-8-modified capillary (Cys-ZIF-8@capillary)\nwas obtained. As a comparison, the in situ growth of ZIF-8 inside\nan unmodified capillary (ZIF-8@capillary) and an Ala-modified capillary\n(Ala-ZIF-8@capillary) as well as on a Cys-modified quartz plate (Cys-ZIF-8@plate),\nan unmodified quartz plate (ZIF-8@plate), and an Ala-modified quartz\nplate (Ala-ZIF-8@plate) was also conducted via a similar process as\nstated above. Furthermore, the ICISG strategy was also utilized for\nfabricating UiO-66, HKUST-1, and MIL-100\u00ad(Fe)-coated columns and quartz\nplates using similar methods. More details are provided in the Supporting Information.", "data": [{"Mof name": "ZIF-8", "symbol": "Not mentioned", "processes": [{"synthesis method": "in situ growth", "precursor1 name": "zinc acetate", "precursor1 amount": "20 mM", "precursor2 name": "2-methylimidazole", "precursor2 amount": "80 mM", "solution": "methanol", "pressure": "Not mentioned", "temperature": "room temperature", "time": "2 h"}, {"synthesis method": "flushing", "flushing solution": "methanol", "time": "a few minutes"}]}, {"Mof name": "UiO-66", "symbol": "Not mentioned", "processes": [{"synthesis method": "in situ growth", "precursor1 name": "Not mentioned", "precursor1 amount": "Not mentioned", "precursor2 name": "Not mentioned", "precursor2 amount": "Not mentioned", "solution": "Not mentioned", "pressure": "Not mentioned", "temperature": "Not mentioned", "time": "Not mentioned"}]}, {"Mof name": "HKUST-1", "symbol": "Not mentioned", "processes": [{"synthesis method": "in situ growth", "precursor1 name": "Not mentioned", "precursor1 amount": "Not mentioned", "precursor2 name": "Not mentioned", "precursor2 amount": "Not mentioned", "solution": "Not mentioned", "pressure": "Not mentioned", "temperature": "Not mentioned", "time": "Not mentioned"}]}, {"Mof name": "MIL-100\u00ad(Fe)", "symbol": "Not mentioned", "processes": [{"synthesis method": "in situ growth", "precursor1 name": "Not mentioned", "precursor1 amount": "Not mentioned", "precursor2 name": "Not mentioned", "precursor2 amount": "Not mentioned", "solution": "Not mentioned", "pressure": "Not mentioned", "temperature": "Not mentioned", "time": "Not mentioned"}]}], "include_properties": ["chemical_synthesis"]}, {"idx": 10, "type": "text", "classification": ["property", "synthesis condition"], "content": "<title>Results and Discussion</title><title>Characterization</title><p>The surfaces of quartz plates (chemically\nequivalent to a fused silica capillary) after modified by APTES or\namino acids were characterized by ATR-FTIR spectroscopy. As shown\nin <ext-link xlink:href=\"https://pubs.acs.org/doi/suppl/10.1021/acsami.1c10481/suppl_file/am1c10481_si_001.pdf\" xlink:type=\"simple\">Figure S1</ext-link>, all the modified plates exhibited\ntwo new absorption peaks located at around 2920 and 2850 cm<sup>\u20131</sup> compared with the bare quartz plate, which could be ascribed to\nthe stretching vibration of C\u2013H. The APTES-modified plate presented two characteristic absorption\npeaks at about 3300 and 3290 cm<sup>\u20131</sup>, which were related\nto the asymmetric and symmetric stretching modes of amine groups,\nrespectively. The other peaks at 1560\nand 1482 cm<sup>\u20131</sup> could be assigned to the deformation\nmodes of amine groups. After modified\nwith Cys or Ala, the characteristic absorption peaks of amine groups\ndisappeared and new absorption peaks located at around 1571, 1615,\nand 1408 cm<sup>\u20131</sup> were assigned to C\ue5fbN groups\nderived from a Schiff base condensation reaction between amine groups\nand aldehyde groups, the asymmetric and\nsymmetric stretching of carboxyl groups, respectively. Additionally, the absorption band at 2551 cm<sup>\u20131</sup> of the Cys-modified plate was related to the \u2212SH stretching\nvibration of Cys. Therefore, the characterization\nresults of ATR-FTIR spectra indicated that Cys and Ala were successfully\ngrafted on the APTES-modified quartz substrates. Furthermore, an EDS\nanalysis was conducted to investigate the areal density and distribution\nof Cys on the capillary inner surface. As shown in <ext-link xlink:href=\"https://pubs.acs.org/doi/suppl/10.1021/acsami.1c10481/suppl_file/am1c10481_si_001.pdf\" xlink:type=\"simple\">Figure S2</ext-link>, the elements C, N, O, and S were uniformly distributed\nin the inner wall of the Cys-modified capillary, indicating that Cys\nwas evenly grafted on the capillary inner surface.</p>", "clean_text": "Results and Discussion\nCharacterization\nThe surfaces of quartz plates (chemically\nequivalent to a fused silica capillary) after modified by APTES or\namino acids were characterized by ATR-FTIR spectroscopy. As shown\nin Figure S1, all the modified plates exhibited\ntwo new absorption peaks located at around 2920 and 2850 cm\u20131 compared with the bare quartz plate, which could be ascribed to\nthe stretching vibration of C\u2013H. The APTES-modified plate presented two characteristic absorption\npeaks at about 3300 and 3290 cm\u20131, which were related\nto the asymmetric and symmetric stretching modes of amine groups,\nrespectively. The other peaks at 1560\nand 1482 cm\u20131 could be assigned to the deformation\nmodes of amine groups. After modified\nwith Cys or Ala, the characteristic absorption peaks of amine groups\ndisappeared and new absorption peaks located at around 1571, 1615,\nand 1408 cm\u20131 were assigned to C\ue5fbN groups\nderived from a Schiff base condensation reaction between amine groups\nand aldehyde groups, the asymmetric and\nsymmetric stretching of carboxyl groups, respectively. Additionally, the absorption band at 2551 cm\u20131 of the Cys-modified plate was related to the \u2212SH stretching\nvibration of Cys. Therefore, the characterization\nresults of ATR-FTIR spectra indicated that Cys and Ala were successfully\ngrafted on the APTES-modified quartz substrates. Furthermore, an EDS\nanalysis was conducted to investigate the areal density and distribution\nof Cys on the capillary inner surface. As shown in Figure S2, the elements C, N, O, and S were uniformly distributed\nin the inner wall of the Cys-modified capillary, indicating that Cys\nwas evenly grafted on the capillary inner surface.", "data": [{"Mof name": "Not mentioned", "symbol": "Not mentioned", "processes": [], "yield": "Not mentioned", "chemical formula": "Not mentioned"}, {"etc": [{"material": "N/A", "property name": "etc", "value": "N/A", "unit": "N/A", "condition": "N/A"}]}], "include_properties": ["chemical_synthesis", "washing", "etc"]}, {"idx": 11, "type": "text", "classification": ["synthesis condition"], "content": "<p>The morphologies\nof the fabricated MOF-coated columns were characterized by SEM. ZIF-8,\none of the most studied MOF materials with good chemical and thermal\nstability, was chosen as an example and was investigated first. As\nshown in A\u2013D,\nthe inner wall of the bare capillary was fairly smooth, and the smoothness\nof the inner surface of ZIF-8@capillary was only slightly changed,\nindicating that it was difficult to directly grow ZIF-8 crystals on\nthe unmodified column. After the capillary inner wall was premodified\nwith Cys, it became very rough with many visible nanocrystals (G,H), confirming\nthe successful in situ growth and immobilization of ZIF-8 crystals\ninside the capillary. By contrast, after the capillary inner surface\nwas premodified with Ala, whose structure was similar to Cys except\nthat the sulfydryl group was replaced by a methyl group, the roughness\nand the amounts of nanocrystals deposited on the Ala-ZIF-8@capillary\nsignificantly decreased compared with Cys-ZIF-8@capillary (E,F). On the other\nhand, it should be noted that APTES might also induce the growth of\nMOF crystals on the surface. For comparison, the\nin situ growth of ZIF-8 inside the APTES-modified capillary (APTES-ZIF-8@capillary)\nwas also conducted using a similar process as stated above. As shown\nin <ext-link xlink:href=\"https://pubs.acs.org/doi/suppl/10.1021/acsami.1c10481/suppl_file/am1c10481_si_001.pdf\" xlink:type=\"simple\">Figure S4A,B</ext-link>, only few MOF crystals\nwere grown on the APTES-ZIF-8@capillary, indicating that APTES had\nthe weakest ability to induce the in situ growth of ZIF-8 crystals\ncompared with Cys-ZIF-8@capillary and Ala-ZIF-8@capillary. The observed\ninferior coating effect obtained by the APTES layer was reasonable\nbecause the reaction conditions of the previously reported APTES-assisted\nstrategy using the long-lasting solvothermal reaction under a high\ntemperature were much more severe and time-consuming than those of\nthe presented ICISG-assisted ZIF-8 coating process, which was rapidly\ncompleted within 2 h under room temperature.</p>", "clean_text": "The morphologies\nof the fabricated MOF-coated columns were characterized by SEM. ZIF-8,\none of the most studied MOF materials with good chemical and thermal\nstability, was chosen as an example and was investigated first. As\nshown in A\u2013D,\nthe inner wall of the bare capillary was fairly smooth, and the smoothness\nof the inner surface of ZIF-8@capillary was only slightly changed,\nindicating that it was difficult to directly grow ZIF-8 crystals on\nthe unmodified column. After the capillary inner wall was premodified\nwith Cys, it became very rough with many visible nanocrystals (G,H), confirming\nthe successful in situ growth and immobilization of ZIF-8 crystals\ninside the capillary. By contrast, after the capillary inner surface\nwas premodified with Ala, whose structure was similar to Cys except\nthat the sulfydryl group was replaced by a methyl group, the roughness\nand the amounts of nanocrystals deposited on the Ala-ZIF-8@capillary\nsignificantly decreased compared with Cys-ZIF-8@capillary (E,F). On the other\nhand, it should be noted that APTES might also induce the growth of\nMOF crystals on the surface. For comparison, the\nin situ growth of ZIF-8 inside the APTES-modified capillary (APTES-ZIF-8@capillary)\nwas also conducted using a similar process as stated above. As shown\nin Figure S4A,B, only few MOF crystals\nwere grown on the APTES-ZIF-8@capillary, indicating that APTES had\nthe weakest ability to induce the in situ growth of ZIF-8 crystals\ncompared with Cys-ZIF-8@capillary and Ala-ZIF-8@capillary. The observed\ninferior coating effect obtained by the APTES layer was reasonable\nbecause the reaction conditions of the previously reported APTES-assisted\nstrategy using the long-lasting solvothermal reaction under a high\ntemperature were much more severe and time-consuming than those of\nthe presented ICISG-assisted ZIF-8 coating process, which was rapidly\ncompleted within 2 h under room temperature.", "data": [{"Mof name": "ZIF-8", "symbol": "Not mentioned", "processes": [{"synthesis method": "scanning_electron_microscopy", "information": "Not mentioned"}]}, {"Mof name": "Cys-ZIF-8@capillary", "symbol": "Not mentioned", "processes": [{"synthesis method": "scanning_electron_microscopy", "information": "Not mentioned"}]}, {"Mof name": "Ala-ZIF-8@capillary", "symbol": "Not mentioned", "processes": [{"synthesis method": "scanning_electron_microscopy", "information": "Not mentioned"}]}, {"Mof name": "APTES-ZIF-8@capillary", "symbol": "Not mentioned", "processes": [{"synthesis method": "scanning_electron_microscopy", "information": "Not mentioned"}]}], "include_properties": ["scanning_electron_microscopy", "chemical_synthesis"]}, {"idx": 12, "type": "figure", "classification": null, "content": "<fig fig-type=\"figure\" id=\"fig2\" orientation=\"portrait\" position=\"float\">\n<label>2</label>\n<caption>\n<p>SEM images of (A, B)\nbare fused silica capillary, (C, D) ZIF-8@capillary,\n(E, F) Ala-ZIF-8@capillary, and (G, H) Cys-ZIF-8@capillary.</p>\n</caption>\n<graphic id=\"gr2\" orientation=\"portrait\" position=\"float\" xlink:href=\"am1c10481_0003.tif\" xlink:type=\"simple\"></graphic>\n</fig>", "clean_text": "\n2\n\nSEM images of (A, B)\nbare fused silica capillary, (C, D) ZIF-8@capillary,\n(E, F) Ala-ZIF-8@capillary, and (G, H) Cys-ZIF-8@capillary.\n\n\n", "data": null, "include_properties": null}, {"idx": 13, "type": "text", "classification": ["property"], "content": "<p>In order to quantitatively compare the area load\nof MOFs on the\nsurfaces modified with different amino acids, some other characterizations\nof ZIF-8 coatings grown on the Cys- and Ala-modified quartz plates\nwere performed. The AFM images of Cys-ZIF-8@plate and Ala-ZIF-8@plate\nshown in <ext-link xlink:href=\"https://pubs.acs.org/doi/suppl/10.1021/acsami.1c10481/suppl_file/am1c10481_si_001.pdf\" xlink:type=\"simple\">Figure S6</ext-link> showed that Cys-ZIF-8@plate\nowned a more uniform and denser ZIF-8 coating than Ala-ZIF-8@plate.\nIn addition, an EDS analysis (<ext-link xlink:href=\"https://pubs.acs.org/doi/suppl/10.1021/acsami.1c10481/suppl_file/am1c10481_si_001.pdf\" xlink:type=\"simple\">Figure S3</ext-link>) was conducted to further compare their area load. The element mapping\nimages clearly indicated that Cys-ZIF-8@plate possessed much stronger\nelement signals than Ala-ZIF-8@plate, corresponding to the greater\namount of ZIF-8 crystals grown on the Cys-modified plate (<ext-link xlink:href=\"https://pubs.acs.org/doi/suppl/10.1021/acsami.1c10481/suppl_file/am1c10481_si_001.pdf\" xlink:type=\"simple\">Table S1</ext-link>), which was measured by comparing the\nquality differences before and after the growth of the coating. All\nthese results clearly demonstrated that the strong coordination interaction\nbetween the immobilized Cys and Zn<sup>2+</sup>, which benefited from\nthe coexistence of both sulfhydryl and carboxyl groups in Cys and\nhas been demonstrated by Ouyang\u2019s group via the xylenol orange-based\ncolorimetric method, played a critical\nrole in the highly efficient heterogeneous nucleation and growth of\nZIF-8 crystals on the capillary inner surface. Additionally, the dense\ngrowth of UiO-66, MIL-100\u00ad(Fe), and HKUST-1 nanocrystals inside the\ncapillaries premodified with Cys was also clearly observed (<ext-link xlink:href=\"https://pubs.acs.org/doi/suppl/10.1021/acsami.1c10481/suppl_file/am1c10481_si_001.pdf\" xlink:type=\"simple\">Figure S5</ext-link>), further demonstrating the broad universality\nand strong applicability of the ICISG strategy for fabricating diverse\nsupported MOF coating-based electrochromatographic stationary phases.</p>", "clean_text": "In order to quantitatively compare the area load\nof MOFs on the\nsurfaces modified with different amino acids, some other characterizations\nof ZIF-8 coatings grown on the Cys- and Ala-modified quartz plates\nwere performed. The AFM images of Cys-ZIF-8@plate and Ala-ZIF-8@plate\nshown in Figure S6 showed that Cys-ZIF-8@plate\nowned a more uniform and denser ZIF-8 coating than Ala-ZIF-8@plate.\nIn addition, an EDS analysis (Figure S3) was conducted to further compare their area load. The element mapping\nimages clearly indicated that Cys-ZIF-8@plate possessed much stronger\nelement signals than Ala-ZIF-8@plate,
