Repository: Yeonghun1675/L2M3

<div align="center">
<h1> ⛏L2M3: Large Language Models Material Miner </h1> 
</div>

## Summary
L2M3 is designed to efficiently gather experimental Metal-Organic Framework (MOF) data from scientific literature, addressing the challenge of accessing hard-to-find data and enhancing the quality of information available for machine learning in materials science. By utilizing a chain of advanced Large Language Models (LLMs), we developed a systematic method for extracting and organizing MOF data into a structured, usable format. Our approach has successfully compiled data from over 40,000 research articles, creating a comprehensive, ready-to-use dataset.

File: sample_tests/applications/am7b03487.json (part 1 of 2)
{"filepath": "../L2M3_data/1_application_papers/acs_xml/am7b03487.xml", "publisher": "acs", "elements": [{"idx": 1, "type": "text", "classification": ["property"], "content": "<p>This\nwork reports on designing of first successful MOF-sensitizer based\nsolid-state photovoltaic device, perticularly with a meaningful output\npower conversion efficiency. In this study, an intrinsically conductive\ncobalt-based MOFs (Co-DAPV) formed by the coordination between Co\n(II) ions and a redox active di\u00ad(3-diaminopropyl)-viologen (i.e., DAPV)\nligand is investigated as sensitizer. Hall-effect measurement shows\np-type conductivity of the Co-DAPV film with hole mobility of 0.017\ncm<sup>2</sup> V<sup>\u20131</sup> s<sup>\u20131</sup>, suggesting\nits potential application as hole transporting sensitizer. Further,\nthe energy levels of the highest occupied molecular orbital (HOMO)\nand the lowest unoccupied molecular orbital (LUMO) of Co-DAPV are\nwell-matched to be suitably employed for sensitizing TiO<sub>2</sub>. Thus, by layer-by-layer deposition of hole conducting MOF-sensitizer\nonto mesoporous TiO<sub>2</sub> film, a power conversion efficiency\nof as high as 2.1% is achieved, which exceeds the highest efficiency\nvalues of MOF-sensitized liquid-junction solar cells reported so far.</p>", "clean_text": "This\nwork reports on designing of first successful MOF-sensitizer based\nsolid-state photovoltaic device, perticularly with a meaningful output\npower conversion efficiency. In this study, an intrinsically conductive\ncobalt-based MOFs (Co-DAPV) formed by the coordination between Co\n(II) ions and a redox active di\u00ad(3-diaminopropyl)-viologen (i.e., DAPV)\nligand is investigated as sensitizer. Hall-effect measurement shows\np-type conductivity of the Co-DAPV film with hole mobility of 0.017\ncm2 V\u20131 s\u20131, suggesting\nits potential application as hole transporting sensitizer. Further,\nthe energy levels of the highest occupied molecular orbital (HOMO)\nand the lowest unoccupied molecular orbital (LUMO) of Co-DAPV are\nwell-matched to be suitably employed for sensitizing TiO2. Thus, by layer-by-layer deposition of hole conducting MOF-sensitizer\nonto mesoporous TiO2 film, a power conversion efficiency\nof as high as 2.1% is achieved, which exceeds the highest efficiency\nvalues of MOF-sensitized liquid-junction solar cells reported so far.", "data": [{"thermal_conductivity": {"thermal conductivity": []}}], "include_properties": ["thermal_conductivity"]}, {"idx": 2, "type": "text", "classification": ["synthesis condition"], "content": "<p>Metal\u2013Organic Frameworks (MOFs) are organic\u2013inorganic\nhybrids with highly porous network structures possessing high surface\narea. They are traditionally employed\nas porous materials for gas storage, separations, and catalysis. However, the porous network structures and their functionality are\ntunable, and therefore MOFs can be targeted for particular applications\nby tailoring the chemistry of organic and inorganic components in\ntheir precursor solutions. This fascinated\nthe extensive study of MOFs on diverse fields of applications including\nin electrochemical, electronic, and optoelectronic devices. In addition to the advantage of their solution-based processing\nfor thin film formation, and their electrical conductivity and photoactivity\ndepending on the nature of their metal centers or organic ligands,\nMOFs have also recently been characterized and explored as interfacial\nmodifier or light-harvesting active materials in thin-film solar cells. It is noted that almost all the previous reports on MOF-sensitized\nsolar cell have demonstrated solar to electrical energy conversion\nbased on liquid-junction devices with a moderate photocurrent response\nshowing power conversion efficiency less than 1.5%. In typical dye-sensitized\nsolar cells (DSSCs), a TiO<sub>2</sub> film is sensitized by adsorption\nof dye via immersion of the oxide film into the dye solution, and\nsubsequently washing away the nonadsorbed dye, leaving the monomolecular\nlayer of the dye anchoring to the oxide surface through carboxylic\nlinkage. However, unlike the dyes, MOFs can be hardly solubilized\nto make MOF solution. In addition, carboxylic groups are coordinated\nto the metal centers in carboxylic ligand based MOFs, and the remaining\nunsaturated carboxylic groups are generally enclosed inside the pores\nof the frameworks. Therefore, they are not available for coordination\nto the oxide surface. When deposited onto the oxide semiconductor\nfilm via layer-by-layer (LbL) approach, some of carboxylic groups\nof the ligand can be linked to the oxide surface in the first half\ncycle of the first LbL deposition cycle. Being not enough to cover\nall the oxide surface by a single LbL deposition cycle, several LbL\ncycles are essential. Thus, MOFs are not only deposited to the bared\noxide surface, but they are also piled up in the subsequent LbL cycles.\nHowever, it should be noted that majority of MOFs are intrinsically\nelectrical insulators. Consequently, the photoinduced charge carriers\non top MOF layer can be hardly transferred to the beneath MOF layers,\nwhich ultimately have to be transported to the oxide surface. Recently,\nwe have demonstrated that the hole doping of MOFs by incorporating\niodine molecules into the frameworks improves the electrical conductivity,\nthereby improving the photovoltaic performance of the MOF-based devices\nsignificantly. However, while designing the\nsolid-state photovoltaic device, we found that the iodine induced\nconductivity was not enough to transport charge carriers in a solid\nstate device. Herein, we employ an intrinsically p-type conductive\nCo-based MOFs, referred here as Co-DAPV, formed by the coordination\nbetween Co (II) ions and di\u00ad(3-diaminopropyl)-viologen dibromide (i.e.,\nDAPV) as ligand. By constructing a p-n\ntype heterojunction with thin mesoporous TiO<sub>2</sub> (TiO<sub>2</sub>-mp) film, the resulting solid-state device achieved a maximum\npower conversion efficiency of 2.10%.</p>", "clean_text": "Metal\u2013Organic Frameworks (MOFs) are organic\u2013inorganic\nhybrids with highly porous network structures possessing high surface\narea. They are traditionally employed\nas porous materials for gas storage, separations, and catalysis. However, the porous network structures and their functionality are\ntunable, and therefore MOFs can be targeted for particular applications\nby tailoring the chemistry of organic and inorganic components in\ntheir precursor solutions. This fascinated\nthe extensive study of MOFs on diverse fields of applications including\nin electrochemical, electronic, and optoelectronic devices. In addition to the advantage of their solution-based processing\nfor thin film formation, and their electrical conductivity and photoactivity\ndepending on the nature of their metal centers or organic ligands,\nMOFs have also recently been characterized and explored as interfacial\nmodifier or light-harvesting active materials in thin-film solar cells. It is noted that almost all the previous reports on MOF-sensitized\nsolar cell have demonstrated solar to electrical energy conversion\nbased on liquid-junction devices with a moderate photocurrent response\nshowing power conversion efficiency less than 1.5%. In typical dye-sensitized\nsolar cells (DSSCs), a TiO2 film is sensitized by adsorption\nof dye via immersion of the oxide film into the dye solution, and\nsubsequently washing away the nonadsorbed dye, leaving the monomolecular\nlayer of the dye anchoring to the oxide surface through carboxylic\nlinkage. However, unlike the dyes, MOFs can be hardly solubilized\nto make MOF solution. In addition, carboxylic groups are coordinated\nto the metal centers in carboxylic ligand based MOFs, and the remaining\nunsaturated carboxylic groups are generally enclosed inside the pores\nof the frameworks. Therefore, they are not available for coordination\nto the oxide surface. When deposited onto the oxide semiconductor\nfilm via layer-by-layer (LbL) approach, some of carboxylic groups\nof the ligand can be linked to the oxide surface in the first half\ncycle of the first LbL deposition cycle. Being not enough to cover\nall the oxide surface by a single LbL deposition cycle, several LbL\ncycles are essential. Thus, MOFs are not only deposited to the bared\noxide surface, but they are also piled up in the subsequent LbL cycles.\nHowever, it should be noted that majority of MOFs are intrinsically\nelectrical insulators. Consequently, the photoinduced charge carriers\non top MOF layer can be hardly transferred to the beneath MOF layers,\nwhich ultimately have to be transported to the oxide surface. Recently,\nwe have demonstrated that the hole doping of MOFs by incorporating\niodine molecules into the frameworks improves the electrical conductivity,\nthereby improving the photovoltaic performance of the MOF-based devices\nsignificantly. However, while designing the\nsolid-state photovoltaic device, we found that the iodine induced\nconductivity was not enough to transport charge carriers in a solid\nstate device. Herein, we employ an intrinsically p-type conductive\nCo-based MOFs, referred here as Co-DAPV, formed by the coordination\nbetween Co (II) ions and di\u00ad(3-diaminopropyl)-viologen dibromide (i.e.,\nDAPV) as ligand. By constructing a p-n\ntype heterojunction with thin mesoporous TiO2 (TiO2-mp) film, the resulting solid-state device achieved a maximum\npower conversion efficiency of 2.10%.", "data": [{"Mof name": "Co-DAPV", "symbol": "Not mentioned", "processes": [{"synthesis method": "chemical synthesis", "precursor1 name": "Co (II) ions", "precursor1 amount": "Not mentioned", "precursor2 name": "di\u00ad(3-diaminopropyl)-viologen dibromide", "precursor2 amount": "Not mentioned", "solution": ["Not mentioned"], "pressure": "Not mentioned", "temperature": "Not mentioned", "time": "Not mentioned"}, {"synthesis method": "Not mentioned"}], "yield": "Not mentioned", "chemical formula": "Not mentioned"}], "include_properties": ["chemical_synthesis", "washing"]}, {"idx": 3, "type": "text", "classification": ["synthesis condition"], "content": "<p>MOF Film was grown by\naqueous solution based layer-by-layer (LBL) technique (details are\ngiven in the <ext-link xlink:href=\"http://pubs.acs.org/doi/suppl/10.1021/acsami.7b03487/suppl_file/am7b03487_si_001.pdf\">Supporting Information</ext-link>). a shows SEM top-view\nof the Co-DAPV film, which reveals that the film consists of large\nMOF sheets. This finding is also strongly supported by the TEM image\nof the film shown in the inset. The cross-sectional-view of the film\nin b shows\nthe uniform thickness of approximately 140 nm in 8 LbL deposition\ncycles. c is\nthe high-resolution TEM image of the Co-DAPV film and the inset is\nthe SAED patterns, both of which indicate the single-crystalline nature\nof the MOF film. Further, the crystallinity of the MOF film was confirmed\nusing X-ray diffraction (XRD). As evident in d, both the bulk powder MOFs and the MOF\nfilm has dominant XRD peak at 2\u03b8 of 10.86\u00b0, suggesting\nthe single-crystalline nature of the Co-DAPV MOFs. In addition, XRD\nspectra of the bulk powder and thin film of MOFs are well-matched\nto each other, suggesting that thin MOF film of Co-DAPV were successfully\ndeposited using LbL deposition approach.</p>", "clean_text": "MOF Film was grown by\naqueous solution based layer-by-layer (LBL) technique (details are\ngiven in the Supporting Information). a shows SEM top-view\nof the Co-DAPV film, which reveals that the film consists of large\nMOF sheets. This finding is also strongly supported by the TEM image\nof the film shown in the inset. The cross-sectional-view of the film\nin b shows\nthe uniform thickness of approximately 140 nm in 8 LbL deposition\ncycles. c is\nthe high-resolution TEM image of the Co-DAPV film and the inset is\nthe SAED patterns, both of which indicate the single-crystalline nature\nof the MOF film. Further, the crystallinity of the MOF film was confirmed\nusing X-ray diffraction (XRD). As evident in d, both the bulk powder MOFs and the MOF\nfilm has dominant XRD peak at 2\u03b8 of 10.86\u00b0, suggesting\nthe single-crystalline nature of the Co-DAPV MOFs. In addition, XRD\nspectra of the bulk powder and thin film of MOFs are well-matched\nto each other, suggesting that thin MOF film of Co-DAPV were successfully\ndeposited using LbL deposition approach.", "data": [{"Mof name": "MOF Film", "symbol": "Not mentioned", "processes": [{"synthesis method": "aqueous solution based layer-by-layer (LBL) technique", "solution": "Not mentioned", "pressure": "Not mentioned", "temperature": "Not mentioned", "time": "Not mentioned"}], "yield": "Not mentioned", "chemical formula": "Not mentioned"}], "include_properties": ["chemical_synthesis", "atomic_layer_deposition", "washing"]}, {"idx": 4, "type": "figure", "classification": null, "content": "<fig id=\"fig1\" position=\"float\">\n<label>1</label>\n<caption>\n<p>SEM (a) top and (b) cross-sectional\nviews of Co-DAPV film deposited by LbL technique on a glass substrate.\nInset image in a shows TEM view of the Co-DAPV film, revealing large\nthin sheet form. (c) High-resolution TEM image of the Co-DAPV film,\nand the inset is the SAED  image, revealing the single crystalline\nnature of the film. (d) XRD patterns of Co-DAPV bulk powder and thin\nfilm, showing their well-matched crystal structures.</p>\n</caption>\n<graphic id=\"gr1\" position=\"float\" xlink:href=\"am-2017-034873_0001.tif\"></graphic>\n</fig>", "clean_text": "\n1\n\nSEM (a) top and (b) cross-sectional\nviews of Co-DAPV film deposited by LbL technique on a glass substrate.\nInset image in a shows TEM view of the Co-DAPV film, revealing large\nthin sheet form. (c) High-resolution TEM image of the Co-DAPV film,\nand the inset is the SAED  image, revealing the single crystalline\nnature of the film. (d) XRD patterns of Co-DAPV bulk powder and thin\nfilm, showing their well-matched crystal structures.\n\n\n", "data": null, "include_properties": null}, {"idx": 5, "type": "text", "classification": ["property"], "content": "<p>Four- point probe conductivity measurement of Co-DAPV\nfilm showed the electrical resistivity of 28.62 \u03a9 cm. In contrast,\nit is worth noting that the iodine-induced hole-doped Co-NDC film\nmeasured under similar conditions showed a significantly higher electrical\nresistivity of 5.37 \u00d7 10<sup>6</sup> \u03a9 cm. The resistivity of Co-DAPV film was further decreased to\n0.24 \u03a9 cm when the measurement was performed under 1 sun light\nirradiation, demonstrating the photoconductive characteristic of the\nCo-DAPV film. The photoconductivity of the film is associated with\nthe metal to ligand charge transfer, which involves the d\u2013d\ntransitions at the Co\u2013metal centers under illumination followed\nby the transfer of excited electrons to the ligand due to electron\naccepting nature of the DAPV ligand. In\nline with the above conductivity results, the two-point probe conductivity\nmeasurement also exhibits a significantly higher conductivity of Co-DAPV\nfilm as compared to that of the iodine-induced hole-doped Co-NDC film,\nwhich in fact is intrinsically an insulator at the undoped state,\nas shown in <ext-link xlink:href=\"http://pubs.acs.org/doi/suppl/10.1021/acsami.7b03487/suppl_file/am7b03487_si_001.pdf\">Figure S1</ext-link>. The conductivity\nof Co-DAPV film was further characterized with respect to temperature,\nas shown in <ext-link xlink:href=\"http://pubs.acs.org/doi/suppl/10.1021/acsami.7b03487/suppl_file/am7b03487_si_001.pdf\">Figure S2</ext-link>, which demonstrates\nthe decreasing trend of electrical resistance with increasing the\ntemperature, revealing the semiconductor characteristic of Co-DAPV.\nTo gain inside further the electrical properties, the Co-DAPV film\nwas characterized using Hall-effect measurement, which showed the\np-type characteristic with hole concentration and mobility of 3.35\n\u00d7 10<sup>+8</sup> cm<sup>3</sup> and 0.017 cm<sup>2</sup> V <sup>\u20131</sup> s<sup>\u20131</sup>, respectively. It should be\nnoted that this value of hole mobility is comparable to the highly\ndoped P3HT with F<sub>4</sub>TCNQ. Optical\nabsorption spectrum of the Co-DAPV film shows the maximum absorption\nof visible light at about 527 nm (<ext-link xlink:href=\"http://pubs.acs.org/doi/suppl/10.1021/acsami.7b03487/suppl_file/am7b03487_si_001.pdf\">Figure S3a</ext-link>). This absorption peak position is resembled to the absorption peak\ndue to d-d transition of cobalt in CoCl<sub>2</sub>, which was used\nas metal ion precursor in synthesis of Co-DAPV, while di\u00ad(3-diaminopropyl)-viologen\n(i.e., DAPV) used as organic linker does not have absorption peak\nat this region (<ext-link xlink:href=\"http://pubs.acs.org/doi/suppl/10.1021/acsami.7b03487/suppl_file/am7b03487_si_001.pdf\">Figure S3b</ext-link>). Further, the\nabsorption edge of the Co-DAPV film is at about 755 nm, suggesting\nan energy gap of approximately 1.64 eV (<ext-link xlink:href=\"http://pubs.acs.org/doi/suppl/10.1021/acsami.7b03487/suppl_file/am7b03487_si_001.pdf\">Figure S3a</ext-link>). On the basis of the oxidation onset potential in cyclic\nvoltammogram (<ext-link xlink:href=\"http://pubs.acs.org/doi/suppl/10.1021/acsami.7b03487/suppl_file/am7b03487_si_001.pdf\">Figure S3c</ext-link>), the highest\noccupied molecular orbital (HOMO) energy state of the Co-DAPV is estimated\nto be at \u22125.40 eV, and thus revealing the lowest unoccupied\nmolecular orbital (LUMO) energy state of \u22123.76 eV. The value\nof LUMO level is also closer to the value (i.e., \u22123.69 eV)\nindicated by the reduction onset potential in the cyclic voltammogram,\nrevealing the reliability of energy profile of Co-DAP shown in . On the basis of\nthis energy profile, Co-DAPV can be a promising candidate for employment\nas a sensitizer. Further, considering the band edge positions and\nelectron carrier property of anatase TiO<sub>2</sub>, sensitization\nof TiO<sub>2</sub> film with Co-DAPV establishes an energy cascading\nsystem, whereby the photoinduced electrons can be driven to the FTO\nelectrode, whereas holes to the Au-electrode, as shown in . This implies that\nTiO<sub>2</sub>/Co-DAPV heterojunction can effectively absorb light\nand separate the photoinduced charge carriers, thereby working as\na light-harvesting system.</p>", "clean_text": "Four- point probe conductivity measurement of Co-DAPV\nfilm showed the electrical resistivity of 28.62 \u03a9 cm. In contrast,\nit is worth noting that the iodine-induced hole-doped Co-NDC film\nmeasured under similar conditions showed a significantly higher electrical\nresistivity of 5.37 \u00d7 106 \u03a9 cm. The resistivity of Co-DAPV film was further decreased to\n0.24 \u03a9 cm when the measurement was performed under 1 sun light\nirradiation, demonstrating the photoconductive characteristic of the\nCo-DAPV film. The photoconductivity of the film is associated with\nthe metal to ligand charge transfer, which involves the d\u2013d\ntransitions at the Co\u2013metal centers under illumination followed\nby the transfer of excited electrons to the ligand due to electron\naccepting nature of the DAPV ligand. In\nline with the above conductivity results, the two-point probe conductivity\nmeasurement also exhibits a significantly higher conductivity of Co-DAPV\nfilm as compared to that of the iodine-induced hole-doped Co-NDC film,\nwhich in fact is intrinsically an insulator at the undoped state,\nas shown in Figure S1. The conductivity\nof Co-DAPV film was further characterized with respect to temperature,\nas shown in Figure S2, which demonstrates\nthe decreasing trend of electrical resistance with increasing the\ntemperature, revealing the semiconductor characteristic of Co-DAPV.\nTo gain inside further the electrical properties, the Co-DAPV film\nwas characterized using Hall-effect measurement, which showed the\np-type characteristic with hole concentration and mobility of 3.35\n\u00d7 10+8 cm3 and 0.017 cm2 V \u20131 s\u20131, respectively. It should be\nnoted that this value of hole mobility is comparable to the highly\ndoped P3HT with F4TCNQ. Optical\nabsorption spectrum of the Co-DAPV film shows the maximum absorption\nof visible light at about 527 nm (Figure S3a). This absorption peak position is resembled to the absorption peak\ndue to d-d transition of cobalt in CoCl2, which was used\nas metal ion precursor in synthesis of Co-DAPV, while di\u00ad(3-diaminopropyl)-viologen\n(i.e., DAPV) used as organic linker does not have absorption peak\nat this region (Figure S3b). Further, the\nabsorption edge of the Co-DAPV film is at about 755 nm, suggesting\nan energy gap of approximately 1.64 eV (Figure S3a). On the basis of the oxidation onset potential in cyclic\nvoltammogram (Figure S3c), the highest\noccupied molecular orbital (HOMO) energy state of the Co-DAPV is estimated\nto be at \u22125.40 eV, and thus revealing the lowest unoccupied\nmolecular orbital (LUMO) energy state of \u22123.76 eV. The value\nof LUMO level is also closer to the value (i.e., \u22123.69 eV)\nindicated by the reduction onset potential in the cyclic voltammogram,\nrevealing the reliability of energy profile of Co-DAP shown in . On the basis of\nthis energy profile, Co-DAPV can be a promising candidate for employment\nas a sensitizer. Further, considering the band edge positions and\nelectron carrier property of anatase TiO2, sensitization\nof TiO2 film with Co-DAPV establishes an energy cascading\nsystem, whereby the photoinduced electrons can be driven to the FTO\nelectrode, whereas holes to the Au-electrode, as shown in . This implies that\nTiO2/Co-DAPV heterojunction can effectively absorb light\nand separate the photoinduced charge carriers, thereby working as\na light-harvesting system.", "data": [{"etc": [{"material": "Co-DAPV", "property name": "electrical resistivity", "value": "28.62", "unit": "\u03a9 cm", "condition": ""}, {"material": "Co-NDC", "property name": "electrical resistivity", "value": "5.37 \u00d7 10^6", "unit": "\u03a9 cm", "condition": ""}, {"material": "Co-DAPV", "property name": "electrical resistivity", "value": "0.24", "unit": "\u03a9 cm", "condition": "1 sun light irradiation"}, {"material": "Co-DAPV", "property name": "conductivity", "value": "", "unit": "", "condition": ""}, {"material": "Co-NDC", "property name": "conductivity", "value": "", "unit": "", "condition": ""}, {"material": "Co-DAPV", "property name": "conductivity", "value": "", "unit": "", "condition": "temperature"}, {"material": "Co-DAPV", "property name": "hole concentration", "value": "3.35 \u00d7 10^8", "unit": "cm^3", "condition": ""}, {"material": "Co-DAPV", "property name": "mobility", "value": "0.017", "unit": "cm^2 V^\u20131 s^\u20131", "condition": ""}, {"material": "Co-DAPV", "property name": "absorption peak", "value": "527", "unit": "nm", "condition": ""}, {"material": "Co-DAPV", "property name": "absorption edge", "value": "755", "unit": "nm", "condition": ""}, {"material": "Co-DAPV", "property name": "energy gap", "value": "1.64", "unit": "eV", "condition": ""}, {"material": "Co-DAPV", "property name": "HOMO energy state", "value": "\u22125.40", "unit": "eV", "condition": ""}, {"material": "Co-DAPV", "property name": "LUMO energy state", "value": "\u22123.76", "unit": "eV", "condition": ""}]}], "include_properties": ["etc"]}, {"idx": 6, "type": "figure", "classification": null, "content": "<fig id=\"fig2\" position=\"float\">\n<label>2</label>\n<caption>\n<p>Energy level diagram showing the band edge alignment\nat TiO<sub>2</sub>-DAPV heterojunction, showing favorable energy cascade\nfor unidirectional charge transfer.</p>\n</caption>\n<graphic id=\"gr2\" position=\"float\" xlink:href=\"am-2017-034873_0002.tif\"></graphic>\n</fig>", "clean_text": "\n2\n\nEnergy level diagram showing the band edge alignment\nat TiO2-DAPV heterojunction, showing favorable energy cascade\nfor unidirectional charge transfer.\n\n\n", "data": null, "include_properties": null}, {"idx": 7, "type": "text", "classification": ["property", "synthesis condition"], "content": "<p>To test the light-harvesting property of the TiO<sub>2</sub>/Co-DAPV heterojunction, we constructed a solid-state photovoltaic\ndevice having the configuration of FTO/TiO<sub>2</sub>-bl/TiO<sub>2</sub>-mp/Co-DAPV/Au by depositing approximately 50 nm-thick TiO<sub>2</sub> blocking (TiO<sub>2</sub>-bl) layer on FTO glass substrate, followed by deposition of about 4 \u03bcm-thick\ndoctor bladed TiO<sub>2</sub>-mp film, which was subsequently sensitized\nwith Co-DAPV by LbL deposition technique for 20 cycles. <ext-link xlink:href=\"http://pubs.acs.org/doi/suppl/10.1021/acsami.7b03487/suppl_file/am7b03487_si_001.pdf\">Figure S4a, b</ext-link> show the cross-sectional SEM view\nof the FTO/TiO<sub>2</sub>-bl/TiO<sub>2</sub>-mp electrode before\nand after sensitization of TiO<sub>2</sub>-mp film with Co-DAPV. The\ncross-section shown in <ext-link xlink:href=\"http://pubs.acs.org/doi/suppl/10.1021/acsami.7b03487/suppl_file/am7b03487_si_001.pdf\">Figure S4b</ext-link> reveals\nthe deposition of Co-DAPV sensitizer throughout the TiO<sub>2</sub>-mp film. After deposition of approximately 100 nm-thick Au film,\nand illuminating under 1 sun radiation, the device demonstrated the\ncharacteristic photovoltaic <italic>J\u2013V</italic> curve, as\nshown in <ext-link xlink:href=\"http://pubs.acs.org/doi/suppl/10.1021/acsami.7b03487/suppl_file/am7b03487_si_001.pdf\">Figure S4c</ext-link>. From this <italic>J\u2013V</italic> curve, the flowing values of photovoltaic parameters\nwere obtained: <italic>V</italic>\n<sub>oc</sub> = 0.62 V, <italic>J</italic>\n<sub>sc</sub> = 3.51 mA cm<sup>\u20132</sup>, FF = 0.41, Eff =\n0.78%. The poor device performance observed in this case could be\ndue to the relatively thick TiO<sub>2</sub>-mp film (i.e., \u223c4\n\u03bcm) that critically influences the interfacial recombination\nin solid-state devices, limiting the maximum power conversion efficiency.\nHence, optimization on thickness of TiO<sub>2</sub>-mp film was performed\nby depositing the film using spin coating method at various revolution\nper minute (rpm) of the spin speed. <ext-link xlink:href=\"http://pubs.acs.org/doi/suppl/10.1021/acsami.7b03487/suppl_file/am7b03487_si_001.pdf\">Figure S5</ext-link> shows the characteristic <italic>J\u2013V</italic> curves of the\ndevices with TiO<sub>2</sub>-mp film deposited at various rpm and\nsensitized with Co-DAPV for 20 LbL cycles. The values of photovoltaic\nparameters obtained from the <italic>J\u2013V</italic> curves are\ntabulated in <ext-link xlink:href=\"http://pubs.acs.org/doi/suppl/10.1021/acsami.7b03487/suppl_file/am7b03487_si_001.pdf\">Table S1</ext-link>. Thus, the device\nwith TiO<sub>2</sub>-mp film deposited at 2000 rpm demonstrated the\nhighest power conversion efficiency of 1.12%. Further, keeping the\n2000 rpm spin speed for deposition of TiO<sub>2</sub>-mp film, optimization\non number of LbL cycle for deposition of Co-DAPV sensitizer was performed.\nWith increasing the number of LbL cycles, the degree of visible light\nabsorption increased, as shown by UV/Visible absorption spectra in <ext-link xlink:href=\"http://pubs.acs.org/doi/suppl/10.1021/acsami.7b03487/suppl_file/am7b03487_si_001.pdf\">Figure S6</ext-link>, suggesting that amount of sensitizer\nincreased with increasing the number of LbL cycles. a shows the characteristic <italic>J\u2013V</italic> curves of the devices with TiO<sub>2</sub>-mp\nfilm deposited at 2000 rpm and sensitized with Co-DAPV using various\nnumber of LbL cycles. The values of photovoltaic parameters obtained\nfrom the <italic>J\u2013V</italic> curves are tabulated in . Hence, after optimizing\nthe TiO<sub>2</sub>-mp film thickness and LbL cycles for sensitization,\nthe cell demonstrated the best photovoltaic performance with <italic>V</italic>\n<sub>oc</sub> = 0.67 V, <italic>J</italic>\n<sub>sc</sub> = 4.92 mA cm<sup>\u20132</sup>, FF = 0.57, and Eff = 2.10%. This\nis the maximum power conversion efficiency achieved among five device\nreplicas, while the power conversion efficiency of as low as 1.80%\nwas observed in this preliminary study. Further device optimization\nand the detail study of deviations on device performance will be followed\nup in further work. It is worth being underlined that this is the\nfirst report demonstrating successfully on the MOF-sensitizer based\nsolid-state solar cell with a meaningful output power conversion efficiency.\nMoreover, the power conversion efficiency of this solid-state device\nis higher than the previously reported liquid junction configuration\nwith Ru-based and Co-based MOF sensitizers. Details on the performance of\nvarious MOF-sensitizer-based solar cells reported previously have\nbeen provided in <ext-link xlink:href=\"http://pubs.acs.org/doi/suppl/10.1021/acsami.7b03487/suppl_file/am7b03487_si_001.pdf\">Table S2</ext-link>. SEM cross-sectional\nview of the optimized photoanode is shown in b, which shows about 500 nm-thick TiO<sub>2</sub>-mp film and a 300 nm thick overlay of Co-DAPV on the top\nof the TiO<sub>2</sub>-mp film. Fine tuning of the overlay thickness,\nand employment of an additional appropriate hole transporting material,\nwhich can drop the energy gap between HOMO level of Co-DAPV and the\nvalence band of TiO<sub>2</sub>, and thereby facilitating more efficient\nhole collection at Au-electrode, may further enhance the photovoltaic\nperformance of the device. This aspect will be followed up in further\nwork.</p>", "clean_text": "To test the light-harvesting property of the TiO2/Co-DAPV heterojunction, we constructed a solid-state photovoltaic\ndevice having the configuration of FTO/TiO2-bl/TiO2-mp/Co-DAPV/Au by depositing approximately 50 nm-thick TiO2 blocking (TiO2-bl) layer on FTO glass substrate, followed by deposition of about 4 \u03bcm-thick\ndoctor bladed TiO2-mp film, which was subsequently sensitized\nwith Co-DAPV by LbL deposition technique for 20 cycles. Figure S4a, b show the cross-sectional SEM view\nof the FTO/TiO2-bl/TiO2-mp electrode before\nand after sensitization of TiO2-mp film with Co-DAPV. The\ncross-section shown in Figure S4b reveals\nthe deposition of Co-DAPV sensitizer throughout the TiO2-mp film. After deposition of approximately 100 nm-thick Au film,\nand illuminating under 1 sun radiation, the device demonstrated the\ncharacteristic photovoltaic J\u2013V curve, as\nshown in Figure S4c. From this J\u2013V curve, the flowing values of photovoltaic parameters\nwere obtained: V\noc = 0.62 V, J\nsc = 3.51 mA cm\u20132, FF = 0.41, Eff =\n0.78%. The poor device performance observed in this case could be\ndue to the relatively thick TiO2-mp film (i.e., \u223c4\n\u03bcm) that critically influences the interfacial recombination\nin solid-state devices, limiting the maximum power conversion efficiency.\nHence, optimization on thickness of TiO2-mp film was performed\nby depositing the film using spin coating method at various revolution\nper minute (rpm) of the spin speed. Figure S5 shows the characteristic J\u2013V curves of the\ndevices with TiO2-mp film deposited at various rpm and\nsensitized with Co-DAPV for 20 LbL cycles. The values of photovoltaic\nparameters obtained from the J\u2013V curves are\ntabulated in Table S1. Thus, the device\nwith TiO2-mp film deposited at 2000 rpm demonstrated the\nhighest power conversion efficiency of 1.12%. Further, keeping the\n2000 rpm spin speed for deposition of TiO2-mp film, optimization\non number of LbL cycle for deposition of Co-DAPV sensitizer was performed.\nWith increasing the number of LbL cycles, the degree of visible light\nabsorption increased, as shown by UV/Visible absorption spectra in Figure S6, suggesting that amount of sensitizer\nincreased with increasing the number of LbL cycles. a shows the characteristic J\u2013V curves of the devices with TiO2-mp\nfilm deposited at 2000 rpm and sensitized with Co-DAPV using various\nnumber of LbL cycles. The values of photovoltaic parameters obtained\nfrom the J\u2013V curves are tabulated in . Hence, after optimizing\nthe TiO2-mp film thickness and LbL cycles for sensitization,\nthe cell demonstrated the best photovoltaic performance with V\noc = 0.67 V, J\nsc = 4.92 mA cm\u20132, FF = 0.57, and Eff = 2.10%. This\nis the maximum power conversion efficiency achieved among five device\nreplicas, while the power conversion efficiency of as low as 1.80%\nwas observed in this preliminary study. Further device optimization\nand the detail study of deviations on device performance will be followed\nup in further work. It is worth being underlined that this is the\nfirst report demonstrating successfully on the MOF-sensitizer based\nsolid-state solar cell with a meaningful output power conversion efficiency.\nMoreover, the power conversion efficiency of this solid-state device\nis higher than the previously reported liquid junction configuration\nwith Ru-based and Co-based MOF sensitizers. Details on the performance of\nvarious MOF-sensitizer-based solar cells reported previously have\nbeen provided in Table S2. SEM cross-sectional\nview of the optimized photoanode is shown in b, which shows about 500 nm-thick TiO2-mp film and a 300 nm thick overlay of Co-DAPV on the top\nof the TiO2-mp film. Fine tuning of the overlay thickness,\nand employment of an additional appropriate hole transporting material,\nwhich can drop the energy gap between HOMO level of Co-DAPV and the\nvalence band of TiO2, and thereby facilitating more efficient\nhole collection at Au-electrode, may further enhance the photovoltaic\nperformance of the device. This aspect will be followed up in further\nwork.", "data": [{"Mof name": "Not mentioned", "symbol": "Not mentioned", "processes": [{"synthesis method": "Not mentioned"}], "yield": "Not mentioned", "chemical formula": "Not mentioned"}, "(SyntaxError('invalid syntax', ('<unknown>', 1, 15, '\"surface area\": []')), '\"surface area\": []')"], "include_properties": ["chemical_synthesis", "blade_coating", "spin_coating", "surface_area", "pore_volume"]}, {"idx": 8, "type": "figure", "classification": null, "content": "<fig id=\"fig3\" position=\"float\">\n<label>3</label>\n<caption>\n<p>(a) <italic>J</italic>\u2013<italic>V</italic> curves demonstrated\nunder 1 sun illumination condition by mesoporous TiO<sub>2</sub> film\nbased solid-state solar cell sensitized with Co-DAPV deposited at\nvarious LbL cycles, showing 15 LbL cycles as the optimum condition\nfor sensitization. (b) SEM cross-sectional view of the photoanode\nprepared at optimum conditions, showing about 50 nm thick TiO<sub>2</sub> blocking layer, about 500 nm thick mesoporous TiO<sub>2</sub> film, and about 300 nm thick overlay of Co-DAPV layer.</p>\n</caption>\n<graphic id=\"gr3\" position=\"float\" xlink:href=\"am-2017-034873_0003.tif\"></graphic>\n</fig>", "clean_text": "\n3\n\n(a) J\u2013V curves demonstrated\nunder 1 sun illumination condition by mesoporous TiO2 film\nbased solid-state solar cell sensitized with Co-DAPV deposited at\nvarious LbL cycles, showing 15 LbL cycles as the optimum condition\nfor sensitization. (b) SEM cross-sectional view of the photoanode\nprepared at optimum conditions, showing about 50 nm thick TiO2 blocking layer, about 500 nm thick mesoporous TiO2 film, and about 300 nm thick overlay of Co-DAPV layer.\n\n\n", "data": null, "include_properties": null}, {"idx": 9, "type": "table", "classification": ["Property"], "content": "<table-wrap id=\"tbl1\" position=\"float\">\n<label>1</label>\n<caption>\n<title>Photovoltaic Parameters Obtained from <italic>J\u2013V</italic> Curves of the Solid-State TiO<sub>2</sub>-Based\nSolar Cells Sensitized with Co-DAPV at Various LbL Cycles, Showing\nHighest Power Conversion Efficiency at 15 LbL Cycles of Sensitization</title>\n</caption>\n<oasis:table colsep=\"0\" rowsep=\"0\">\n<oasis:tgroup cols=\"5\">\n<oasis:colspec align=\"char\" char=\".\" colname=\"col1\"></oasis:colspec>\n<oasis:colspec align=\"char\" char=\".\" colname=\"col2\"></oasis:colspec>\n<oasis:colspec align=\"char\" char=\".\" colname=\"col3\"></oasis:colspec>\n<oasis:colspec align=\"char\" char=\".\" colname=\"col4\"></oasis:colspec>\n<oasis:colspec align=\"char\" char=\".\" colname=\"col5\"></oasis:colspec>\n<oasis:thead>\n<oasis:row>\n<oasis:entry align=\"center\">no. of LbL cycles</oasis:entry>\n<oasis:entry align=\"center\">\n<italic>V</italic>\n<sub>oc</sub> (V)</oasis:entry>\n<oasis:entry align=\"center\">\n<italic>J</italic>\n<sub>sc</sub> (mA cm<sup>\u20132</sup>)</oasis:entry>\n<oasis:entry align=\"center\">FF</oasis:entry>\n<oasis:entry align=\"center\">eff (%)</oasis:entry>\n</oasis:row>\n</oasis:thead>\n<oasis:tbody>\n<oasis:row>\n<oasis:entry>5</oasis:entry>\n<oasis:entry>0.58</oasis:entry>\n<oasis:entry>0.98</oasis:entry>\n<oasis:entry>0.57</oasis:entry>\n<oasis:entry>0.42</oasis:entry>\n</oasis:row>\n<oasis:row>\n<oasis:entry>10</oasis:entry>\n<oasis:entry>0.61</oasis:entry>\n<oasis:entry>4.07</oasis:entry>\n<oasis:entry>0.50</oasis:entry>\n<oasis:entry>1.55</oasis:entry>\n</oasis:row>\n<oasis:row>\n<oasis:entry>15</oasis:entry>\n<oasis:entry>0.67</oasis:entry>\n<oasis:entry>4.92</oasis:entry>\n<oasis:entry>0.57</oasis:entry>\n<oasis:entry>2.10</oasis:entry>\n</oasis:row>\n<oasis:row>\n<oasis:entry>20</oasis:entry>\n<oasis:entry>0.67</oasis:entry>\n<oasis:entry>3.20</oasis:entry>\n<oasis:entry>0.51</oasis:entry>\n<oasis:entry>1.12</oasis:entry>\n</oasis:row>\n<oasis:row>\n<oasis:entry>30</oasis:entry>\n<oasis:entry>0.66</oasis:entry>\n<oasis:entry>3.24</oasis:entry>\n<oasis:entry>0.52</oasis:entry>\n<oasis:entry>1.14</oasis:entry>\n</oasis:row>\n</oasis:tbody>\n</oasis:tgroup>\n</oasis:table>\n</table-wrap>", "clean_text": "1\n\nPhotovoltaic Parameters Obtained from J\u2013V Curves of the Solid-State TiO2-Based Solar Cells Sensitized with Co-DAPV at Various LbL Cycles, Showing Highest Power Conversion Efficiency at 15 LbL Cycles of Sensitization\n\n| no. of LbL cycles | Voc (V) | Jsc (mA cm\u20132) | FF  | eff (%) |\n|-------------------|---------|---------------|-----|---------|\n| 5                 | 0.58    | 0.98          | 0.57| 0.42    |\n| 10                | 0.61    | 4.07          | 0.50| 1.55    |\n| 15                | 0.67    | 4.92          | 0.57| 2.10    |\n| 20                | 0.67    | 3.20          | 0.51| 1.12    |\n| 30                | 0.66    | 3.24          | 0.52| 1.14    |", "data": [{"meta": {"name": "", "symbol": "5", "chemical formula": ""}, "photovoltaic parameters": [{"parameter": "Voc", "value": "0.58", "unit": "V"}, {"parameter": "Jsc", "value": "0.98", "unit": "mA cm\u20132"}, {"parameter": "FF", "value": "0.57", "unit": ""}, {"parameter": "eff", "value": "0.42", "unit": "%"}]}, {"meta": {"name": "", "symbol": "10", "chemical formula": ""}, "photovoltaic parameters": [{"parameter": "Voc", "value": "0.61", "unit": "V"}, {"parameter": "Jsc", "value": "4.07", "unit": "mA cm\u20132"}, {"parameter": "FF", "value": "0.50", "unit": ""}, {"parameter": "eff", "value": "1.55", "unit": "%"}]}, {"meta": {"name": "", "symbol": "15", "chemical formula": ""}, "photovoltaic parameters": [{"parameter": "Voc", "value": "0.67", "unit": "V"}, {"parameter": "Jsc", "value": "4.92", "unit": "mA cm\u20132"}, {"parameter": "FF", "value": "0.57", "unit": ""}, {"parameter": "eff", "value": "2.10", "unit": "%"}]}, {"meta": {"name": "", "symbol": "20", "chemical formula": ""}, "photovoltaic parameters": [{"parameter": "Voc", "value": "0.67", "unit": "V"}, {"parameter": "Jsc", "value": "3.20", "unit": "mA cm\u20132"}, {"parameter": "FF", "value": "0.51", "unit": ""}, {"parameter": "eff", "value": "1.12", "unit": "%"}]}, {"meta": {"name": "", "symbol": "30", "chemical formula": ""}, "photovoltaic parameters": [{"parameter": "Voc", "value": "0.66", "unit": "V"},
