Repository: Yeonghun1675/L2M3

<div align="center">
<h1> ⛏L2M3: Large Language Models Material Miner </h1> 
</div>

## Summary
L2M3 is designed to efficiently gather experimental Metal-Organic Framework (MOF) data from scientific literature, addressing the challenge of accessing hard-to-find data and enhancing the quality of information available for machine learning in materials science. By utilizing a chain of advanced Large Language Models (LLMs), we developed a systematic method for extracting and organizing MOF data into a structured, usable format. Our approach has successfully compiled data from over 40,000 research articles, creating a comprehensive, ready-to-use dataset.

File: sample_tests/applications/cm8b03060.json
{"filepath": "../L2M3_data/1_application_papers/acs_xml/cm8b03060.xml", "publisher": "acs", "elements": [{"idx": 1, "type": "text", "classification": ["else"], "content": "<p>There have been significant\nadvances in the design and development of porous coordination polymers\n(PCPs), or metal\u2013organic frameworks (MOFs), over the past three\ndecades, since the initial design philosophy was outlined by Hoskins\nand Robson. MOFs are of interest due to\ntheir high porosity with potential to be used in a wide range of applications\nincluding gas capture and storage, separations and catalysis. MOFs are often compared with zeolites as both classes of materials\ncontain accessible internal void space; however, the ability to chemically\ntune the ligands of MOFs allows for the inclusion of different functionalities.\nOne of the advantages that zeolites hold over MOFs is their stability\nto a wider range of conditions, with MOFs being thermally stable but\nhydrothermally less stable. This restricts MOFs from being applied\nto processes such as postcombustion CO<sub>2</sub> capture technologies\nas the flue gas contains 6\u20137% water vapor. Thus,\nit is crucial that if MOFs are to be used for industrial applications,\nthe problem with stability needs to be addressed and overcome, in\nthis case for example via synthetic design. True hydrolytic stability\nis still relatively rare, typically arising from inert metal clusters.\n</p>", "clean_text": "There have been significant\nadvances in the design and development of porous coordination polymers\n(PCPs), or metal\u2013organic frameworks (MOFs), over the past three\ndecades, since the initial design philosophy was outlined by Hoskins\nand Robson. MOFs are of interest due to\ntheir high porosity with potential to be used in a wide range of applications\nincluding gas capture and storage, separations and catalysis. MOFs are often compared with zeolites as both classes of materials\ncontain accessible internal void space; however, the ability to chemically\ntune the ligands of MOFs allows for the inclusion of different functionalities.\nOne of the advantages that zeolites hold over MOFs is their stability\nto a wider range of conditions, with MOFs being thermally stable but\nhydrothermally less stable. This restricts MOFs from being applied\nto processes such as postcombustion CO2 capture technologies\nas the flue gas contains 6\u20137% water vapor. Thus,\nit is crucial that if MOFs are to be used for industrial applications,\nthe problem with stability needs to be addressed and overcome, in\nthis case for example via synthetic design. True hydrolytic stability\nis still relatively rare, typically arising from inert metal clusters.\n", "data": null, "include_properties": null}, {"idx": 2, "type": "text", "classification": ["property"], "content": "<p>Work by Gelfand and Shimizu described a\nsystematic method for parametrizing\nthe hydrolytic stability of MOFs by grading the kinetic and thermodynamic\nwater stability, types of water exposure, methods of probing water\nstability and degrees of water stability. This analysis resulted in a grading system that compares the various\nlevels of hydrolytic stability, using a number from 1 to 6 (1 = near\nambient conditions, 6 = boiling water) to denote harshness of exposure\nand a letter from A to D (A = retention of crystallinity and porosity,\nD = loss of crystallinity and porosity) to denote proof of stability.\nThe authors note that these definitions should be used as guidelines\nfor discussion and not quantitative metrics.</p>", "clean_text": "Work by Gelfand and Shimizu described a\nsystematic method for parametrizing\nthe hydrolytic stability of MOFs by grading the kinetic and thermodynamic\nwater stability, types of water exposure, methods of probing water\nstability and degrees of water stability. This analysis resulted in a grading system that compares the various\nlevels of hydrolytic stability, using a number from 1 to 6 (1 = near\nambient conditions, 6 = boiling water) to denote harshness of exposure\nand a letter from A to D (A = retention of crystallinity and porosity,\nD = loss of crystallinity and porosity) to denote proof of stability.\nThe authors note that these definitions should be used as guidelines\nfor discussion and not quantitative metrics.", "data": [{}], "include_properties": [""]}, {"idx": 3, "type": "text", "classification": ["property"], "content": "<p>There have been\na few examples of MOFs such as HKUST-1, UiO-66, MIL-100, and MIL-101 that have\nbeen shown to not only be relatively stable in humid conditions but\nto even have enhanced CO<sub>2</sub> sorption in humid environments. HKUST-1 was one of the frameworks listed as a case study by Shimizu,\nwhich when placed in water at 50 \u00b0C for 24 h showed a change\nin the PXRD pattern and decrease in internal surface area from 1340\nto 647 m<sup>2</sup>/g. This behavior\nresulted in a classification of 4B stability, however when HKUST-1\nwas exposed to humidity it was found to degrade into a nonporous phase, which changes its classification to a 3D rating.\nAnother material studied was the ZIF-8 network, which showed 6C stability\nwhen placed in boiling water for 1 week. A comprehensive review by Li et al. covered applications other than\nadsorption of water stable MOFs, including membrane separation, sensing\nand proton conduction, and built on an\nearlier review by Garcia et al. on catalysis performed in water by\nMOFs.\n</p>", "clean_text": "There have been\na few examples of MOFs such as HKUST-1, UiO-66, MIL-100, and MIL-101 that have\nbeen shown to not only be relatively stable in humid conditions but\nto even have enhanced CO2 sorption in humid environments. HKUST-1 was one of the frameworks listed as a case study by Shimizu,\nwhich when placed in water at 50 \u00b0C for 24 h showed a change\nin the PXRD pattern and decrease in internal surface area from 1340\nto 647 m2/g. This behavior\nresulted in a classification of 4B stability, however when HKUST-1\nwas exposed to humidity it was found to degrade into a nonporous phase, which changes its classification to a 3D rating.\nAnother material studied was the ZIF-8 network, which showed 6C stability\nwhen placed in boiling water for 1 week. A comprehensive review by Li et al. covered applications other than\nadsorption of water stable MOFs, including membrane separation, sensing\nand proton conduction, and built on an\nearlier review by Garcia et al. on catalysis performed in water by\nMOFs.\n", "data": [{}], "include_properties": [""]}, {"idx": 4, "type": "text", "classification": ["property"], "content": "<p>For materials such as MOFs\nto be used toward separating CO<sub>2</sub> from gas mixtures (e.g.,\nflue gas streams, natural gas etc.)\nhydrolytic stability is not the only desired property, with selectivity\nfor CO<sub>2</sub> over the other components another key property.\nThe incorporation of amines into MOFs has been shown to be a highly\nefficient strategy toward enhancing the CO<sub>2</sub> selectivity\nand capacity of these materials, as it is well-known that amines interact\nfavorably with CO<sub>2</sub> due to the polar nature of the C\u00b7\u00b7\u00b7N\ninteraction.A common approach to incorporating\namine functionality is to add pendant groups to conventional ligands\nsuch as benzene dicarboxylic acid (BDC) and other similar ligands. There have been a few reports of MOFs containing\namine functionality for the capture of CO<sub>2</sub> under humid\nconditions, one of which was reported by Yaghi et al., where the framework\nhad identical uptakes in a humid environment (65% relative humidity)\nas in a dry environment. Hydrolytically\nstabile MOFs are also vital in order to be used in other applications\nsuch as water extraction and purification.\n</p>", "clean_text": "For materials such as MOFs\nto be used toward separating CO2 from gas mixtures (e.g.,\nflue gas streams, natural gas etc.)\nhydrolytic stability is not the only desired property, with selectivity\nfor CO2 over the other components another key property.\nThe incorporation of amines into MOFs has been shown to be a highly\nefficient strategy toward enhancing the CO2 selectivity\nand capacity of these materials, as it is well-known that amines interact\nfavorably with CO2 due to the polar nature of the C\u00b7\u00b7\u00b7N\ninteraction.A common approach to incorporating\namine functionality is to add pendant groups to conventional ligands\nsuch as benzene dicarboxylic acid (BDC) and other similar ligands. There have been a few reports of MOFs containing\namine functionality for the capture of CO2 under humid\nconditions, one of which was reported by Yaghi et al., where the framework\nhad identical uptakes in a humid environment (65% relative humidity)\nas in a dry environment. Hydrolytically\nstabile MOFs are also vital in order to be used in other applications\nsuch as water extraction and purification.\n", "data": [{"selectivity": {"selectivity": []}}], "include_properties": ["selectivity"]}, {"idx": 5, "type": "text", "classification": ["else"], "content": "<p>Previously\nwe have reported the use of ligands derived from polyamines\nthat are traditionally good chelators, such as ethylenediamine, 1,3-diaminopropane and 1,4,7,10-tetraazacyclododecane as a synthetic approach to incorporating amine\nfunctionality into MOFs. These ligands contain the amine functionality\nwithin the backbone of the ligand, instead of the pendant amine functionality\noften reported in the literature. As\nan extension to this work the triamine 2,2\u2032-diaminodiethylamine\nwas chosen to investigate the effects of not only increasing the chelation\neffect of the amine core, but also how increasing the total number\nof coordinating groups on the ligand could affect the stability of\nthe network formed.</p>", "clean_text": "Previously\nwe have reported the use of ligands derived from polyamines\nthat are traditionally good chelators, such as ethylenediamine, 1,3-diaminopropane and 1,4,7,10-tetraazacyclododecane as a synthetic approach to incorporating amine\nfunctionality into MOFs. These ligands contain the amine functionality\nwithin the backbone of the ligand, instead of the pendant amine functionality\noften reported in the literature. As\nan extension to this work the triamine 2,2\u2032-diaminodiethylamine\nwas chosen to investigate the effects of not only increasing the chelation\neffect of the amine core, but also how increasing the total number\nof coordinating groups on the ligand could affect the stability of\nthe network formed.", "data": null, "include_properties": null}, {"idx": 6, "type": "text", "classification": ["synthesis condition"], "content": "<p>Herein, we propose a new approach toward\na hydrolytically stable\nMOF, namely the use of a ligand that is designed to offer a large\nnumber of donor atoms and therefore form a MOF with a very high degree\nof connectivity and hence stability. We report the synthesis of a\nnew triaminepentacarboxylic acid ligand, isolated as its trihydrochloride\nsalt <italic>N</italic>,<italic>N</italic>\u2033-di\u00ad(4-carboxybenzyl)-<italic>N</italic>,<italic>N</italic>\u2032,<italic>N</italic>\u2033-tri\u00ad(acetic\nacid)-2,2\u2032-diaminodiethylamine trihydrochloride <bold>(H</bold>\n<sub>\n<bold>8</bold>\n</sub>\n<bold>L1)\u00adCl</bold>\n<sub>\n<bold>3</bold>\n</sub> (), and its\nuse in the formation of a hydrolytically stable, porous cadmium\u00ad(II)\ncoordination polymer.</p>", "clean_text": "Herein, we propose a new approach toward\na hydrolytically stable\nMOF, namely the use of a ligand that is designed to offer a large\nnumber of donor atoms and therefore form a MOF with a very high degree\nof connectivity and hence stability. We report the synthesis of a\nnew triaminepentacarboxylic acid ligand, isolated as its trihydrochloride\nsalt N,N\u2033-di\u00ad(4-carboxybenzyl)-N,N\u2032,N\u2033-tri\u00ad(acetic\nacid)-2,2\u2032-diaminodiethylamine trihydrochloride (H\n\n8\n\nL1)\u00adCl\n\n3\n (), and its\nuse in the formation of a hydrolytically stable, porous cadmium\u00ad(II)\ncoordination polymer.", "data": [{"Mof name": "Not mentioned", "symbol": "Not mentioned", "processes": [{"synthesis method": "chemical synthesis", "precursor1 name": "N,N\u2033-di\u00ad(4-carboxybenzyl)-N,\u2009N\u2032,\u2009N\u2033-tri\u00ad(acetic acid)-2,2\u2032-diaminodiethylamine trihydrochloride", "precursor1 amount": "Not mentioned", "precursor2 name": "Not mentioned", "precursor2 amount": "Not mentioned", "precursor3 name": "Not mentioned", "precursor3 amount": "Not mentioned", "solution": "Not mentioned", "pressure": "Not mentioned", "temperature": "Not mentioned", "time": "Not mentioned"}], "yield": "Not mentioned", "chemical formula": "Not mentioned"}], "include_properties": ["chemical_synthesis"]}, {"idx": 7, "type": "figure", "classification": null, "content": "<fig fig-type=\"scheme\" id=\"sch1\" position=\"float\">\n<label>1</label>\n<caption>\n<title>Pentacarboxylic Acid <bold>H</bold>\n<sub>\n<bold>5</bold>\n</sub>\n<bold>L1</bold>\n<xref ref-type=\"fn\" rid=\"sch1-fn1\"></xref>\n</title>\n</caption>\n<graphic id=\"gr5\" position=\"float\" xlink:href=\"cm-2018-03060x_0005.tif\"></graphic>\n<p>\n<fn id=\"sch1-fn1\">\n<label>a</label>\n<p>Isolated and used as its trihydrochloride\nsalt.</p>\n</fn>\n</p>\n</fig>", "clean_text": "\n1\n\nPentacarboxylic Acid H\n\n5\n\nL1\n\n\n\n\n\n\na\nIsolated and used as its trihydrochloride\nsalt.\n\n\n", "data": null, "include_properties": null}, {"idx": 8, "type": "text", "classification": ["synthesis condition"], "content": "<p>\n<fn id=\"sch1-fn1\">\n<label>a</label>\n<p>Isolated and used as its trihydrochloride\nsalt.</p>\n</fn>\n</p><p>Reaction of <bold>(H</bold>\n<sub>\n<bold>8</bold>\n</sub>\n<bold>L1)\u00adCl</bold>\n<sub>\n<bold>3</bold>\n</sub> with cadmium\u00ad(II)\nchloride hemipentahydrate\nin a 1:1 DMF: water mixture at 90 \u00b0C produced colorless, block-shaped\ncrystals. The crystals were analyzed by single crystal X-ray diffraction,\nwith the data solved in the tetragonal space group <italic>P</italic>4<sub>2</sub>/<italic>n</italic>, and were found to be of the form\npoly-[Cd<sub>2.5</sub>(<bold>L1</bold>)\u00ad(OH<sub>2</sub>)]\u00b7DMF\u00b74H<sub>2</sub>O. The asymmetric unit contains one whole <bold>L1</bold> ligand\nthat is coordinated to three crystallographically unique Cd\u00ad(II) metal\ncenters, one of which is at half occupancy in the ASU as it resides\non the 4<sub>2</sub> screw axis (). The network contains one-dimensional channels\nwith a square cross-section of 9 \u00d7 9 \u00c5, which results in\na calculated solvent-accessible void volume of 23%. The diffuse electron\ndensity in the pores could not be modeled sensibly, and as such its\ncontribution to the diffraction data was accounted for using the SQUEEZE\nroutine within PLATON. Overall, each\nligand coordinates to 8 metal ions, including one in a hexadentate\nbinding mode, with all but one of the 13 potential donor atoms coordinating\n(a detailed structural analysis is provided in the <ext-link xlink:href=\"http://pubs.acs.org/doi/suppl/10.1021/acs.chemmater.8b03060/suppl_file/cm8b03060_si_001.pdf\">Supporting Information</ext-link>). The material therefore has an exceptionally\nhigh degree of connectivity, which was postulated to lead to high\nstability.</p>", "clean_text": "\n\na\nIsolated and used as its trihydrochloride\nsalt.\n\n\nReaction of (H\n\n8\n\nL1)\u00adCl\n\n3\n with cadmium\u00ad(II)\nchloride hemipentahydrate\nin a 1:1 DMF: water mixture at 90 \u00b0C produced colorless, block-shaped\ncrystals. The crystals were analyzed by single crystal X-ray diffraction,\nwith the data solved in the tetragonal space group P42/n, and were found to be of the form\npoly-[Cd2.5(L1)\u00ad(OH2)]\u00b7DMF\u00b74H2O. The asymmetric unit contains one whole L1 ligand\nthat is coordinated to three crystallographically unique Cd\u00ad(II) metal\ncenters, one of which is at half occupancy in the ASU as it resides\non the 42 screw axis (). The network contains one-dimensional channels\nwith a square cross-section of 9 \u00d7 9 \u00c5, which results in\na calculated solvent-accessible void volume of 23%. The diffuse electron\ndensity in the pores could not be modeled sensibly, and as such its\ncontribution to the diffraction data was accounted for using the SQUEEZE\nroutine within PLATON. Overall, each\nligand coordinates to 8 metal ions, including one in a hexadentate\nbinding mode, with all but one of the 13 potential donor atoms coordinating\n(a detailed structural analysis is provided in the Supporting Information). The material therefore has an exceptionally\nhigh degree of connectivity, which was postulated to lead to high\nstability.", "data": [{"Mof name": "poly-[Cd2.5(L1)(OH2)]\u00b7DMF\u00b74H2O", "symbol": "Not mentioned", "processes": [{"synthesis method": "reaction", "precursor1 name": "(H8L1)-Cl3", "precursor1 amount": "Not mentioned", "precursor2 name": "cadmium\u00ad(II) chloride hemipentahydrate", "precursor2 amount": "Not mentioned", "solution": ["1:1 DMF: water"], "pressure": "Not mentioned", "temperature": "90 \u00b0C", "time": "Not mentioned"}], "yield": "Not mentioned", "chemical formula": "Not mentioned"}], "include_properties": ["chemical_synthesis"]}, {"idx": 9, "type": "figure", "classification": null, "content": "<fig fig-type=\"figure\" id=\"fig1\" position=\"float\">\n<label>1</label>\n<caption>\n<p>Coordination environment of the <bold>L1</bold> ligand (top) and\nthe extended structure of <bold>1</bold>, as viewed down the crystallographic <italic>c</italic>-axis (bottom). The three crystallographically unique Cd<sup>II</sup> ions are shown in separate colors (purple, orange and green)\nand hydrogen atoms are omitted for clarity. Symmetry operators: (A)\n3/2\u2013<italic>x</italic>, 1/2\u2013<italic>y</italic>, <italic>z</italic>; (B) 1\u2013<italic>x</italic>, 1/2+y, 1/2+<italic>z</italic>; (C) 1\u2013<italic>x</italic>, \u2212<italic>y</italic>, 1\u2013<italic>z</italic>; (D) <italic>x</italic>, 1+y, <italic>z</italic>; (E) <italic>x</italic>, 1/2\u2013<italic>y</italic>, 1/2\u2013<italic>z</italic>.</p>\n</caption>\n<graphic id=\"gr1\" position=\"float\" xlink:href=\"cm-2018-03060x_0001.tif\"></graphic>\n</fig>", "clean_text": "\n1\n\nCoordination environment of the L1 ligand (top) and\nthe extended structure of 1, as viewed down the crystallographic c-axis (bottom). The three crystallographically unique CdII ions are shown in separate colors (purple, orange and green)\nand hydrogen atoms are omitted for clarity. Symmetry operators: (A)\n3/2\u2013x, 1/2\u2013y, z; (B) 1\u2013x, 1/2+y, 1/2+z; (C) 1\u2013x, \u2212y, 1\u2013z; (D) x, 1+y, z; (E) x, 1/2\u2013y, 1/2\u2013z.\n\n\n", "data": null, "include_properties": null}, {"idx": 10, "type": "text", "classification": ["property"], "content": "<p>Thermogravimetric analysis (TGA)\nof compound <bold>1</bold> (see <ext-link xlink:href=\"http://pubs.acs.org/doi/suppl/10.1021/acs.chemmater.8b03060/suppl_file/cm8b03060_si_001.pdf\">ESI</ext-link>) showed\na steady mass loss of approximately\n16% in the temperature range 30\u2013200 \u00b0C. This was followed\nby a plateau between 200 and 300 \u00b0C before the onset of decomposition.\nThe mass loss is ascribed to the loss of four lattice water molecules,\none aqua ligand and one lattice DMF molecule. The as-synthesized material\nwas subjected to solvent exchange with acetonitrile over a period\nof 72 h. TGA measurement of the solvent-exchanged sample showed a\nmass loss of approximately 13% in the temperature range 30\u2013150\n\u00b0C (10% &lt; 80 \u00b0C), indicating that the lattice water and\nDMF molecules were successfully exchanged for MeCN. The stable plateau\nbefore the onset of decomposition at 300 \u00b0C remained.</p>", "clean_text": "Thermogravimetric analysis (TGA)\nof compound 1 (see ESI) showed\na steady mass loss of approximately\n16% in the temperature range 30\u2013200 \u00b0C. This was followed\nby a plateau between 200 and 300 \u00b0C before the onset of decomposition.\nThe mass loss is ascribed to the loss of four lattice water molecules,\none aqua ligand and one lattice DMF molecule. The as-synthesized material\nwas subjected to solvent exchange with acetonitrile over a period\nof 72 h. TGA measurement of the solvent-exchanged sample showed a\nmass loss of approximately 13% in the temperature range 30\u2013150\n\u00b0C (10% < 80 \u00b0C), indicating that the lattice water and\nDMF molecules were successfully exchanged for MeCN. The stable plateau\nbefore the onset of decomposition at 300 \u00b0C remained.", "data": [{"decomposition_temperature": {"decomposition temperature": [{"value": "300", "unit": "\u00b0C"}]}}], "include_properties": ["decomposition_temperature"]}, {"idx": 11, "type": "text", "classification": ["property", "synthesis condition"], "content": "<p>The\nsolvent-exchanged material was activated for N<sub>2</sub> and\nCO<sub>2</sub> adsorption experiments by heating at 100 \u00b0C under\nhigh vacuum for 24 h. The evacuated sample showed large uptake of\nN<sub>2</sub> at 77 K in the pressure range 0\u20133 kPa (&lt;0.03 <italic>P</italic>/<italic>P</italic>\n<sub>0</sub>), which is likely due to\nthe filling of the micropores (). There is a steady increase of N<sub>2</sub> adsorption\nin the pressure range 3\u201390 kPa, attributed to the filling of\nlarger mesopore space, followed by another sharp increase between\n90 and 101 kPa reaching a total uptake of 170 cm<sup>3</sup>/g STP,\nwhich is likely due to condensation within the mesopores. There is\na slight hysteresis observed in the N<sub>2</sub> desorption curve\nin the range 50\u2013101 kPa. The calculated BET surface area is\n350 m<sup>2</sup>/g. CO<sub>2</sub> adsorption at both 273 and 301\nK on the activated sample showed similar adsorption profiles, with\ntotal uptakes of 66 and 36 cm<sup>3</sup>/g STP, respectively. Using\nthe data obtained from these CO<sub>2</sub> adsorption isotherms the\nheat of adsorption was calculated using a Virial method, and found to be \u221228 kJ/mol.</p>", "clean_text": "The\nsolvent-exchanged material was activated for N2 and\nCO2 adsorption experiments by heating at 100 \u00b0C under\nhigh vacuum for 24 h. The evacuated sample showed large uptake of\nN2 at 77 K in the pressure range 0\u20133 kPa (<0.03 P/P\n0), which is likely due to\nthe filling of the micropores (). There is a steady increase of N2 adsorption\nin the pressure range 3\u201390 kPa, attributed to the filling of\nlarger mesopore space, followed by another sharp increase between\n90 and 101 kPa reaching a total uptake of 170 cm3/g STP,\nwhich is likely due to condensation within the mesopores. There is\na slight hysteresis observed in the N2 desorption curve\nin the range 50\u2013101 kPa. The calculated BET surface area is\n350 m2/g. CO2 adsorption at both 273 and 301\nK on the activated sample showed similar adsorption profiles, with\ntotal uptakes of 66 and 36 cm3/g STP, respectively. Using\nthe data obtained from these CO2 adsorption isotherms the\nheat of adsorption was calculated using a Virial method, and found to be \u221228 kJ/mol.", "data": [{"Mof name": "Not mentioned", "symbol": "Not mentioned", "processes": [{"synthesis method": "heating", "temperature": "100 \u00b0C", "pressure": "high vacuum", "time": "24 h"}], "yield": "Not mentioned", "chemical formula": "Not mentioned", "other properties": ["N2 adsorption at 77 K in the pressure range 0\u20133 kPa", "steady increase of N2 adsorption in the pressure range 3\u201390 kPa", "sharp increase between 90 and 101 kPa reaching a total uptake of 170 cm3/g STP", "slight hysteresis observed in the N2 desorption curve in the range 50\u2013101 kPa", "calculated BET surface area is 350 m2/g", "CO2 adsorption at both 273 and 301 K with total uptakes of 66 and 36 cm3/g STP respectively", "heat of adsorption calculated using a Virial method is -28 kJ/mol"]}, {"surface_area": [{"type": "BET", "probe": "N2", "value": "350", "unit": "m2/g"}], "gas_adsorption": {"gas adsorption": [{"adsorbate": "N2", "adsorbed amount": "170 cm^3/g STP", "unit": "", "temperature": "77 K", "pressure": "101 kPa"}, {"adsorbate": "CO2", "adsorbed amount": "66 cm^3/g STP", "unit": "", "temperature": "273 K", "pressure": ""}, {"adsorbate": "CO2", "adsorbed amount": "36 cm^3/g STP", "unit": "", "temperature": "301 K", "pressure": ""}]}}], "include_properties": ["heating", "evacuated", "adsorption", "filling", "increase", "condensation", "hysteresis", "desorption", "calculated", "surface_area", "gas_adsorption"]}, {"idx": 12, "type": "figure", "classification": null, "content": "<fig fig-type=\"figure\" id=\"fig2\" position=\"float\">\n<label>2</label>\n<caption>\n<p>Gas adsorption\nisotherms for <bold>1</bold>, showing N<sub>2</sub> uptake at 77 K\nin blue, and CO<sub>2</sub> uptake at 273 and 301\nK in orange and gray, respectively. Graph of N<sub>2</sub> uptake\nvs <italic>P</italic>/<italic>P</italic>\n<sub>0</sub> in the <ext-link xlink:href=\"http://pubs.acs.org/doi/suppl/10.1021/acs.chemmater.8b03060/suppl_file/cm8b03060_si_001.pdf\">Supporting Information</ext-link>.</p>\n</caption>\n<graphic id=\"gr2\" position=\"float\" xlink:href=\"cm-2018-03060x_0002.tif\"></graphic>\n</fig>", "clean_text": "\n2\n\nGas adsorption\nisotherms for 1, showing N2 uptake at 77 K\nin blue, and CO2 uptake at 273 and 301\nK in orange and gray, respectively. Graph of N2 uptake\nvs P/P\n0 in the Supporting Information.\n\n\n", "data": null, "include_properties": null}, {"idx": 13, "type": "text", "classification": ["property"], "content": "<p>X-ray powder diffraction (PXRD) was performed on the sample\nimmediately\nafter the adsorption experiments, showing that the material had not\nlost any crystallinity during the adsorption/desorption processes\n(). Because\nthe network was stable under the adsorption conditions, it was tested\nto determine hydrolytic stability. For initial tests the sample was\nsoaked in water at ambient temperature for 24 h, with subsequent PXRD\nanalysis showing that crystallinity was retained. This was an encouraging\nresult as it is well-known that MOFs traditionally have poor hydrolytic\nstability. The sample was then exposed to harsher conditions, first\nheated at 60 \u00b0C for 48 h, then heating at 100 \u00b0C for 72\nh; in both cases, complete crystallinity was maintained (). According to the\ncriteria proposed by Shimizu,\n<bold>1</bold> should be classified as a class 6A material, as it has been shown\nusing PXRD that it retained porosity and crystallinity when exposed\nto both boiling water and harsh humid conditions (see below).</p>", "clean_text": "X-ray powder diffraction (PXRD) was performed on the sample\nimmediately\nafter the adsorption experiments, showing that the material had not\nlost any crystallinity during the adsorption/desorption processes\n(). Because\nthe network was stable under the adsorption conditions, it was tested\nto determine hydrolytic stability. For initial tests the sample was\nsoaked in water at ambient temperature for 24 h, with subsequent PXRD\nanalysis showing that crystallinity was retained. This was an encouraging\nresult as it is well-known that MOFs traditionally have poor hydrolytic\nstability. The sample was then exposed to harsher conditions, first\nheated at 60 \u00b0C for 48 h, then heating at 100 \u00b0C for 72\nh; in both cases, complete crystallinity was maintained (). According to the\ncriteria proposed by Shimizu,\n1 should be classified as a class 6A material, as it has been shown\nusing PXRD that it retained porosity and crystallinity when exposed\nto both boiling water and harsh humid conditions (see below).", "data": [{}], "include_properties": [""]}, {"idx": 14, "type": "figure", "classification": null, "content": "<fig fig-type=\"figure\" id=\"fig3\" position=\"float\">\n<label>3</label>\n<caption>\n<p>Powder X-ray\ndiffraction (PXRD) results for <bold>1</bold> after\ngas adsorption experiments (blue), after soaking in water at 60 \u00b0C\nfor 48 h (red), after soaking in water at 100 \u00b0C for 72 h (red),\nand the simulated pattern from single crystal data (inverted) in orange.</p>\n</caption>\n<graphic id=\"gr3\" position=\"float\" xlink:href=\"cm-2018-03060x_0003.tif\"></graphic>\n</fig>", "clean_text": "\n3\n\nPowder X-ray\ndiffraction (PXRD) results for 1 after\ngas adsorption experiments (blue), after soaking in water at 60 \u00b0C\nfor 48 h (red), after soaking in water at 100 \u00b0C for 72 h (red),\nand the simulated pattern from single crystal data (inverted) in orange.\n\n\n", "data": null, "include_properties": null}, {"idx": 15, "type": "text", "classification": ["property", "synthesis condition"], "content": "<p>An experiment was then designed\nto simulate a flue gas atmosphere\nto determine the stability of material to water vapor using intelligent\ngravimetric analysis (IGA). A CO<sub>2</sub> isotherm at 298 K was\nmeasured up to 5 atm as an initial benchmark, before heating the sample\nunder vacuum at 150 \u00b0C and exposing it sequentially to 40 mbar\nof H<sub>2</sub>O, 150 mbar of CO<sub>2</sub> and 850 mbar of N<sub>2</sub> (total pressure of \u223c1 atm, 3.9% H<sub>2</sub>O:14.4%\nCO<sub>2</sub>:81.7% N<sub>2</sub> composition at 100 \u00b0C) and\nholding for 48 h at (). The sample was then cooled back to room temperature and\nthe CO<sub>2</sub> isotherm was measured twice to determine if there\nwas any loss in uptake capacity. It was determined that after exposure\nto the flue gas-like mixture the material had only lost a small amount\nof its uptake capacity. Subsequent PXRD analysis on the sample showed\nthat the material showed no detectable reduction in crystallinity\nduring the flue gas simulation experiment, which is an encouraging\nresult for potential industrial applications.</p>", "clean_text": "An experiment was then designed\nto simulate a flue gas atmosphere\nto determine the stability of material to water vapor using intelligent\ngravimetric analysis (IGA). A CO2 isotherm at 298 K was\nmeasured up to 5 atm as an initial benchmark, before heating the sample\nunder vacuum at 150 \u00b0C and exposing it sequentially to 40 mbar\nof H2O, 150 mbar of CO2 and 850 mbar of N2 (total pressure of \u223c1 atm, 3.9% H2O:14.4%\nCO2:81.7% N2 composition at 100 \u00b0C) and\nholding for 48 h at (). The sample was then cooled back to room temperature and\nthe CO2 isotherm was measured twice to determine if there\nwas any loss in uptake capacity. It was determined that after exposure\nto the flue gas-like mixture the material had only lost a small amount\nof its uptake capacity. Subsequent PXRD analysis on the sample showed\nthat the material showed no detectable reduction in crystallinity\nduring the flue gas simulation experiment, which is an encouraging\nresult for potential industrial applications.", "data": [{"Mof name": "Not mentioned", "symbol": "Not mentioned", "processes": [{"synthesis method": "Not mentioned", "pressure": "Not mentioned", "temperature": "150 \u00b0C", "exposing": {"H2O": "40 mbar", "CO2": "150 mbar", "N2": "850 mbar"}, "holding": "48 h", "cooling": {"pressure": "Not mentioned", "temperature": "room temperature", "cooling rate": "Not mentioned", "time": "Not mentioned"}}], "yield": "Not mentioned", "chemical formula": "Not mentioned"}, {"gas_adsorption": {"gas adsorption": []}}], "include_properties": ["heating", "exposing", "holding", "cooling", "gas_adsorption"]}, {"idx": 16, "type": "figure", "classification": null, "content": "<fig fig-type=\"figure\" id=\"fig4\" position=\"float\">\n<label>4</label>\n<caption>\n<p>(Top) Intelligent gravimetric\nanalysis (IGA) data from the flue\ngas simulation experiment. Initial addition of H<sub>2</sub>O vapor\nto a pressure of 40 mbar (blue), followed by addition of 150 mbar\nof CO<sub>2</sub> (green), then addition of 850 mbar of N<sub>2</sub> to reach approximately 1 atm of pressure. (Bottom) CO<sub>2</sub> isotherms performed prior to the IGA experiment (blue) and repeat\nisotherms after the IGA (red and green), showing no significant decrease\nin total uptake.</p>\n</caption>\n<graphic id=\"gr4\" position=\"float\" xlink:href=\"cm-2018-03060x_0004.tif\"></graphic>\n</fig>", "clean_text": "\n4\n\n(Top) Intelligent gravimetric\nanalysis (IGA) data from the flue\ngas simulation experiment. Initial addition of H2O vapor\nto a pressure of 40 mbar (blue), followed by addition of 150 mbar\nof CO2 (green), then addition of 850 mbar of N2 to reach approximately 1 atm of pressure. (Bottom) CO2 isotherms performed prior to the IGA experiment (blue) and repeat\nisotherms after the IGA (red and green), showing no significant decrease\nin total uptake.\n\n\n", "data": null, "include_properties": null}, {"idx": 17, "type": "text", "classification": ["property"], "content": "<p>The IGA experiment shows\na large uptake of the water vapor by <bold>1</bold> up to the determined\n40 mbar. It was assumed that once CO<sub>2</sub> adsorption started,\nthe mass of vapor in the atmosphere and\nthe mass of water adsorbed on the sample did not change. As the CO<sub>2</sub> is introduced, initially there does not appear to be an increase\nin mass adsorbed until a total pressure of 120 mbar is reached, after\nwhich there is an increase from 4.7% to 5.2%, which is assigned to\nadsorption of CO<sub>2</sub>. However, the limitations of the experiment\ndo not allow for accurate determination in the composition of gases\nadsorbed into <bold>1</bold>, and whether any H<sub>2</sub>O vapor\nwas displaced to accommodate the inclusion of CO<sub>2</sub>. The\nsmall dip at the end of the CO<sub>2</sub> adsorption was due to movement\nof the equipment when the CO<sub>2</sub> stream was closed. In the\nthird stage there is a gradual decrease in mass % adsorbed from 5.2%\nwhen the CO<sub>2</sub> stream was closed to 4.9% when addition of\nthe N<sub>2</sub> to the system was completed. In order to perform\nthe required buoyancy corrections, it was assumed that CO<sub>2</sub> was desorbed first, then H<sub>2</sub>O, which allowed for adsorption\nof N<sub>2</sub>. However, it is more likely that this process was\ndynamic and the total amount desorbed versus the amount adsorbed was\nunable to be determined experimentally. Though the total composition\nof gases adsorbed into <bold>1</bold> is unknown, the experiment does\ndemonstrate that the material adsorbed water vapor in addition to\nCO<sub>2</sub> and N<sub>2</sub>, and was able to retain crystallinity\nunder these conditions.</p>", "clean_text": "The IGA experiment shows\na large uptake of the water vapor by 1 up to the determined\n40 mbar. It was assumed that once CO2 adsorption started,\nthe mass of vapor in the atmosphere and\nthe mass of water adsorbed on the sample did not change. As the CO2 is introduced, initially there does not appear to be an increase\nin mass adsorbed until a total pressure of 120 mbar is reached, after\nwhich there is an increase from 4.7% to 5.2%, which is assigned to\nadsorption of CO2. However, the limitations of the experiment\ndo not allow for accurate determination in the composition of gases\nadsorbed into 1, and whether any H2O vapor\nwas displaced to accommodate the inclusion of CO2. The\nsmall dip at the end of the CO2 adsorption was due to movement\nof the equipment when the CO2 stream was closed. In the\nthird stage there is a gradual decrease in mass % adsorbed from 5.2%\nwhen the CO2 stream was closed to 4.9% when addition of\nthe N2 to the system was completed. In order to perform\nthe required buoyancy corrections, it was assumed that CO2 was desorbed first, then H2O, which allowed for adsorption\nof N2. However, it is more likely that this process was\ndynamic and the total amount desorbed versus the amount adsorbed was\nunable to be determined experimentally. Though the total composition\nof gases adsorbed into 1 is unknown, the experiment does\ndemonstrate that the material adsorbed water vapor in addition to\nCO2 and N2, and was able to retain crystallinity\nunder these conditions.", "data": [{"gas_adsorption": {"gas adsorption": [{"adsorbate": "water vapor", "adsorbed amount": "unknown", "unit": "", "temperature": "", "pressure": "40 mbar"}, {"adsorbate": "CO2", "adsorbed amount": "4.7% to 5.2%", "unit": "", "temperature": "", "pressure": "120 mbar"}, {"adsorbate": "CO2", "adsorbed amount": "gradual decrease in mass % adsorbed from 5.2% to 4.9%", "unit": "", "temperature": "", "pressure": "unknown"}, {"adsorbate": "N2", "adsorbed amount": "unknown", "unit": "", "temperature": "", "pressure": "unknown"}]}}], "include_properties": ["gas_adsorption"]}, {"idx": 18, "type": "text", "classification": ["property", "synthesis condition"], "content": "<p>In summary, we have demonstrated a novel\nhigh-connectivity approach\nto a hydrolytically stable MOF for CO<sub>2</sub> sorption. An unconventional\ntriaminepentacarboxylate ligand forms a highly connected porous coordination\npolymer with Cd<sup>II</sup> ions (<bold>1</bold>) in which 12 of\nthe 13 potential donor atoms from the \u22125 charged ligand are\ncoordinated to eight separate metal centers; this exceptional connectivity\nyields a highly stable MOF. The network contains one-dimensional solvent\nchannels of 9 \u00d7 9 \u00c5. Gas adsorption experiments showed uptake\nof 170 cm<sup>3</sup>/g STP N<sub>2</sub> at 77 K, 66 cm<sup>3</sup>/g STP CO<sub>2</sub> at 273 K and 36 cm<sup>3</sup>/g STP CO<sub>2</sub> at 301 K. <bold>1</bold> retained crystallinity after the\ngas adsorption experiments and maintains structural stability in both\nboiling water and a simulated flue-gas stream. This result demonstrates\na new approach toward overcoming the hydrolytic stability problems\nof MOFs by increasing the connectivity of the ligand and therefore\nthe number of coordination bonds present within the network to form\na highly robust material. Exploitation of this approach will allow\nMOFs to be designed that are stable and useful for real-world applications.</p>", "clean_text": "In summary, we have demonstrated a novel\nhigh-connectivity approach\nto a hydrolytically stable MOF for CO2 sorption. An unconventional\ntriaminepentacarboxylate ligand forms a highly connected porous coordination\npolymer with CdII ions (1) in which 12 of\nthe 13 potential donor atoms from the \u22125 charged ligand are\ncoordinated to eight separate metal centers; this exceptional connectivity\nyields a highly stable MOF. The network contains one-dimensional solvent\nchannels of 9 \u00d7 9 \u00c5. Gas adsorption experiments showed uptake\nof 170 cm3/g STP N2 at 77 K, 66 cm3/g STP CO2 at 273 K and 36 cm3/g STP CO2 at 301 K. 1 retained crystallinity after the\ngas adsorption experiments and maintains structural stability in both\nboiling water and a simulated flue-gas stream. This result demonstrates\na new approach toward overcoming the hydrolytic stability problems\nof MOFs by increasing the connectivity of the ligand and therefore\nthe number of coordination bonds present within the network to form\na highly robust material. Exploitation of this approach will allow\nMOFs to be designed that are stable and useful for real-world applications.", "data": [{"Mof name": "1", "symbol": 1, "processes": [{"synthesis method": "high-connectivity approach", "precursor1 name": "triaminepentacarboxylate ligand", "precursor1 amount": "Not mentioned", "precursor2 name": "Cd(II) ions", "precursor2 amount": "Not mentioned", "solution": "Not mentioned", "pressure": "Not mentioned", "temperature": "Not mentioned", "time": "Not mentioned"}], "yield": "Not mentioned", "chemical formula": "Not mentioned"}, {"gas_adsorption": [{"adsorbate": "N2", "adsorbed amount": "170 cm3/g STP", "unit": "cm3/g STP", "temperature": "77 K", "pressure": ""}, {"adsorbate": "CO2", "adsorbed amount": "66 cm3/g STP", "unit": "cm3/g STP", "temperature": "273 K", "pressure": ""}, {"adsorbate": "CO2", "adsorbed amount": "36 cm3/g STP", "unit": "cm3/g STP", "temperature": "301 K", "pressure": ""}]}], "include_properties": ["chemical_synthesis", "gas_adsorption"]}, {"idx": 19, "type": "text", "classification": ["else"], "content": "<p>The Supporting Information is\navailable free of charge on the <ext-link xlink:href=\"http://pubs.acs.org\">ACS Publications website</ext-link> at DOI: <ext-link xlink:href=\"http://pubs.acs.org/doi/abs/10.1021/acs.chemmater.8b03060\">10.1021/acs.chemmater.8b03060</ext-link>.<list id=\"silist\" list-type=\"label\">\n<list-item>\n<p>Experimental details;\ncrystallographic information;\nthermogravimetric analysis plots for <bold>1</bold> (<ext-link xlink:href=\"http://pubs.acs.org/doi/suppl/10.1021/acs.chemmater.8b03060/suppl_file/cm8b03060_si_001.pdf\">PDF</ext-link>)</p>\n</list-item>\n</list>\n</p>", "clean_text": "The Supporting Information is\navailable free of charge on the ACS Publications website at DOI: 10.1021/acs.chemmater.8b03060.\n\nExperimental details;\ncrystallographic information;\nthermogravimetric analysis plots for 1 (PDF)\n\n\n", "data": null, "include_properties": null}, {"idx": 20, "type": "text", "classification": ["else"], "content": "<p>Experimental details;\ncrystallographic information;\nthermogravimetric analysis plots for <bold>1</bold> (<ext-link xlink:href=\"http://pubs.acs.org/doi/suppl/10.1021/acs.chemmater.8b03060/suppl_file/cm8b03060_si_001.pdf\">PDF</ext-link>)</p><p>School\nof Chemical and Physical Sciences, Keele University, Staffordshire,\nST5 5BG, United Kingdom</p><p>The authors declare no\ncompeting financial interest.</p>", "clean_text": "Experimental details;\ncrystallographic information;\nthermogravimetric analysis plots for 1 (PDF)\nSchool\nof Chemical and Physical Sciences, Keele University, Staffordshire,\nST5 5BG, United Kingdom\nThe authors declare no\ncompeting financial interest.", "data": null, "include_properties": null}], "metadata": {"doi": "10.1021/acs.chemmater.8b03060", "title": "\nHigh-Connectivity\nApproach to a Hydrolytically Stable\nMetal\u2013Organic Framework for CO2 Capture from Flue\nGas\n", "journal": "American Chemical\nSociety", "date": "2018.09", "author_list": ["Emerson\nAdrian\nJ.", "Hawes\nChris S.", "Marshall\nMarc", "Knowles\nGregory P.", "Chaffee\nAlan L.", "Batten\nStuart R.", "Turner\nDavid R."]}}
