Repository: Yeonghun1675/L2M3

<div align="center">
<h1> ⛏L2M3: Large Language Models Material Miner </h1> 
</div>

## Summary
L2M3 is designed to efficiently gather experimental Metal-Organic Framework (MOF) data from scientific literature, addressing the challenge of accessing hard-to-find data and enhancing the quality of information available for machine learning in materials science. By utilizing a chain of advanced Large Language Models (LLMs), we developed a systematic method for extracting and organizing MOF data into a structured, usable format. Our approach has successfully compiled data from over 40,000 research articles, creating a comprehensive, ready-to-use dataset.

File: sample_tests/applications/ic2c00367.json (part 1 of 5)
{"filepath": "../L2M3_data/1_application_papers/acs_xml/ic2c00367.xml", "publisher": "acs", "elements": [{"idx": 1, "type": "text", "classification": ["synthesis condition", "property"], "content": "<p>Synthesis and structural depiction\nof two new metal\u2013organic\nframeworks (MOFs), namely, [{Zn\u00ad(<bold>L</bold>)\u00ad(oba)}\u00b74H<sub>2</sub>O]<sub>\u03b1</sub> (Zn-MOF<bold>-1</bold>) and [{Cd<sub>1/2</sub>(<bold>L</bold>)<sub>1/2</sub>(nipa)<sub>1/2</sub>(H<sub>2</sub>O)<sub>1/2</sub>}\u00b7(DMF)<sub>1/2</sub>(H<sub>2</sub>O)]<sub>\u03b1</sub> (Cd-MOF<bold>-2</bold>) (where <bold>L</bold> = <italic toggle=\"yes\">N</italic>\n<sup>2</sup>,<italic toggle=\"yes\">N</italic>\n<sup>6</sup>-di\u00ad(pyridin-4-yl)\u00adnaphthalene-2,6-dicarboxamide,\n4,4\u2032-H<sub>2</sub>oba = 4,4\u2032-oxybisbenzoic acid, and\n5-H<sub>2</sub>nipa = 5-nitroisophthalic acid) are reported. Both\nZn-MOF-<bold>1</bold> and Cd-MOF-<bold>2</bold> have been prepared\nby reacting ligand <bold>L</bold> and coligand 4,4\u2032-H<sub>2</sub>oba or 5-H<sub>2</sub>nipa with the respective dihydrates of Zn\u00ad(OAc)<sub>2</sub> and Cd\u00ad(OAc)<sub>2</sub> (OAc = acetate). Crystal structure\nX-ray analysis discloses that Zn-MOF<bold>-1</bold> displays an overall\n2D \u2192 3D interpenetrated framework structure. The topological\nanalysis by ToposPro suggests a (4)-connected uninodal <bold>sql</bold> topology with a point symbol of {4<sup>4</sup>\u00b76<sup>2</sup>} having 2D + 2D parallel polycatenation. However, crystal packing\nof Cd-MOF<bold>-2</bold> adapted a porous framework architecture and\nwas topologically simplified as (3,4)-connected binodal 2D net. In\naddition, both Zn-MOF<bold>-1</bold> and Cd-MOF<bold>-2</bold> were\nproved to be multifunctional materials for the recognition of organic\namines and in the fixation of CO<sub>2</sub> to cyclic carbonates.\nRemarkably, Zn-MOF-<bold>1</bold> and Cd-MOF-<bold>2</bold> showed\nvery good fluorescence stability in aqueous media and have shown 98\nand 97% quenching efficiencies, respectively, for 4-aminobenzoic acid\n(4-ABA), among all of the researched amines. The mechanistic study\nof organic amines recognition proposed that fluorescence quenching\nhappened mainly through hydrogen-bonding and \u03c0\u2013\u03c0\nstacking interactions. Additionally, cycloaddition of CO<sub>2</sub> to epoxide in the presence of Zn-MOF-<bold>1</bold> and Cd-MOF-<bold>2</bold> afforded up to 96% of cyclic carbonate within 24 h. Both\nZn-MOF-<bold>1</bold> and Cd-MOF-<bold>2</bold> exhibited recyclability\nfor up to five cycles without noticing an appreciable loss in their\nsensing or catalytic efficiency.</p>", "clean_text": "Synthesis and structural depiction\nof two new metal\u2013organic\nframeworks (MOFs), namely, [{Zn\u00ad(L)\u00ad(oba)}\u00b74H2O]\u03b1 (Zn-MOF-1) and [{Cd1/2(L)1/2(nipa)1/2(H2O)1/2}\u00b7(DMF)1/2(H2O)]\u03b1 (Cd-MOF-2) (where L = N\n2,N\n6-di\u00ad(pyridin-4-yl)\u00adnaphthalene-2,6-dicarboxamide,\n4,4\u2032-H2oba = 4,4\u2032-oxybisbenzoic acid, and\n5-H2nipa = 5-nitroisophthalic acid) are reported. Both\nZn-MOF-1 and Cd-MOF-2 have been prepared\nby reacting ligand L and coligand 4,4\u2032-H2oba or 5-H2nipa with the respective dihydrates of Zn\u00ad(OAc)2 and Cd\u00ad(OAc)2 (OAc = acetate). Crystal structure\nX-ray analysis discloses that Zn-MOF-1 displays an overall\n2D \u2192 3D interpenetrated framework structure. The topological\nanalysis by ToposPro suggests a (4)-connected uninodal sql topology with a point symbol of {44\u00b762} having 2D + 2D parallel polycatenation. However, crystal packing\nof Cd-MOF-2 adapted a porous framework architecture and\nwas topologically simplified as (3,4)-connected binodal 2D net. In\naddition, both Zn-MOF-1 and Cd-MOF-2 were\nproved to be multifunctional materials for the recognition of organic\namines and in the fixation of CO2 to cyclic carbonates.\nRemarkably, Zn-MOF-1 and Cd-MOF-2 showed\nvery good fluorescence stability in aqueous media and have shown 98\nand 97% quenching efficiencies, respectively, for 4-aminobenzoic acid\n(4-ABA), among all of the researched amines. The mechanistic study\nof organic amines recognition proposed that fluorescence quenching\nhappened mainly through hydrogen-bonding and \u03c0\u2013\u03c0\nstacking interactions. Additionally, cycloaddition of CO2 to epoxide in the presence of Zn-MOF-1 and Cd-MOF-2 afforded up to 96% of cyclic carbonate within 24 h. Both\nZn-MOF-1 and Cd-MOF-2 exhibited recyclability\nfor up to five cycles without noticing an appreciable loss in their\nsensing or catalytic efficiency.", "data": [{"Mof name": "[{Zn\u00ad(L)\u00ad(oba)}\u00b74H2O]\u03b1", "symbol": "Zn-MOF-1", "processes": [{"synthesis method": "chemical synthesis", "precursor1 name": "L", "precursor1 amount": "Not mentioned", "precursor2 name": "4,4\u2032-H2oba", "precursor2 amount": "Not mentioned", "precursor3 name": "Zn\u00ad(OAc)2", "precursor3 amount": "Not mentioned", "solution": "Not mentioned", "pressure": "Not mentioned", "temperature": "Not mentioned", "time": "Not mentioned"}], "yield": "Not mentioned", "chemical formula": "Not mentioned"}, {"Mof name": "[{Cd1/2(L)1/2(nipa)1/2(H2O)1/2}\u00b7(DMF)1/2(H2O)]\u03b1", "symbol": "Cd-MOF-2", "processes": [{"synthesis method": "chemical synthesis", "precursor1 name": "L", "precursor1 amount": "Not mentioned", "precursor2 name": "5-H2nipa", "precursor2 amount": "Not mentioned", "precursor3 name": "Cd\u00ad(OAc)2", "precursor3 amount": "Not mentioned", "solution": "Not mentioned", "pressure": "Not mentioned", "temperature": "Not mentioned", "time": "Not mentioned"}], "yield": "Not mentioned", "chemical formula": "Not mentioned"}, {"topology": [{"material": "Zn-MOF-1", "value": "sql"}, {"material": "Cd-MOF-2", "value": "(3,4)-connected binodal 2D net"}], "catalytic_activity": [{"material": "Zn-MOF-1", "value": "96", "unit": "%", "time": "24 h"}, {"material": "Cd-MOF-2", "value": "96", "unit": "%", "time": "24 h"}]}], "include_properties": ["chemical_synthesis", "topology", "catalytic_activity"]}, {"idx": 2, "type": "text", "classification": ["synthesis condition"], "content": "<p>Two\nZn and Cd MOFs have been prepared, structurally characterized,\nand exploited as multifunctional materials for the selective recognition\nof organic amines and CO<sub>2</sub>-to-cyclic carbonate transformation\nreactions to address the environmental issues.</p>", "clean_text": "Two\nZn and Cd MOFs have been prepared, structurally characterized,\nand exploited as multifunctional materials for the selective recognition\nof organic amines and CO2-to-cyclic carbonate transformation\nreactions to address the environmental issues.", "data": ["\"I do not know\""], "include_properties": []}, {"idx": 3, "type": "text", "classification": ["else"], "content": "<title>Introduction</title><p>Environmental pollution\nhas emerged as one of the foremost global\nproblems of the present era. The release of harmful chemicals, generated from\nthe industrial effluent, waste ignition, agricultural surfeit including\nfertilizers, and so on mainly causes the environmental issue. Due to their polar nature, organic amines have been widely exploited\nin diverse areas such as dyes, pesticides, pharmaceuticals, and fertilizers\nand in the syntheses of fine chemicals. Importantly,\namines particularly ammonia and aniline are the main constituents\nof industrial coolants, livestock breeding, and fertilizer production. Hair-curing products such as dyes, etc. commonly contain aromatic\namines, particularly, 4-ABA, which end up in waterways and affect\nthe aquatic ecology. In addition, aliphatic\namines, viz., methylamine, dimethylamine, trimethylamine, and triethylamine\nare also released into the waterways during the decomposition of seafood\nproducts. Therefore, the capability of detection of\nsuch amines in trace amounts ensures a safe environment. It is essential,\ntherefore, to develop an effective, sensitive, economic, and consistent\ndetection technique, as the existing instrumental techniques for the\nrecognition of organic amines are quite expensive and require special\nmethods for sample preparation.\n</p>", "clean_text": "Introduction\nEnvironmental pollution\nhas emerged as one of the foremost global\nproblems of the present era. The release of harmful chemicals, generated from\nthe industrial effluent, waste ignition, agricultural surfeit including\nfertilizers, and so on mainly causes the environmental issue. Due to their polar nature, organic amines have been widely exploited\nin diverse areas such as dyes, pesticides, pharmaceuticals, and fertilizers\nand in the syntheses of fine chemicals. Importantly,\namines particularly ammonia and aniline are the main constituents\nof industrial coolants, livestock breeding, and fertilizer production. Hair-curing products such as dyes, etc. commonly contain aromatic\namines, particularly, 4-ABA, which end up in waterways and affect\nthe aquatic ecology. In addition, aliphatic\namines, viz., methylamine, dimethylamine, trimethylamine, and triethylamine\nare also released into the waterways during the decomposition of seafood\nproducts. Therefore, the capability of detection of\nsuch amines in trace amounts ensures a safe environment. It is essential,\ntherefore, to develop an effective, sensitive, economic, and consistent\ndetection technique, as the existing instrumental techniques for the\nrecognition of organic amines are quite expensive and require special\nmethods for sample preparation.\n", "data": null, "include_properties": null}, {"idx": 4, "type": "text", "classification": ["else"], "content": "<p>On the other hand, carbon dioxide (CO<sub>2</sub>), a greenhouse\ngas, responsible for global warming, contributes to an increase in\nenvironmental temperature. The current CO<sub>2</sub> concentration\nin Earth\u2019s atmosphere is almost 412 parts per million (ppm),\nwhich is increasing day by day. The excessive generation of CO<sub>2</sub> from fuel combustion is one of the prime causes of CO<sub>2</sub> enhancement in the environment. Therefore, the capture of CO<sub>2</sub> and its conversion into\nfine chemicals or fuels, materials, utilization, and storage are the\nforemost goals that have attracted worldwide consideration of the\nscientific community.\n</p>", "clean_text": "On the other hand, carbon dioxide (CO2), a greenhouse\ngas, responsible for global warming, contributes to an increase in\nenvironmental temperature. The current CO2 concentration\nin Earth\u2019s atmosphere is almost 412 parts per million (ppm),\nwhich is increasing day by day. The excessive generation of CO2 from fuel combustion is one of the prime causes of CO2 enhancement in the environment. Therefore, the capture of CO2 and its conversion into\nfine chemicals or fuels, materials, utilization, and storage are the\nforemost goals that have attracted worldwide consideration of the\nscientific community.\n", "data": null, "include_properties": null}, {"idx": 5, "type": "text", "classification": ["else"], "content": "<p>The development of new\nmethodologies based on decreasing the amount\nof CO<sub>2</sub> followed by a subsequent increase in economic utility\nis desperately needed. CO<sub>2</sub> is a versatile C1 organic feedstock\nowing to its easy availability, low cost, nontoxicity, nonflammability,\nand simplicity in handling. Cycloaddition is an important reaction\nthat represents the conversion of CO<sub>2</sub> not only in cyclic\ncarbonates but also in polycarbonates. The biodegradable\nnature of cyclic carbonates provides an additional advantage to these\nmaterials being produced due to the addition of CO<sub>2</sub> to\na particular epoxide. Therefore, the conservation of the environment constitutes neat\nand healthy surroundings and meets public challenges in the present\ntime.\n</p>", "clean_text": "The development of new\nmethodologies based on decreasing the amount\nof CO2 followed by a subsequent increase in economic utility\nis desperately needed. CO2 is a versatile C1 organic feedstock\nowing to its easy availability, low cost, nontoxicity, nonflammability,\nand simplicity in handling. Cycloaddition is an important reaction\nthat represents the conversion of CO2 not only in cyclic\ncarbonates but also in polycarbonates. The biodegradable\nnature of cyclic carbonates provides an additional advantage to these\nmaterials being produced due to the addition of CO2 to\na particular epoxide. Therefore, the conservation of the environment constitutes neat\nand healthy surroundings and meets public challenges in the present\ntime.\n", "data": null, "include_properties": null}, {"idx": 6, "type": "text", "classification": ["else"], "content": "<p>In this regard, crystalline porous coordination polymers also\nknown\nas MOFs are providing unique functional materials due to their fascinating\ntopological properties and numerous industrial, environmental, and\nsocietal applications. The presence of \u03c0-electron density together with Lewis acidic\nmetal sites in a particular MOF provide the opportunity to employ\nthese materials as molecular receptors for a diverse range of assorted\namines as well as catalysts for the fixation of carbon dioxide.\n</p>", "clean_text": "In this regard, crystalline porous coordination polymers also\nknown\nas MOFs are providing unique functional materials due to their fascinating\ntopological properties and numerous industrial, environmental, and\nsocietal applications. The presence of \u03c0-electron density together with Lewis acidic\nmetal sites in a particular MOF provide the opportunity to employ\nthese materials as molecular receptors for a diverse range of assorted\namines as well as catalysts for the fixation of carbon dioxide.\n", "data": null, "include_properties": null}, {"idx": 7, "type": "text", "classification": ["property", "synthesis condition"], "content": "<p>Based on the aforementioned fascinating discussion, new MOFs,\nnamely,\n[{Zn\u00ad(<bold>L</bold>)\u00ad(oba)}\u00b74H<sub>2</sub>O]<sub>\u03b1</sub> (Zn-MOF-<bold>1</bold>) and [{Cd<sub>1/2</sub>(<bold>L</bold>)<sub>1/2</sub>(nipa)<sub>1/2</sub>(H<sub>2</sub>O)<sub>1/2</sub>}\u00b7(DMF)<sub>1/2</sub>(H<sub>2</sub>O)]<sub>\u03b1</sub> (Cd-MOF<bold>-2</bold>), were synthesized. In addition, these MOFs displayed unique properties\nfor the detection of aromatic amines apart from fixating CO<sub>2</sub> to cyclic carbonates. Remarkably, Zn-MOF-<bold>1</bold> and Cd-MOF-<bold>2</bold> exhibited exceptionally high fluorescence stability in aqueous\nsolutions with 98 and 97% quenching efficiencies for 4-ABA, respectively.\nFurthermore, cycloaddition of CO<sub>2</sub> to epoxide in the presence\nof Zn-MOF-<bold>1</bold> and or Cd-MOF-<bold>2</bold> offered up to\n96% desired product in 24 h. Both Zn-MOF-<bold>1</bold> and Cd-MOF-<bold>2</bold> are recyclable for up to five cycles without any appreciable\nloss in their efficiency.</p>", "clean_text": "Based on the aforementioned fascinating discussion, new MOFs,\nnamely,\n[{Zn\u00ad(L)\u00ad(oba)}\u00b74H2O]\u03b1 (Zn-MOF-1) and [{Cd1/2(L)1/2(nipa)1/2(H2O)1/2}\u00b7(DMF)1/2(H2O)]\u03b1 (Cd-MOF-2), were synthesized. In addition, these MOFs displayed unique properties\nfor the detection of aromatic amines apart from fixating CO2 to cyclic carbonates. Remarkably, Zn-MOF-1 and Cd-MOF-2 exhibited exceptionally high fluorescence stability in aqueous\nsolutions with 98 and 97% quenching efficiencies for 4-ABA, respectively.\nFurthermore, cycloaddition of CO2 to epoxide in the presence\nof Zn-MOF-1 and or Cd-MOF-2 offered up to\n96% desired product in 24 h. Both Zn-MOF-1 and Cd-MOF-2 are recyclable for up to five cycles without any appreciable\nloss in their efficiency.", "data": [[{"Mof name": "Zn-MOF-1", "symbol": 1, "processes": [{"synthesis method": "Not mentioned", "precursor name": "Not mentioned", "precursor amount": "Not mentioned", "solution": "Not mentioned", "pressure": "Not mentioned", "temperature": "Not mentioned", "time": "Not mentioned"}], "yield": "Not mentioned", "chemical formula": "{Zn\u00ad(L)\u00ad(oba)}\u00b74H2O", "other properties": ["high fluorescence stability in aqueous solutions with 98% quenching efficiencies for 4-ABA", "cycloaddition of CO2 to epoxide offered up to 96% desired product in 24 h", "recyclable for up to five cycles without any appreciable loss in their efficiency"]}, {"Mof name": "Cd-MOF-2", "symbol": 2, "processes": [{"synthesis method": "Not mentioned", "precursor name": "Not mentioned", "precursor amount": "Not mentioned", "solution": "Not mentioned", "pressure": "Not mentioned", "temperature": "Not mentioned", "time": "Not mentioned"}], "yield": "Not mentioned", "chemical formula": "{Cd1/2(L)1/2(nipa)1/2(H2O)1/2}\u00b7(DMF)1/2(H2O)", "other properties": ["high fluorescence stability in aqueous solutions with 97% quenching efficiencies for 4-ABA", "cycloaddition of CO2 to epoxide offered up to 96% desired product in 24 h", "recyclable for up to five cycles without any appreciable loss in their efficiency"]}], {"etc": [{"material": "Zn-MOF-1", "property name": "fluorescence stability", "value": "98", "unit": "%", "condition": "in aqueous solutions for 4-ABA"}, {"material": "Cd-MOF-2", "property name": "fluorescence stability", "value": "97", "unit": "%", "condition": "in aqueous solutions for 4-ABA"}, {"material": "Zn-MOF-1", "property name": "cycloaddition efficiency", "value": "96", "unit": "%", "condition": "of CO2 to epoxide in 24 h"}, {"material": "Cd-MOF-2", "property name": "cycloaddition efficiency", "value": "96", "unit": "%", "condition": "of CO2 to epoxide in 24 h"}, {"material": "Zn-MOF-1", "property name": "recyclability", "value": "5", "unit": "cycles", "condition": "without any appreciable loss in their efficiency"}, {"material": "Cd-MOF-2", "property name": "recyclability", "value": "5", "unit": "cycles", "condition": "without any appreciable loss in their efficiency"}]}], "include_properties": ["chemical_synthesis", "etc"]}, {"idx": 8, "type": "text", "classification": ["else"], "content": "<title>Experimental Section</title><title>Materials\nand Methods</title><p>4-(Aminomethyl)\u00adpyridine, 2,6-naphthalene\ndicarboxylic acid, 4,4\u2032-oxybisbenzoic acid (4,4\u2032-H<sub>2</sub>oba), 5-nitroisophthalic acid (5-H<sub>2</sub>nipa), dihydrates\nof Zn\u00ad(OAc)<sub>2</sub>, Cd\u00ad(OAc)<sub>2</sub> [OAc = acetate], organic\namines, epoxides and tetrabutylammonium bromide (TBAB) were procured\nfrom TCI, Sigma-Aldrich, Finar, HPLC, and AVRA chemicals. The solvents\nemployed during the present investigation were purified according\nto literature protocols. Organic amines\nand epoxides were used without further purification. IR spectra were\nrecorded with a PerkinElmer FT-IR 2000 spectrometer. A Thermo Scientific\nFLASH 2000 Series CHNS-O Organic Elemental Analyzer was used to record\nthe microanalytical data, whereas NMR spectroscopy data were recorded\nwith the help of Bruker Avance (400 and 500 MHz) spectrometers. Differential\nscanning calorimetry (DSC) and thermogravimetric analysis (TGA) data\nwere obtained using an SDT Q600 (V20.9 Build 20) instrument (Artisan\nTechnology Group, Champaign, IL). A Shimadzu UV-1800 spectrophotometer\nwas employed to collect the UV\u2013visible absorbance spectra.\nInductively coupled plasma mass spectrometry (ICP-MS) investigations\nwere carried out using a Fisher Scientific iCAP RQ ICP-MS instrument.\nThe mass spectra were collected using a Waters SYNAPT G2S high-definition\nmass spectrometer. Brunauer\u2013Emmett\u2013Teller (BET) surface\narea and pore size distribution measurements were performed using\na Quantachrome ASiQwin gas adsorption analyzer (version 5.21) at 77\nK temperature. A PANalytical X\u2019PertPRO X-ray diffractometer\nwas used to record the powder X-ray diffraction (PXRD) data, wherein\nsamples were milled and exposed to a 2\u03b8 range of 5\u201350\u00b0.</p>", "clean_text": "Experimental Section\nMaterials\nand Methods\n4-(Aminomethyl)\u00adpyridine, 2,6-naphthalene\ndicarboxylic acid, 4,4\u2032-oxybisbenzoic acid (4,4\u2032-H2oba), 5-nitroisophthalic acid (5-H2nipa), dihydrates\nof Zn\u00ad(OAc)2, Cd\u00ad(OAc)2 [OAc = acetate], organic\namines, epoxides and tetrabutylammonium bromide (TBAB) were procured\nfrom TCI, Sigma-Aldrich, Finar, HPLC, and AVRA chemicals. The solvents\nemployed during the present investigation were purified according\nto literature protocols. Organic amines\nand epoxides were used without further purification. IR spectra were\nrecorded with a PerkinElmer FT-IR 2000 spectrometer. A Thermo Scientific\nFLASH 2000 Series CHNS-O Organic Elemental Analyzer was used to record\nthe microanalytical data, whereas NMR spectroscopy data were recorded\nwith the help of Bruker Avance (400 and 500 MHz) spectrometers. Differential\nscanning calorimetry (DSC) and thermogravimetric analysis (TGA) data\nwere obtained using an SDT Q600 (V20.9 Build 20) instrument (Artisan\nTechnology Group, Champaign, IL). A Shimadzu UV-1800 spectrophotometer\nwas employed to collect the UV\u2013visible absorbance spectra.\nInductively coupled plasma mass spectrometry (ICP-MS) investigations\nwere carried out using a Fisher Scientific iCAP RQ ICP-MS instrument.\nThe mass spectra were collected using a Waters SYNAPT G2S high-definition\nmass spectrometer. Brunauer\u2013Emmett\u2013Teller (BET) surface\narea and pore size distribution measurements were performed using\na Quantachrome ASiQwin gas adsorption analyzer (version 5.21) at 77\nK temperature. A PANalytical X\u2019PertPRO X-ray diffractometer\nwas used to record the powder X-ray diffraction (PXRD) data, wherein\nsamples were milled and exposed to a 2\u03b8 range of 5\u201350\u00b0.", "data": null, "include_properties": null}, {"idx": 9, "type": "text", "classification": ["else"], "content": "<title>Crystallography</title><p>Single-crystal data for Zn-MOF<bold>-1</bold> and Cd-MOF<bold>-2</bold> were collected at 295 K on a\nSuperNova, single source at offset/far, HyPix3000 four-circle diffractometer\nwith a microfocus sealed X-ray tube using a mirror as monochromator\nand a HyPix3000 detector. The diffractometer was equipped with a low-temperature\ndevice and used Mo K\u03b1 radiation (\u03bb = 0.71073 \u00c5).\nAll data were integrated with Crysalispro, and a multiscan absorption correction using SCALE3 ABSPACK was applied. The structures were solved by dual methods using\nSHELXT and refined by full-matrix least-squares\nmethods against <italic toggle=\"yes\">F</italic>\n<sup>2</sup> by SHELXL-2014/7 using the Olex2 GUI. All nonhydrogen atoms were refined with anisotropic displacement\nparameters, whereas hydrogen atoms were isotropically refined on calculated\npositions. The structure refinement data along with selected bond\nlengths, angles, and hydrogen-bonding details are provided in <ext-link xlink:href=\"https://pubs.acs.org/doi/suppl/10.1021/acs.inorgchem.2c00367/suppl_file/ic2c00367_si_001.pdf\" xlink:type=\"simple\">Tables S1\u2013S3</ext-link> of the SI. Crystallographic\ndata for the structures reported in this paper were deposited with\nthe Cambridge Crystallographic Data Centre. CCDC <ext-link ext-link-type=\"ccdc\" xlink:href=\"2114369\" xlink:type=\"simple\">2114369</ext-link> and <ext-link ext-link-type=\"ccdc\" xlink:href=\"2114367\" xlink:type=\"simple\">2114367</ext-link> contain the supplementary crystallographic data\nfor this paper. These data can be obtained free of charge from The\nCambridge Crystallographic Data Centre via <uri xlink:href=\"http://www.ccdc.cam.ac.uk/structures\" xlink:type=\"simple\">www.ccdc.cam.ac.uk/structures</uri>.</p>", "clean_text": "Crystallography\nSingle-crystal data for Zn-MOF-1 and Cd-MOF-2 were collected at 295 K on a\nSuperNova, single source at offset/far, HyPix3000 four-circle diffractometer\nwith a microfocus sealed X-ray tube using a mirror as monochromator\nand a HyPix3000 detector. The diffractometer was equipped with a low-temperature\ndevice and used Mo K\u03b1 radiation (\u03bb = 0.71073 \u00c5).\nAll data were integrated with Crysalispro, and a multiscan absorption correction using SCALE3 ABSPACK was applied. The structures were solved by dual methods using\nSHELXT and refined by full-matrix least-squares\nmethods against F\n2 by SHELXL-2014/7 using the Olex2 GUI. All nonhydrogen atoms were refined with anisotropic displacement\nparameters, whereas hydrogen atoms were isotropically refined on calculated\npositions. The structure refinement data along with selected bond\nlengths, angles, and hydrogen-bonding details are provided in Tables S1\u2013S3 of the SI. Crystallographic\ndata for the structures reported in this paper were deposited with\nthe Cambridge Crystallographic Data Centre. CCDC 2114369 and 2114367 contain the supplementary crystallographic data\nfor this paper. These data can be obtained free of charge from The\nCambridge Crystallographic Data Centre via www.ccdc.cam.ac.uk/structures.", "data": null, "include_properties": null}, {"idx": 10, "type": "text", "classification": ["property", "synthesis condition"], "content": "<title>Synthesis of [{Zn\u00ad(<bold>L</bold>)\u00ad(oba)}\u00b74H<sub>2</sub>O]<sub>\u03b1</sub> (Zn-MOF-<bold>1</bold>)</title><p>Zn-MOF-<bold>1</bold> was synthesized by reacting ligand <bold>L</bold> (5 mg, 0.0125\nmmol), coligand 4,4\u2032-H<sub>2</sub>oba (3.2 mg, 0.0125 mmol),\nand dihydrate of Zn\u00ad(OAc)<sub>2</sub> (2.7 mg, 0.0125 mmol) in a mixture\nof solvents {DMF/MeOH/H<sub>2</sub>O in 3:1:1 (v/v) ratio} that was\nplaced in a glass vial (5 mL) with a screw cap and heated in an oven\nat 70 \u00b0C for 48 h by the solvothermal protocol. After that, the\nresulting solution was cooled to room temperature at a cooling rate\nof 0.5 \u00b0C/min and colorless, block-shaped crystals suitable for\nsingle-crystal X-ray study were collected. Yield: 12.3 mg (61.5% based\non <bold>L</bold>); Anal. Calcd for C<sub>38</sub>H<sub>36</sub>N<sub>4</sub>O<sub>11</sub>Zn\u00b72H<sub>2</sub>O: C, 55.25%; H, 4.88%;\nN, 6.78%. Found: C, 55.59%; H, 4.12%; N, 6.55%. FT-IR spectrum (selected\npeaks): 3441, 1642, 1539, 1405, 1230 cm<sup>\u20131</sup>.</p>", "clean_text": "Synthesis of [{Zn\u00ad(L)\u00ad(oba)}\u00b74H2O]\u03b1 (Zn-MOF-1)\nZn-MOF-1 was synthesized by reacting ligand L (5 mg, 0.0125\nmmol), coligand 4,4\u2032-H2oba (3.2 mg, 0.0125 mmol),\nand dihydrate of Zn\u00ad(OAc)2 (2.7 mg, 0.0125 mmol) in a mixture\nof solvents {DMF/MeOH/H2O in 3:1:1 (v/v) ratio} that was\nplaced in a glass vial (5 mL) with a screw cap and heated in an oven\nat 70 \u00b0C for 48 h by the solvothermal protocol. After that, the\nresulting solution was cooled to room temperature at a cooling rate\nof 0.5 \u00b0C/min and colorless, block-shaped crystals suitable for\nsingle-crystal X-ray study were collected. Yield: 12.3 mg (61.5% based\non L); Anal. Calcd for C38H36N4O11Zn\u00b72H2O: C, 55.25%; H, 4.88%;\nN, 6.78%. Found: C, 55.59%; H, 4.12%; N, 6.55%. FT-IR spectrum (selected\npeaks): 3441, 1642, 1539, 1405, 1230 cm\u20131.", "data": [{"Mof name": "{Zn\u00ad(L)\u00ad(oba)}\u00b74H2O", "symbol": "Zn-MOF-1", "processes": [{"synthesis method": "solvothermal synthesis", "precursor1 name": "L", "precursor1 amount": "5 mg", "precursor2 name": "4,4\u2032-H2oba", "precursor2 amount": "3.2 mg", "precursor3 name": "dihydrate of Zn\u00ad(OAc)2", "precursor3 amount": "2.7 mg", "solvent name": "DMF/MeOH/H2O", "solvent amount": "3:1:1 (v/v)", "pressure": "Not mentioned", "temperature": "70 \u00b0C", "time": "48 h", "heating rate": "Not mentioned", "cooling rate": "0.5 \u00b0C/min"}, {"synthesis method": "cooling", "pressure": "Not mentioned", "temperature": "room temperature", "cooling rate": "0.5 \u00b0C/min", "time": "Not mentioned"}], "yield": "61.5%", "chemical formula": "C38H36N4O11Zn\u00b72H2O"}, {}], "include_properties": ["chemical_synthesis", "solvothermal_synthesis", "cooling", ""]}, {"idx": 11, "type": "text", "classification": ["synthesis condition", "property"], "content": "<title>Synthesis\nof [{Cd<sub>1/2</sub>(<bold>L</bold>)<sub>1/2</sub>(nipa)<sub>1/2</sub>(H<sub>2</sub>O)<sub>1/2</sub>}\u00b7(DMF)<sub>1/2</sub>(H<sub>2</sub>O)]<sub>\u03b1</sub> (Cd-MOF-<bold>2</bold>)</title><p>Cd-MOF-<bold>2</bold> was prepared by adopting an identical\nprocedure to that of Zn-MOF-<bold>1</bold>, wherein ligand <bold>L</bold> (6 mg, 0.015 mmol), coligand 5-H<sub>2</sub>nipa (3.0 mg, 0.015\nmmol), and dihydrate of Cd\u00ad(OAc)<sub>2</sub> (4.0 mg, 0.015 mmol) were\nmixed in a solvent mixture of DMA/DMF/H<sub>2</sub>O in 3:1:1 (v/v)\nratio in a glass vial (5 mL) with a screw cap and heated at 85 \u00b0C\nfor 48 h in an oven. Then, the resulting solution was cooled to room\ntemperature at a rate of 0.5 \u00b0C/min and block-shaped, colorless\ncrystals suitable for single-crystal X-ray analysis were collected.\nYield: 10.9 mg (54.5% based on <bold>L</bold>); Anal. Calcd for C<sub>35</sub>H<sub>31</sub>CdN<sub>6</sub>O<sub>10</sub> (with H<sub>2</sub>O and DMF): C, 52.02%; H, 3.87%; N, 10.40%. Found: C, 51.51%; H,\n3.44%; N, 9.39%. FT-IR spectrum (selected peaks): 3441, 1641, 1612,\n1533, 1369 cm<sup>\u20131</sup>.</p>", "clean_text": "Synthesis\nof [{Cd1/2(L)1/2(nipa)1/2(H2O)1/2}\u00b7(DMF)1/2(H2O)]\u03b1 (Cd-MOF-2)\nCd-MOF-2 was prepared by adopting an identical\nprocedure to that of Zn-MOF-1, wherein ligand L (6 mg, 0.015 mmol), coligand 5-H2nipa (3.0 mg, 0.015\nmmol), and dihydrate of Cd\u00ad(OAc)2 (4.0 mg, 0.015 mmol) were\nmixed in a solvent mixture of DMA/DMF/H2O in 3:1:1 (v/v)\nratio in a glass vial (5 mL) with a screw cap and heated at 85 \u00b0C\nfor 48 h in an oven. Then, the resulting solution was cooled to room\ntemperature at a rate of 0.5 \u00b0C/min and block-shaped, colorless\ncrystals suitable for single-crystal X-ray analysis were collected.\nYield: 10.9 mg (54.5% based on L); Anal. Calcd for C35H31CdN6O10 (with H2O and DMF): C, 52.02%; H, 3.87%; N, 10.40%. Found: C, 51.51%; H,\n3.44%; N, 9.39%. FT-IR spectrum (selected peaks): 3441, 1641, 1612,\n1533, 1369 cm\u20131.", "data": [{"Mof name": "[{Cd1/2(L)1/2(nipa)1/2(H2O)1/2}\u00b7(DMF)1/2(H2O)]\u03b1", "symbol": "Cd-MOF-2", "processes": [{"synthesis method": "chemical synthesis", "precursor1 name": "L", "precursor1 amount": "6 mg", "precursor2 name": "5-H2nipa", "precursor2 amount": "3.0 mg", "precursor3 name": "dihydrate of Cd\u00ad(OAc)2", "precursor3 amount": "4.0 mg", "solution": "DMA/DMF/H2O in 3:1:1 (v/v) ratio", "pressure": "Not mentioned", "temperature": "85 \u00b0C", "time": "48 h"}, {"synthesis method": "cooling", "pressure": "Not mentioned", "temperature": "room temperature", "cooling rate": "0.5 \u00b0C/min", "time": "Not mentioned"}], "yield": "54.5%", "chemical formula": "C35H31CdN6O10"}, {}], "include_properties": ["chemical_synthesis", "heating", "cooling", ""]}, {"idx": 12, "type": "text", "classification": ["else"], "content": "<title>Fluorescence Sensing Experiments</title><p>A homogeneous suspension\nof Zn-MOF-<bold>1</bold> and Cd-MOF-<bold>2</bold> was made by suspending\nthe powdered sample of MOFs (50 mg in 250 mL) in an aqueous solution\nfollowed by sonication at room temperature for 2\u20133 h. The fluorescence\nspectra were recorded using a PerkinElmer LS-55 fluorescence spectrophotometer\nhaving a slit width of 5 nm. Notably, Zn-MOF-<bold>1</bold> and Cd-MOF-<bold>2</bold> displayed recyclability for five consecutive runs, indicating\nthat the pores of the concerned probe were not blocked with the analytes\nduring the sensing study and were available for the free pass of analytes.\nThe MOF sample was recollected by centrifugation and washed several\ntimes with methanol prior to further use. The solid-state photoluminescence\nstudies for both MOFs were carried out by assessing their powder samples\nbetween two microscopic slides. The excited-state fluorescence intensity\ndecay data were assimilated in the time domain using a Horiba Jobin\nYvon Fluorocube time-correlated single-photon counting (TCSPC) fluorimeter.\nThe (%) fluorescence quenching efficiency was calculated using the\nliterature formula (<italic toggle=\"yes\">I</italic>\n<sub>0</sub> \u2013 <italic toggle=\"yes\">I</italic>)/<italic toggle=\"yes\">I</italic>\n<sub>0</sub> \u00d7 100%, where <italic toggle=\"yes\">I</italic>\n<sub>0</sub> and <italic toggle=\"yes\">I</italic> are the maximum fluorescence\nintensities of concerned MOF in the absence and presence of the analyte,\nrespectively.\n</p>", "clean_text": "Fluorescence Sensing Experiments\nA homogeneous suspension\nof Zn-MOF-1 and Cd-MOF-2 was made by suspending\nthe powdered sample of MOFs (50 mg in 250 mL) in an aqueous solution\nfollowed by sonication at room temperature for 2\u20133 h. The fluorescence\nspectra were recorded using a PerkinElmer LS-55 fluorescence spectrophotometer\nhaving a slit width of 5 nm. Notably, Zn-MOF-1 and Cd-MOF-2 displayed recyclability for five consecutive runs, indicating\nthat the pores of the concerned probe were not blocked with the analytes\nduring the sensing study and were available for the free pass of analytes.\nThe MOF sample was recollected by centrifugation and washed several\ntimes with methanol prior to further use. The solid-state photoluminescence\nstudies for both MOFs were carried out by assessing their powder samples\nbetween two microscopic slides. The excited-state fluorescence intensity\ndecay data were assimilated in the time domain using a Horiba Jobin\nYvon Fluorocube time-correlated single-photon counting (TCSPC) fluorimeter.\nThe (%) fluorescence quenching efficiency was calculated using the\nliterature formula (I\n0 \u2013 I)/I\n0 \u00d7 100%, where I\n0 and I are the maximum fluorescence\nintensities of concerned MOF in the absence and presence of the analyte,\nrespectively.\n", "data": null, "include_properties": null}, {"idx": 13, "type": "text", "classification": ["synthesis condition"], "content": "<title>General Procedure for the CO<sub>2</sub>-to-Cyclic Carbonate\nTransformation Reaction</title><p>The CO<sub>2</sub>-to-epoxide cycloaddition\nreactions were performed using oven-dried glassware under solvent-free\nconditions, wherein styrene oxide (0.21 g, 1.7 mmol), catalyst Zn-MOF-<bold>1</bold> (0.013 g, 0.017 mmol), and cocatalyst TBAB (0.017 g, 0.052\nmmol) were added to a round-bottomed flask that was sealed with a\nrubber plug. Then, the reaction temperature was increased to 45 \u00b0C\nin an oil bath and CO<sub>2</sub> gas was plunged into the reaction\nmixture with the help of a needle connected to the CO<sub>2</sub> balloon\nthrough the rubber plug. The CO<sub>2</sub> balloon was freshly recharged\nafter every 6 h, and the progress of the reaction was examined by\nemploying thin-layer chromatography (TLC). After completion of the\nreaction (24 h), the reaction mixture was cooled and charged with\nCHCl<sub>3</sub>. The solid catalyst was recycled by centrifuging\nthe mixture. The crude product was concentrated under reduced pressure\nand dissolved in CDCl<sub>3</sub> and analyzed by <sup>1</sup>H and <sup>13</sup>C NMR spectroscopy and mass spectrometry. The product quantification\nwas done by integration of the <sup>1</sup>H NMR signals (exemplified\nin the <ext-link xlink:href=\"https://pubs.acs.org/doi/suppl/10.1021/acs.inorgchem.2c00367/suppl_file/ic2c00367_si_001.pdf\" xlink:type=\"simple\">SI</ext-link>). It is important to mention\nthat the high selectivity for cyclic carbonate products was perceived,\nas no byproducts were identified by <sup>1</sup>H NMR.</p>", "clean_text": "General Procedure for the CO2-to-Cyclic Carbonate\nTransformation Reaction\nThe CO2-to-epoxide cycloaddition\nreactions were performed using oven-dried glassware under solvent-free\nconditions, wherein styrene oxide (0.21 g, 1.7 mmol), catalyst Zn-MOF-1 (0.013 g, 0.017 mmol), and cocatalyst TBAB (0.017 g, 0.052\nmmol) were added to a round-bottomed flask that was sealed with a\nrubber plug. Then, the reaction temperature was increased to 45 \u00b0C\nin an oil bath and CO2 gas was plunged into the reaction\nmixture with the help of a needle connected to the CO2 balloon\nthrough the rubber plug. The CO2 balloon was freshly recharged\nafter every 6 h, and the progress of the reaction was examined by\nemploying thin-layer chromatography (TLC). After completion of the\nreaction (24 h), the reaction mixture was cooled and charged with\nCHCl3. The solid catalyst was recycled by centrifuging\nthe mixture. The crude product was concentrated under reduced pressure\nand dissolved in CDCl3 and analyzed by 1H and 13C NMR spectroscopy and mass spectrometry. The product quantification\nwas done by integration of the 1H NMR signals (exemplified\nin the SI). It is important to mention\nthat the high selectivity for cyclic carbonate products was perceived,\nas no byproducts were identified by 1H NMR.", "data": [{"Mof name": "Zn-MOF-1", "symbol": 1, "processes": [{"synthesis method": "chemical synthesis", "precursor1 name": "styrene oxide", "precursor1 amount": "0.21 g", "precursor2 name": "Zn-MOF-1", "precursor2 amount": "0.013 g", "precursor3 name": "TBAB", "precursor3 amount": "0.017 g", "solution": "Not mentioned", "pressure": "CO2 gas", "temperature": "45 \u00b0C", "time": "24 h"}, {"synthesis method": "centrifugation", "revolution per time": "Not mentioned", "relative centrifugal force": "Not mentioned", "time": "Not mentioned", "temperature": "Not mentioned", "additive name": "Not mentioned", "additive amount": "Not mentioned", "tube material": "Not mentioned", "tube volume": "Not mentioned"}], "yield": "Not mentioned", "chemical formula": "Not mentioned"}], "include_properties": ["chemical_synthesis", "centrifugation", "heat_treatment", "cooling"]}, {"idx": 14, "type": "text", "classification": ["synthesis condition"], "content": "<title>Results\nand Discussion</title><title>Syntheses and Characterizations</title><p>Ligand <bold>L</bold> was prepared as per the reported method, and\nthe details are provided\nin the SI (<ext-link xlink:href=\"https://pubs.acs.org/doi/suppl/10.1021/acs.inorgchem.2c00367/suppl_file/ic2c00367_si_001.pdf\" xlink:type=\"simple\">Scheme S1</ext-link>). Both Zn-MOF-<bold>1</bold> and Cd-MOF-<bold>2</bold> with\nformulas, [{Zn\u00ad(<bold>L</bold>)\u00ad(oba)}\u00b74H<sub>2</sub>O]<sub>\u03b1</sub> and [{Cd<sub>1/2</sub>(<bold>L</bold>)<sub>1/2</sub>(nipa)<sub>1/2</sub>(H<sub>2</sub>O)<sub>1/2</sub>}\u00b7(DMF)<sub>1/2</sub>(H<sub>2</sub>O)]<sub>\u03b1</sub>, were prepared following the solvothermal protocol\nand using the mixed-ligand approach (). Further, Zn-MOF-<bold>1</bold> and Cd-MOF-<bold>2</bold> were well characterized by analytical and spectroscopic\ntechniques (<ext-link xlink:href=\"https://pubs.acs.org/doi/suppl/10.1021/acs.inorgchem.2c00367/suppl_file/ic2c00367_si_001.pdf\" xlink:type=\"simple\">Figures S1\u2013S10</ext-link>) and\nsingle-crystal X-ray crystallography. The FT-IR analyses of Zn-MOF-<bold>1</bold> and Cd-MOF-<bold>2</bold> exhibited prominent bands between\n1642\u20131612 and 1539\u20131533 cm<sup>\u20131</sup>, which\nare ascribed to the amidic groups (<ext-link xlink:href=\"https://pubs.acs.org/doi/suppl/10.1021/acs.inorgchem.2c00367/suppl_file/ic2c00367_si_001.pdf\" xlink:type=\"simple\">Figures S4 and S5</ext-link>). Further, the UV\u2013vis absorption spectra of both\nMOFs and ligand <bold>L</bold> were recorded in DMSO and are shown\nin <ext-link xlink:href=\"https://pubs.acs.org/doi/suppl/10.1021/acs.inorgchem.2c00367/suppl_file/ic2c00367_si_001.pdf\" xlink:type=\"simple\">Figure S10</ext-link>. A comparison of the concerned\nspectra of Zn-MOF-<bold>1</bold>, Cd-MOF-<bold>2</bold>, and <bold>L</bold> suggested that there is no significant shift in the absorption\nfeatures even after the coordination of d<sup>10</sup> metal ions,\ni.e., Zn<sup>2+</sup> and Cd<sup>2+</sup>. We reasoned that the experimental\nabsorption features of Zn-MOF-<bold>1</bold> and Cd-MOF-<bold>2</bold> are predominantly instigated due
