Repository: Yeonghun1675/L2M3

<div align="center">
<h1> ⛏L2M3: Large Language Models Material Miner </h1> 
</div>

## Summary
L2M3 is designed to efficiently gather experimental Metal-Organic Framework (MOF) data from scientific literature, addressing the challenge of accessing hard-to-find data and enhancing the quality of information available for machine learning in materials science. By utilizing a chain of advanced Large Language Models (LLMs), we developed a systematic method for extracting and organizing MOF data into a structured, usable format. Our approach has successfully compiled data from over 40,000 research articles, creating a comprehensive, ready-to-use dataset.

File: sample_tests/applications/am1c10481.json (part 3 of 3)
coating-based\nstationary phases. When the guest molecules are smaller than the sizes\nof the window and cavity of MOFs, the MOFs with larger pore sizes\nand stronger interaction sites are more likely to show a superior\nchromatographic separation performance. If the sizes of guest molecules\nare equivalent to or larger than the pore sizes of MOFs, the sieving\neffects might become very important for the chromatographic separation.</p>", "clean_text": "Collectively, the diversified and outstanding separation performance\nof the developed four MOF-modified columns not only demonstrated the\nstrong universality and excellent applicability of the ICISG strategy\nbut also showed the great influence of the preparation strategy and\nthe skeleton structure of MOF coating-based stationary phases on the\nelectrochromatographic separation performance. First, the preparation\nstrategy has an important influence on the crystalline quality and\nimmobilized quantity of MOF coatings on the substrate surface. Second,\nthe MOFs with high porosity and a large BET surface area contribute\nto improving the specific surface area of the MOF-based stationary\nphases and increasing the amounts of interaction sites. Third, the\nfunctional features and the pore sizes of the MOF skeletons have a\nmarked impact on the separation performance and mechanism of MOF coating-based\nstationary phases. When the guest molecules are smaller than the sizes\nof the window and cavity of MOFs, the MOFs with larger pore sizes\nand stronger interaction sites are more likely to show a superior\nchromatographic separation performance. If the sizes of guest molecules\nare equivalent to or larger than the pore sizes of MOFs, the sieving\neffects might become very important for the chromatographic separation.", "data": null, "include_properties": null}, {"idx": 28, "type": "text", "classification": ["property"], "content": "<title>Repeatability and Stability</title><p>The repeatability and stability\nof the prepared four MOF-modified columns are the essential preconditions\nfor their possible practical application. First, their repeatability\nwas explored according to the relative standard deviations (RSDs)\nof the retention times of substituted benzenes ( and <ext-link xlink:href=\"https://pubs.acs.org/doi/suppl/10.1021/acsami.1c10481/suppl_file/am1c10481_si_001.pdf\" xlink:type=\"simple\">Tables S6\u2013S8</ext-link>). The intraday, interday, and column-to-column RSDs for the four\nMOF-modified columns were all less than 5.25%, confirming their good\nrepeatability. In addition, after 200 consecutive runs on the four\nMOF-modified columns, their good separation performance for substituted\nbenzenes was maintained without significant variation of migration\ntimes and peak shapes (<ext-link xlink:href=\"https://pubs.acs.org/doi/suppl/10.1021/acsami.1c10481/suppl_file/am1c10481_si_001.pdf\" xlink:type=\"simple\">Figure S15</ext-link>). These\nresults indicated that the MOF-modified columns prepared using the\nICISG strategy had good repeatability and stability.</p>", "clean_text": "Repeatability and Stability\nThe repeatability and stability\nof the prepared four MOF-modified columns are the essential preconditions\nfor their possible practical application. First, their repeatability\nwas explored according to the relative standard deviations (RSDs)\nof the retention times of substituted benzenes ( and Tables S6\u2013S8). The intraday, interday, and column-to-column RSDs for the four\nMOF-modified columns were all less than 5.25%, confirming their good\nrepeatability. In addition, after 200 consecutive runs on the four\nMOF-modified columns, their good separation performance for substituted\nbenzenes was maintained without significant variation of migration\ntimes and peak shapes (Figure S15). These\nresults indicated that the MOF-modified columns prepared using the\nICISG strategy had good repeatability and stability.", "data": [{}], "include_properties": [""]}, {"idx": 29, "type": "table", "classification": ["Property"], "content": "<table-wrap id=\"tbl2\" orientation=\"portrait\" position=\"float\">\n<label>2</label>\n<caption>\n<title>Repeatability of Cys-ZIF-8@Capillary\nfor Separation of Substituted Benzenes</title>\n</caption>\n<oasis:table colsep=\"0\" rowsep=\"0\">\n<oasis:tgroup cols=\"4\">\n<oasis:colspec align=\"left\" colname=\"col1\"></oasis:colspec>\n<oasis:colspec align=\"left\" colname=\"col2\"></oasis:colspec>\n<oasis:colspec align=\"left\" colname=\"col3\"></oasis:colspec>\n<oasis:colspec align=\"left\" colname=\"col4\"></oasis:colspec>\n<oasis:thead>\n<oasis:row>\n<oasis:entry align=\"center\"></oasis:entry>\n<oasis:entry align=\"center\" nameend=\"col4\" namest=\"col2\" rowsep=\"1\">migration\ntime (RSD%)</oasis:entry>\n</oasis:row>\n<oasis:row>\n<oasis:entry align=\"center\">analytes</oasis:entry>\n<oasis:entry align=\"center\">intraday (<italic toggle=\"yes\">n</italic>\u00a0=\u00a05)</oasis:entry>\n<oasis:entry align=\"center\">interday (<italic toggle=\"yes\">n</italic>\u00a0=\u00a05)</oasis:entry>\n<oasis:entry align=\"center\">column-to-column (<italic toggle=\"yes\">n</italic>\u00a0=\u00a03)</oasis:entry>\n</oasis:row>\n</oasis:thead>\n<oasis:tbody>\n<oasis:row>\n<oasis:entry>benzene</oasis:entry>\n<oasis:entry>0.52</oasis:entry>\n<oasis:entry>1.01</oasis:entry>\n<oasis:entry>5.02</oasis:entry>\n</oasis:row>\n<oasis:row>\n<oasis:entry>methylbenzene</oasis:entry>\n<oasis:entry>0.50</oasis:entry>\n<oasis:entry>2.15</oasis:entry>\n<oasis:entry>4.05</oasis:entry>\n</oasis:row>\n<oasis:row>\n<oasis:entry>styrene</oasis:entry>\n<oasis:entry>1.00</oasis:entry>\n<oasis:entry>3.06</oasis:entry>\n<oasis:entry>3.35</oasis:entry>\n</oasis:row>\n<oasis:row>\n<oasis:entry>ethylbenzene</oasis:entry>\n<oasis:entry>1.97</oasis:entry>\n<oasis:entry>2.50</oasis:entry>\n<oasis:entry>4.60</oasis:entry>\n</oasis:row>\n<oasis:row>\n<oasis:entry>allylbenzene</oasis:entry>\n<oasis:entry>2.95</oasis:entry>\n<oasis:entry>3.68</oasis:entry>\n<oasis:entry>3.64</oasis:entry>\n</oasis:row>\n</oasis:tbody>\n</oasis:tgroup>\n</oasis:table>\n</table-wrap>", "clean_text": "Table 2\n\nRepeatability of Cys-ZIF-8@Capillary for Separation of Substituted Benzenes\n\n| analytes       | intraday (n = 5) | interday (n = 5) | column-to-column (n = 3) |\n|----------------|------------------|------------------|---------------------------|\n| benzene        | 0.52             | 1.01             | 5.02                      |\n| methylbenzene  | 0.50             | 2.15             | 4.05                      |\n| styrene        | 1.00             | 3.06             | 3.35                      |\n| ethylbenzene   | 1.97             | 2.50             | 4.60                      |\n| allylbenzene   | 2.95             | 3.68             | 3.64                      |", "data": [{"meta": {"name": "", "symbol": "benzene", "chemical formula": ""}, "repeatability": [{"type": "intraday", "value": "0.52", "unit": "", "condition": ""}, {"type": "interday", "value": "1.01", "unit": "", "condition": ""}, {"type": "column-to-column", "value": "5.02", "unit": "", "condition": ""}]}, {"meta": {"name": "", "symbol": "methylbenzene", "chemical formula": ""}, "repeatability": [{"type": "intraday", "value": "0.50", "unit": "", "condition": ""}, {"type": "interday", "value": "2.15", "unit": "", "condition": ""}, {"type": "column-to-column", "value": "4.05", "unit": "", "condition": ""}]}, {"meta": {"name": "", "symbol": "styrene", "chemical formula": ""}, "repeatability": [{"type": "intraday", "value": "1.00", "unit": "", "condition": ""}, {"type": "interday", "value": "3.06", "unit": "", "condition": ""}, {"type": "column-to-column", "value": "3.35", "unit": "", "condition": ""}]}, {"meta": {"name": "", "symbol": "ethylbenzene", "chemical formula": ""}, "repeatability": [{"type": "intraday", "value": "1.97", "unit": "", "condition": ""}, {"type": "interday", "value": "2.50", "unit": "", "condition": ""}, {"type": "column-to-column", "value": "4.60", "unit": "", "condition": ""}]}, {"meta": {"name": "", "symbol": "allylbenzene", "chemical formula": ""}, "repeatability": [{"type": "intraday", "value": "2.95", "unit": "", "condition": ""}, {"type": "interday", "value": "3.68", "unit": "", "condition": ""}, {"type": "column-to-column", "value": "3.64", "unit": "", "condition": ""}]}], "include_properties": ["etc"]}, {"idx": 30, "type": "text", "classification": ["else"], "content": "<title>Conclusions</title><p>In summary, a highly\nefficient and versatile ICISG strategy was\nreported to fabricate diverse supported MOF coating-based stationary\nphases for high-performance electrochromatographic separation. Four\ntypes of MOF crystals, including ZIF-8, HKUST-1, UiO-66, and MIL-100\u00ad(Fe),\nwere in situ grown on the inner surface of a Cys-modified capillary\nusing the facile ICISG strategy and further utilized for the high-efficiency\nand robust separation of a wide range of analytes. Interestingly,\nthe seldom reported room-temperature synthesis of MIL-100\u00ad(Fe) could\nbe easily achieved using the ICISG strategy and the corresponding\nstationary phase exhibited excellent separation performance. Compared\nwith the previously reported synthetic strategies for supported MOF\ncoating-based chromatographic stationary phases, the ICISG method\nnot only greatly simplified the in situ growth processes of MOF coatings\nbut also possessed broader universality and stronger applicability.\nMore importantly, the diversified separation performance of the developed\nfour MOF-coated columns indicated that the preparation strategy and\nthe skeleton structure of the MOF coating-based stationary phases\nhave a significant influence on the separation performance and column\ncapacity of MOF-based CEC. The proposed new methodology for preparing\ndiverse MOF coating-derived stationary phases not only is conducive\nto expanding the application potential of MOF-based CEC but also provides\na new way to design and fabricate novel functionalized MOF-based chromatographic\nstationary phases.</p>", "clean_text": "Conclusions\nIn summary, a highly\nefficient and versatile ICISG strategy was\nreported to fabricate diverse supported MOF coating-based stationary\nphases for high-performance electrochromatographic separation. Four\ntypes of MOF crystals, including ZIF-8, HKUST-1, UiO-66, and MIL-100\u00ad(Fe),\nwere in situ grown on the inner surface of a Cys-modified capillary\nusing the facile ICISG strategy and further utilized for the high-efficiency\nand robust separation of a wide range of analytes. Interestingly,\nthe seldom reported room-temperature synthesis of MIL-100\u00ad(Fe) could\nbe easily achieved using the ICISG strategy and the corresponding\nstationary phase exhibited excellent separation performance. Compared\nwith the previously reported synthetic strategies for supported MOF\ncoating-based chromatographic stationary phases, the ICISG method\nnot only greatly simplified the in situ growth processes of MOF coatings\nbut also possessed broader universality and stronger applicability.\nMore importantly, the diversified separation performance of the developed\nfour MOF-coated columns indicated that the preparation strategy and\nthe skeleton structure of the MOF coating-based stationary phases\nhave a significant influence on the separation performance and column\ncapacity of MOF-based CEC. The proposed new methodology for preparing\ndiverse MOF coating-derived stationary phases not only is conducive\nto expanding the application potential of MOF-based CEC but also provides\na new way to design and fabricate novel functionalized MOF-based chromatographic\nstationary phases.", "data": null, "include_properties": null}, {"idx": 31, "type": "text", "classification": ["else"], "content": "<p>The Supporting Information is\navailable free of charge at <ext-link xlink:href=\"https://pubs.acs.org/doi/10.1021/acsami.1c10481?goto=supporting-info\" xlink:type=\"simple\">https://pubs.acs.org/doi/10.1021/acsami.1c10481</ext-link>.<list id=\"silist\" list-type=\"label\">\n<list-item>\n<p>Chemicals and materials;\npreparation method of MOF-coated\ncolumns; operational conditions for CEC; ATR-FTIR spectra; EDS element\nmapping images; SEM and AFM images of MOF coatings; XRD measurement\nand EOF mobility; effect of CEC conditions on separation of Cys-ZIF-8@capillary;\nseparation of charged compounds; CE separation on APTES-ZIF-8@capillary;\ncolumn capacity of four MOF-coated columns; continuous electrophoresis\noperation tests; areal loading of ZIF-8; leaching amount of Zn<sup>2+</sup>; comparison with other methods; separation performance of\nthree MOF-modified columns for substituted benzenes; and repeatability\nof three MOF-modified columns (PDF)</p>\n</list-item>\n</list>\n</p>", "clean_text": "The Supporting Information is\navailable free of charge at https://pubs.acs.org/doi/10.1021/acsami.1c10481.\n\nChemicals and materials;\npreparation method of MOF-coated\ncolumns; operational conditions for CEC; ATR-FTIR spectra; EDS element\nmapping images; SEM and AFM images of MOF coatings; XRD measurement\nand EOF mobility; effect of CEC conditions on separation of Cys-ZIF-8@capillary;\nseparation of charged compounds; CE separation on APTES-ZIF-8@capillary;\ncolumn capacity of four MOF-coated columns; continuous electrophoresis\noperation tests; areal loading of ZIF-8; leaching amount of Zn2+; comparison with other methods; separation performance of\nthree MOF-modified columns for substituted benzenes; and repeatability\nof three MOF-modified columns (PDF)\n\n\n", "data": null, "include_properties": null}, {"idx": 32, "type": "text", "classification": ["else"], "content": "<p>Chemicals and materials;\npreparation method of MOF-coated\ncolumns; operational conditions for CEC; ATR-FTIR spectra; EDS element\nmapping images; SEM and AFM images of MOF coatings; XRD measurement\nand EOF mobility; effect of CEC conditions on separation of Cys-ZIF-8@capillary;\nseparation of charged compounds; CE separation on APTES-ZIF-8@capillary;\ncolumn capacity of four MOF-coated columns; continuous electrophoresis\noperation tests; areal loading of ZIF-8; leaching amount of Zn<sup>2+</sup>; comparison with other methods; separation performance of\nthree MOF-modified columns for substituted benzenes; and repeatability\nof three MOF-modified columns (PDF)</p>", "clean_text": "Chemicals and materials;\npreparation method of MOF-coated\ncolumns; operational conditions for CEC; ATR-FTIR spectra; EDS element\nmapping images; SEM and AFM images of MOF coatings; XRD measurement\nand EOF mobility; effect of CEC conditions on separation of Cys-ZIF-8@capillary;\nseparation of charged compounds; CE separation on APTES-ZIF-8@capillary;\ncolumn capacity of four MOF-coated columns; continuous electrophoresis\noperation tests; areal loading of ZIF-8; leaching amount of Zn2+; comparison with other methods; separation performance of\nthree MOF-modified columns for substituted benzenes; and repeatability\nof three MOF-modified columns (PDF)", "data": null, "include_properties": null}, {"idx": 33, "type": "text", "classification": ["else"], "content": "<p>B.J. and G.Y.\ncontributed equally to this work.</p><p>The authors declare no\ncompeting financial interest.</p>", "clean_text": "B.J. and G.Y.\ncontributed equally to this work.\nThe authors declare no\ncompeting financial interest.", "data": null, "include_properties": null}], "metadata": {"doi": "10.1021/acsami.1c10481", "title": "\nHigh-Efficiency\nand Versatile Approach To Fabricate\nDiverse Metal\u2013Organic Framework Coatings on a Support Surface\nas Stationary Phases for Electrochromatographic Separation\n", "journal": "American Chemical Society", "date": "2021.08", "author_list": ["Ji\nBaian", "Yi\nGaoyi", "Gui\nYuanqi", "Zhang\nJiale", "Long\nWenwen", "You\nMingyue", "Xia\nZhining", "Fu\nQifeng"]}}
