Repository: Yeonghun1675/L2M3

<div align="center">
<h1> ⛏L2M3: Large Language Models Material Miner </h1> 
</div>

## Summary
L2M3 is designed to efficiently gather experimental Metal-Organic Framework (MOF) data from scientific literature, addressing the challenge of accessing hard-to-find data and enhancing the quality of information available for machine learning in materials science. By utilizing a chain of advanced Large Language Models (LLMs), we developed a systematic method for extracting and organizing MOF data into a structured, usable format. Our approach has successfully compiled data from over 40,000 research articles, creating a comprehensive, ready-to-use dataset.

File: synthesis/800_acs/synthesis_ac6b04979.json
[{"idx": "13, 14, 15, 18", "type": "text", "classification": "synthesis condition", "content": "<title>Synthesis of H<sub>5</sub>L</title><title>H<sub>3</sub>Et<sub>2</sub>L: 3,4-(Diethyloxamate)\u00adbenzoic acid</title><p>The ester form of the L ligand was prepared following the known\nprocedure for oxamate ligands instead of the previously\nreported synthesis. To 5 g of 3,4-diaminobenzoic\nacid (32.8 mmol) in THF (200 mL) is added with strong stirring 8.25\nmL of ethyl oxalyl chloride (72 mmol, 2.2 equiv). The mixture is refluxed\nfor 2 h, filtered while hot, and let to cool down to room temperature.\nRemoval of the solvent leads to a brown precipitate. The solid is\nabundantly washed with water, filtered, washed with 50% vol. ethanol\nand then with a minimum of cold 96% vol. ethanol, and dried in air.\nYield: 8.9 g (77%). See <ext-link xlink:href=\"http://pubs.acs.org/doi/suppl/10.1021/acs.analchem.6b04979/suppl_file/ac6b04979_si_001.pdf\">Supporting Information</ext-link> for elemental analysis, NMR, and IR characterizations.</p><title>Na<sub>1.5</sub>H<sub>3.5</sub>L\u00b72.2H<sub>2</sub>O</title><p>Aqueous\nNaOH (2 M, 57 mL) was added dropwise to a suspension of H<sub>3</sub>Et<sub>2</sub>L (8 g, 22.7 mmol) in water (400 mL). The solution\nwas stirred for 30 min and filtered. Addition of 4 M HCl (28 mL) to\nthe resulting solution leads to the rapid formation of a brown precipitate.\nAfter 10 min the precipitate is collected on a sintered glass filter,\nwashed with cold water, then with 96% vol. EtOH, and finally with\nether before being dried for several hours in air and overnight at\n45 \u00b0C in an oven. Yield: 5.4 g (64%). See <ext-link xlink:href=\"http://pubs.acs.org/doi/suppl/10.1021/acs.analchem.6b04979/suppl_file/ac6b04979_si_001.pdf\">Supporting Information</ext-link> for elemental analysis, NMR, and IR\ncharacterizations.</p><title>Synthesis of Li<sub>3</sub>[Cu\u00ad(L)]</title><p>Suitable crystals\nof the copper dye, Cu\u00ad(L), were obtained as follows: A suspension of\nH<sub>3</sub>Et<sub>2</sub>L (0.100 g, 0.28 mmol) in water (10 mL)\nwas treated with 0.71 mL of LiOH 2 M (1.42 mmol) and stirred at room\ntemperature until complete dissolution of the ligand. An aqueous solution\nof Cu\u00ad(NO<sub>3</sub>)<sub>2</sub>\u00b73H<sub>2</sub>O (0.068 g, 0.28\nmmol, 5 mL) was then added dropwise to the oxamate solution, resulting\nin a deep blue solution of the copper complex that was stirred for\n30 min at room temperature and filtered. Slow diffusion of acetone\nyields crystals of Li<sub>3</sub>[Cu\u00ad(L)]\u00b75.5H<sub>2</sub>O in\n15 days. Yield: 0.054 g (41% based on Cu). See <ext-link xlink:href=\"http://pubs.acs.org/doi/suppl/10.1021/acs.analchem.6b04979/suppl_file/ac6b04979_si_001.pdf\">Supporting Information</ext-link> for elemental analysis and IR characterizations.</p><p>EPR samples were prepared from a stock solution of\nligand diluted down to 0.2 mM in H<sub>2</sub>O. <sup>65</sup>Cu\u00ad(II)\n(0.9 equiv) was added from 25 mM <sup>65</sup>Cu\u00ad(NO<sub>3</sub>)<sub>2</sub> stock solution homemade from a <sup>65</sup>Cu foil. Samples\nwere frozen in quartz tubes after addition of 10% glycerol as a cryoprotectant\nand stored in liquid nitrogen until used.</p>", "clean_text": "Synthesis of H5L\n\nH3Et2L: 3,4-(Diethyloxamate)benzoic acid\n\nThe ester form of the L ligand was prepared following the known procedure for oxamate ligands instead of the previously reported synthesis. To 5 g of 3,4-diaminobenzoic acid (32.8 mmol) in THF (200 mL) is added with strong stirring 8.25 mL of ethyl oxalyl chloride (72 mmol, 2.2 equiv). The mixture is refluxed for 2 h, filtered while hot, and let to cool down to room temperature. Removal of the solvent leads to a brown precipitate. The solid is abundantly washed with water, filtered, washed with 50% vol. ethanol and then with a minimum of cold 96% vol. ethanol, and dried in air. Yield: 8.9 g (77%). See Supporting Information for elemental analysis, NMR, and IR characterizations.\n\nNa1.5H3.5L\u22c52.2H2O\n\nAqueous NaOH (2 M, 57 mL) was added dropwise to a suspension of H3Et2L (8 g, 22.7 mmol) in water (400 mL). The solution was stirred for 30 min and filtered. Addition of 4 M HCl (28 mL) to the resulting solution leads to the rapid formation of a brown precipitate. After 10 min the precipitate is collected on a sintered glass filter, washed with cold water, then with 96% vol. EtOH, and finally with ether before being dried for several hours in air and overnight at 45 \u00b0C in an oven. Yield: 5.4 g (64%). See Supporting Information for elemental analysis, NMR, and IR characterizations.\n\nSynthesis of Li3[Cu(L)]\n\nSuitable crystals of the copper dye, Cu(L), were obtained as follows: A suspension of H3Et2L (0.100 g, 0.28 mmol) in water (10 mL) was treated with 0.71 mL of LiOH 2 M (1.42 mmol) and stirred at room temperature until complete dissolution of the ligand. An aqueous solution of Cu(NO3)2\u22c53H2O (0.068 g, 0.28 mmol, 5 mL) was then added dropwise to the oxamate solution, resulting in a deep blue solution of the copper complex that was stirred for 30 min at room temperature and filtered. Slow diffusion of acetone yields crystals of Li3[Cu(L)]\u22c55.5H2O in 15 days. Yield: 0.054 g (41% based on Cu). See Supporting Information for elemental analysis and IR characterizations.\n\nEPR samples were prepared from a stock solution of ligand diluted down to 0.2 mM in H2O. 65Cu(II) (0.9 equiv) was added from 25 mM 65Cu(NO3)2 stock solution homemade from a 65Cu foil. Samples were frozen in quartz tubes after addition of 10% glycerol as a cryoprotectant and stored in liquid nitrogen until used.", "data": [[[{"meta": {"name": "H5L", "symbol": "", "chemical formula": ""}, "processes": [{"synthesis method": "chemical synthesis", "precursor": [{"name": "3,4-diaminobenzoic acid", "amount": "5", "unit": "g"}], "solution": [{"name": "THF", "amount": "200", "unit": "mL"}, {"name": "ethyl oxalyl chloride", "amount": "8.25", "unit": "mL"}], "pressure": "", "temperature": "reflux", "time": "2 h"}, {"synthesis method": "filtration", "time": "hot"}, {"synthesis method": "washing", "washing solution": "water", "amount": ""}, {"synthesis method": "washing", "washing solution": "50% vol. ethanol", "amount": ""}, {"synthesis method": "washing", "washing solution": "cold 96% vol. ethanol", "amount": ""}, {"synthesis method": "drying", "pressure": "", "temperature": "", "atmosphere": "air", "time": ""}], "yield": "77%"}], [{"meta": {"name": "Na1.5H3.5L\u00b72.2H2O", "symbol": "", "chemical formula": ""}, "processes": [{"synthesis method": "chemical synthesis", "precursor": [{"name": "H3Et2L", "amount": "8", "unit": "g"}], "solution": [{"name": "water", "amount": "400", "unit": "mL"}, {"name": "2 M NaOH", "amount": "57", "unit": "mL"}], "pressure": "", "temperature": "", "time": "30 min"}, {"synthesis method": "filtration", "time": ""}, {"synthesis method": "washing", "washing solution": "cold water", "amount": ""}, {"synthesis method": "washing", "washing solution": "96% vol. EtOH", "amount": ""}, {"synthesis method": "washing", "washing solution": "ether", "amount": ""}, {"synthesis method": "drying", "pressure": "", "temperature": "", "atmosphere": "air", "time": "several hours"}, {"synthesis method": "drying", "pressure": "", "temperature": "45 \u00b0C", "atmosphere": "oven", "time": "overnight"}], "yield": "64%"}], [{"meta": {"name": "Li3[Cu(L)]", "symbol": "", "chemical formula": ""}, "processes": [{"synthesis method": "chemical synthesis", "precursor": [{"name": "H3Et2L", "amount": "0.100", "unit": "g"}, {"name": "LiOH 2 M", "amount": "0.71", "unit": "mL"}], "solution": [{"name": "water", "amount": "10", "unit": "mL"}, {"name": "Cu(NO3)2\u00b73H2O", "amount": "0.068", "unit": "g"}], "pressure": "", "temperature": "room temperature", "time": "30 min"}, {"synthesis method": "filtration", "time": ""}, {"synthesis method": "crystallization", "solvent": "acetone", "time": "15 days"}], "yield": "41%"}]]], "include_properties": ["chemical_synthesis", "filtration", "washing", "drying", "chemical_synthesis", "filtration", "washing", "drying", "chemical_synthesis", "filtration"]}]

File: synthesis/800_acs/synthesis_am6b14051.json
[{"idx": "7, 8, 18", "type": "text", "classification": "synthesis condition", "content": "<title>Synthesis of\n{[Cd<sub>4</sub>(hbhdpy)<sub>2</sub>(bdc)<sub>3</sub>(DMA)<sub>2</sub>]\u00b7(H<sub>2</sub>O)<sub>4</sub>}<sub>\n<italic>n</italic>\n</sub> (<bold>1</bold>)</title><p>A mixture of Hhbhpy (0.0780\ng, 0.2 mmol), Cd\u00ad(OAc)<sub>2</sub> (0.4 mmol), H<sub>2</sub>bdc (0.0498\ng, 0.3 mmol), DMA (5 mL), and water (0.5 mL) was sealed in a 15 mL\nTeflon-lined stainless steel vessel and heated at 100 \u00b0C for\n3 days. After cooling to room temperature at a rate of 10 \u00b0C/h,\nyellow block crystals suitable for X-ray diffraction analysis were\nobtained. The yield was 75% for <bold>1</bold> (based on Hhbhpy).\nIR (KBr, cm<sup>\u20131</sup>): 3413 (br), 1572\u00ad(m), 1413\u00ad(w), 1328\u00ad(w),\n1211(s), 966 (m), 902 (w), 753 (s); elemental analysis calcd (%) for\n1 (C<sub>74</sub>H<sub>72</sub>N<sub>10</sub>O<sub>26</sub>Cd<sub>4</sub>): C, 45.14; H, 3.66; N, 7.12. Found: C, 45.21; H, 3.63; N,\n7.15.</p><title>Synthesis of {[Cd<sub>4</sub>(hbhdpy)<sub>2</sub>(bdc-NH<sub>2</sub>)<sub>3</sub>(DMA)<sub>2</sub>]\u00b7(H<sub>2</sub>O)<sub>4</sub>}<sub>\n<italic>n</italic>\n</sub> (<bold>1</bold>-NH<sub>2</sub>)</title><p>The 1-NH<sub>2</sub> was prepared by the same condition\nexcept that the replacement of H<sub>2</sub>bdc by auxiliary ligand\nH<sub>2</sub>bdc-NH<sub>2</sub>. After cooling to room temperature\nat a rate of 10 \u00b0C/h, yellow block crystals suitable for X-ray\ndiffraction analysis were obtained. The yield was 72% for <bold>1</bold>-NH<sub>2</sub> (based on Hhbhpy). IR (KBr, cm<sup>\u20131</sup>): 3426 (br), 1572\u00ad(m), 1415\u00ad(w), 1320\u00ad(w), 1257\u00ad(w), 1211(s), 969 (m),\n904 (w), 750 (s); elemental analysis calcd (%) for <bold>1</bold>-NH<sub>2</sub> (C<sub>74</sub>H<sub>73</sub>N<sub>13</sub>O<sub>26</sub>Cd<sub>4</sub>): C: 44.21; H:3.63; N: 9.06; found: C 44.18, H 3.65,\nN 9.08.</p><title>Gas Adsorption and Separation\nPerformance</title><p>Considering\nthat <bold>1</bold> and <bold>1</bold>-NH<sub>2</sub> possess vacant\npores and open metal sites as well as polarity group in the channels,\nwe attempted to study its application in CO<sub>2</sub> capture and\nseparation. In order to remove the solvents in the MOFs with integrity\nof the frameworks, the as-synthesized <bold>1</bold> and <bold>1</bold>-NH<sub>2</sub> were immersed in MeOH for 2 days to exchange the\nhigh-boiling point solvent, DMA, followed by heating at 70 \u00b0C\nunder vacuum conditions to afford the activated samples of <bold>1</bold> and <bold>1</bold>-NH<sub>2</sub>. The TGA and XRD results showed\nthat the DMA molecules were completely removed in the activated <bold>1</bold> and <bold>1</bold>-NH<sub>2</sub> while the integrity of\nthe frameworks was still kept (<ext-link xlink:href=\"http://pubs.acs.org/doi/suppl/10.1021/acsami.6b14051/suppl_file/am6b14051_si_001.pdf\">Figures S6\u2013S8</ext-link>). The N<sub>2</sub> adsorption isotherms at 77 K indicated that\nboth the activated <bold>1</bold> and <bold>1</bold>-NH<sub>2</sub> displayed the fully reversible type-<bold>I</bold> isotherm with\nthe Langmuir area of 1154.3 m<sup>2</sup> g<sup>\u20131</sup> and\n1032.1 m<sup>2</sup> g<sup>\u20131</sup>, respectively (<ext-link xlink:href=\"http://pubs.acs.org/doi/suppl/10.1021/acsami.6b14051/suppl_file/am6b14051_si_001.pdf\">Figure S9</ext-link>).</p>", "clean_text": "Synthesis of {[Cd4(hbhdpy)2(bdc)3(DMA)2]\u22c5(H2O)4} n  (1)\n\nA mixture of Hhbhpy (0.0780 g, 0.2 mmol), Cd(OAc)2 (0.4 mmol), H2bdc (0.0498 g, 0.3 mmol), DMA (5 mL), and water (0.5 mL) was sealed in a 15 mL Teflon-lined stainless steel vessel and heated at 100 \u00b0C for 3 days. After cooling to room temperature at a rate of 10 \u00b0C/h, yellow block crystals suitable for X-ray diffraction analysis were obtained. The yield was 75% for 1 (based on Hhbhpy). IR (KBr, cm-1): 3413 (br), 1572(m), 1413(w), 1328(w), 1211(s), 966 (m), 902 (w), 753 (s); elemental analysis calcd (%) for 1 (C74H72N10O26Cd4): C, 45.14; H, 3.66; N, 7.12. Found: C, 45.21; H, 3.63; N, 7.15.\n\nSynthesis of {[Cd4(hbhdpy)2(bdc-NH2)3(DMA)2]\u22c5(H2O)4} n  (1-NH2)\n\nThe 1-NH2 was prepared by the same condition except that the replacement of H2bdc by auxiliary ligand H2bdc-NH2. After cooling to room temperature at a rate of 10 \u00b0C/h, yellow block crystals suitable for X-ray diffraction analysis were obtained. The yield was 72% for 1-NH2 (based on Hhbhpy). IR (KBr, cm-1): 3426 (br), 1572(m), 1415(w), 1320(w), 1257(w), 1211(s), 969 (m), 904 (w), 750 (s); elemental analysis calcd (%) for 1-NH2 (C74H73N13O26Cd4): C: 44.21; H:3.63; N: 9.06; found: C 44.18, H 3.65, N 9.08.\n\nGas Adsorption and Separation Performance\n\nConsidering that 1 and 1-NH2 possess vacant pores and open metal sites as well as polarity group in the channels, we attempted to study its application in CO2 capture and separation. In order to remove the solvents in the MOFs with integrity of the frameworks, the as-synthesized 1 and 1-NH2 were immersed in MeOH for 2 days to exchange the high-boiling point solvent, DMA, followed by heating at 70 \u00b0C under vacuum conditions to afford the activated samples of 1 and 1-NH2. The TGA and XRD results showed that the DMA molecules were completely removed in the activated 1 and 1-NH2 while the integrity of the frameworks was still kept (Figures S6-S8). The N2 adsorption isotherms at 77 K indicated that both the activated 1 and 1-NH2 displayed the fully reversible type-I isotherm with the Langmuir area of 1154.3 m2 g-1 and 1032.1 m2 g-1, respectively (Figure S9).", "data": [{"meta": {"name": "[Cd4(hbhdpy)2(bdc)3(DMA)2]\u00b7(H2O)4", "symbol": "1", "chemical formula": "C74H72N10O26Cd4"}, "processes": [{"synthesis method": "solvothermal synthesis", "precursor": [{"name": "Hhbhpy", "amount": "0.0780", "unit": "g"}, {"name": "Cd\u00ad(OAc)2", "amount": "0.4", "unit": "mmol"}, {"name": "H2bdc", "amount": "0.0498", "unit": "g"}, {"name": "DMA", "amount": "5", "unit": "mL"}, {"name": "water", "amount": "0.5", "unit": "mL"}], "pressure": "", "temperature": "100 \u00b0C", "time": "3 days", "heating rate": "", "cooling rate": "10 \u00b0C/h"}], "yield": "75%"}, {"meta": {"name": "[Cd4(hbhdpy)2(bdc-NH2)3(DMA)2]\u00b7(H2O)4", "symbol": "1-NH2", "chemical formula": "C74H73N13O26Cd4"}, "processes": [{"synthesis method": "solvothermal synthesis", "precursor": [{"name": "Hhbhpy", "amount": "0.0780", "unit": "g"}, {"name": "Cd\u00ad(OAc)2", "amount": "0.4", "unit": "mmol"}, {"name": "H2bdc-NH2", "amount": "", "unit": ""}, {"name": "DMA", "amount": "5", "unit": "mL"}, {"name": "water", "amount": "0.5", "unit": "mL"}], "pressure": "", "temperature": "", "time": "", "heating rate": "", "cooling rate": "10 \u00b0C/h"}], "yield": "72%"}], "include_properties": ["solvothermal_synthesis"]}]

File: synthesis/800_acs/synthesis_am8b14420.json
[{"idx": "6, 7", "type": "text", "classification": "synthesis condition", "content": "<title>Synthesis of Compound IPM-301</title><p>A\nmixture of ligand (8.86\nmg, 0.02 mmol), 3CdSO<sub>4</sub>\u00b78H<sub>2</sub>O (15.4 mg, 0.02\nmmol), 1,5-naphthalenedisulfonic acid tetrahydrate (9.00 mg, 0.025\nmmol), <italic>N</italic>,<italic>N</italic>-dimethylformamide (1\nmL), and water (2 mL), was placed in a glass vial and heated at 90\n\u00b0C for 48 h, followed by slow cooling to room temperature. The\ncompound was filtered and washed with water and methanol several times.\nSingle crystals of compound IPM-301 viz. [{Cd<sub>2</sub>(1,5-NDS)\u00ad(L)<sub>2</sub>(SO<sub>4</sub>)}\u00b7<italic>x</italic>G]<sub>\n<italic>n</italic>\n</sub> were isolated in \u223c45% yield. These crystals were dipped\nin MeOH solution for exchange and heated under vacuum at 75 \u00b0C\nto obtain the guest free phase. We were unable to locate the highly\ndisordered guest solvent molecules in the structure crystallographically.\nThe formula for the guest-free phase was estimated to be [{Cd<sub>2</sub>(1,5-NDS)\u00ad(L)<sub>2</sub>(SO<sub>4</sub>)}]<sub>\n<italic>n</italic>\n</sub> (1,5-NDS refers to 1,5-naphthalene disulfonate). Anal. Calcd\n(guest free phase): C/N, 3.92; N/S, 2.04; C/S, 7.99. Found: C/N, 3.98;\nN/S, 2.06; C/S, 8.24. Bond valence sum calculations for IPM-301 were carried out using WinGX, which revealed the atom\nvalencies for Cd01, S1, and S2 to be +2, +6, and +6, respectively.</p><title>Synthesis of Compound IPM-302</title><p>This compound was synthesized\nsimilarly as above, except for using sodium 4-amino-1,5-naphthalenedisulfonate\n(9.75 mg) instead of 1,5-naphthalenedisulfonic acid tetrahydrate.\nThe formula for the guest-free phase was estimated to be [{Cd<sub>2</sub>(NH<sub>2</sub>-1,5-NDS)\u00ad(L)<sub>2</sub>(SO<sub>4</sub>)}]<sub>\n<italic>n</italic>\n</sub> (NH<sub>2</sub>-1,5-NDS refers to 4-amino-1,5-naphthalene\ndisulfonate). Anal. Calcd (guest free phase): C/N, 3.66; N/S, 2.18;\nC/S, 7.99. Found: C/N, 3.70; N/S, 2.23; C/S, 8.28.</p>", "clean_text": "Synthesis of Compound IPM-301\n\nA mixture of ligand (8.86 mg, 0.02 mmol), 3CdSO4\u22c58H2O (15.4 mg, 0.02 mmol), 1,5-naphthalenedisulfonic acid tetrahydrate (9.00 mg, 0.025 mmol), N,N-dimethylformamide (1 mL), and water (2 mL), was placed in a glass vial and heated at 90 \u00b0C for 48 h, followed by slow cooling to room temperature. The compound was filtered and washed with water and methanol several times. Single crystals of compound IPM-301 viz. [{Cd2(1,5-NDS)(L)2(SO4)}\u22c5xG] n  were isolated in ~45% yield. These crystals were dipped in MeOH solution for exchange and heated under vacuum at 75 \u00b0C to obtain the guest free phase. We were unable to locate the highly disordered guest solvent molecules in the structure crystallographically. The formula for the guest-free phase was estimated to be [{Cd2(1,5-NDS)(L)2(SO4)}] n  (1,5-NDS refers to 1,5-naphthalene disulfonate). Anal. Calcd (guest free phase): C/N, 3.92; N/S, 2.04; C/S, 7.99. Found: C/N, 3.98; N/S, 2.06; C/S, 8.24. Bond valence sum calculations for IPM-301 were carried out using WinGX, which revealed the atom valencies for Cd01, S1, and S2 to be +2, +6, and +6, respectively.\n\nSynthesis of Compound IPM-302\n\nThis compound was synthesized similarly as above, except for using sodium 4-amino-1,5-naphthalenedisulfonate (9.75 mg) instead of 1,5-naphthalenedisulfonic acid tetrahydrate. The formula for the guest-free phase was estimated to be [{Cd2(NH2-1,5-NDS)(L)2(SO4)}] n  (NH2-1,5-NDS refers to 4-amino-1,5-naphthalene disulfonate). Anal. Calcd (guest free phase): C/N, 3.66; N/S, 2.18; C/S, 7.99. Found: C/N, 3.70; N/S, 2.23; C/S, 8.28.", "data": [{"meta": {"name": "Compound IPM-301", "symbol": "", "chemical formula": ""}, "processes": [{"synthesis method": "chemical synthesis", "precursor": [{"name": "ligand", "amount": "8.86", "unit": "mg"}, {"name": "3CdSO4\u00b78H2O", "amount": "15.4", "unit": "mg"}, {"name": "1,5-naphthalenedisulfonic acid tetrahydrate", "amount": "9.00", "unit": "mg"}], "solvent": [{"name": "N,N-dimethylformamide", "amount": "1", "unit": "mL"}, {"name": "water", "amount": "2", "unit": "mL"}], "pressure": "", "temperature": "90\u00b0C", "time": "48 h", "heating rate": "", "cooling rate": ""}, {"synthesis method": "filtration", "time": "", "atmosphere": "", "pressure": ""}, {"synthesis method": "washing", "washing solution": "water and methanol", "amount": ""}, {"synthesis method": "drying", "pressure": "", "temperature": "75\u00b0C", "atmosphere": "vacuum", "time": ""}], "yield": "\u223c45%"}, {"meta": {"name": "Compound IPM-302", "symbol": "", "chemical formula": ""}, "processes": [{"synthesis method": "chemical synthesis", "precursor": [{"name": "ligand", "amount": "8.86", "unit": "mg"}, {"name": "3CdSO4\u00b78H2O", "amount": "15.4", "unit": "mg"}, {"name": "sodium 4-amino-1,5-naphthalenedisulfonate", "amount": "9.75", "unit": "mg"}], "solvent": [{"name": "N,N-dimethylformamide", "amount": "1", "unit": "mL"}, {"name": "water", "amount": "2", "unit": "mL"}], "pressure": "", "temperature": "90\u00b0C", "time": "48 h", "heating rate": "", "cooling rate": ""}, {"synthesis method": "filtration", "time": "", "atmosphere": "", "pressure": ""}, {"synthesis method": "washing", "washing solution": "water and methanol", "amount": ""}, {"synthesis method": "drying", "pressure": "", "temperature": "75\u00b0C", "atmosphere": "vacuum", "time": ""}], "yield": "\u223c45%"}], "include_properties": ["solvothermal_synthesis", "filtration", "washing"]}]

File: synthesis/800_acs/synthesis_cg049725v.json
[{"idx": 6, "type": "text", "classification": "synthesis condition", "content": "<title>Experimental Section</title><p>\n<bold>[La</bold>\n<bold>\n<sub>2</sub>\n</bold>\n<bold>(ADC)</bold>\n<bold>\n<sub>3</sub>\n</bold>\n<bold>(H</bold>\n<bold>\n<sub>2</sub>\n</bold>\n<bold>O)</bold>\n<bold>\n<sub>6</sub>\n</bold>\n<bold>]\u00b72H</bold>\n<bold>\n<sub>2</sub>\n</bold>\n<bold>O</bold> (<bold>1)</bold>\n<bold>.</bold> An aqueous solution of 0.35\nM lanthanum nitrate was allowed to diffuse in a silica gel\ncolumn containing 0.5 M H<sub>2</sub>ADC at pH = 6. Crystals suitable\nfor X-ray analysis were formed after about five months.\nElemental analysis calcd (%) for <bold>1</bold>:\u2009 C 19.00, H 2.11; found:\u2009 C\n19.11, H 2.23.\n</p>", "clean_text": "Experimental Section\n\n [La  2  (ADC)  3  (H  2  O)  6  ]\u22c52H  2  O (1) . An aqueous solution of 0.35 M lanthanum nitrate was allowed to diffuse in a silica gel column containing 0.5 M H2ADC at pH = 6. Crystals suitable for X-ray analysis were formed after about five months. Elemental analysis calcd (%) for 1: C 19.00, H 2.11; found: C 19.11, H 2.23. ", "data": [{"meta": {"name": "[La2(ADC)3(H2O)6]\u00b72H2O", "symbol": "1", "chemical formula": "C19H28La2N6O18"}, "processes": [{"synthesis method": "diffusion", "precursor": [{"name": "lanthanum nitrate", "amount": "0.35", "unit": "M"}], "solution": [{"name": "H2ADC", "amount": "0.5", "unit": "M"}], "pH": "6", "time": "5 months"}]}], "include_properties": ["chemical_synthesis", "pH_adjustment"]}]

File: synthesis/800_acs/synthesis_cg050293d.json
[{"idx": "10, 11, 12, 13", "type": "text", "classification": "synthesis condition", "content": "<p>\n<bold>Synthesis of [Ag<sub>2</sub>L1(biim)<sub>2</sub>]\u00b72H<sub>2</sub>O (1). </bold>To a mixture of H<sub>2</sub>L1 (0.127\ng, 0.5 mmol) and NaOH (0.04 g, 1.0 mmol) in water was added AgNO<sub>3</sub>\n(0.170 g, 1.0 mmol) with constant stirring, to which was added biim\n(0.096 g, 0.5 mmol) in water. After the sample was stirred for 10 min,\nthe precipitate was dissolved by dropwise addition of aqueous NH<sub>3</sub>\nsolution. Colorless crystals were obtained from the filtrate by slow\nevaporation after standing in the dark for several days (75% yield).\nAnal. Calcd for C<sub>27</sub>H<sub>35</sub>Ag<sub>2</sub>N<sub>8</sub>O<sub>8</sub>S:\u2009 C 38.27, H 4.16, N 13.22. found:\u2009\nC 38.21, H 4.13, N 13.27. IR (KBr, cm<sup>-1</sup>) 3859(w), 3741(ms), 3443(ms), 2361(vs), 2336(vs), 1700(ms), 1645(ms), 1560(ms), 1515(ms),\n1467(w), 1197(w), 673(ms), 565(w), 432(w), 406(ms).\n</p><p>\n<bold>Synthesis of AgL2(biim) (2). </bold>To a mixture of HL2 (0.173 g, 1\nmmol) and NaOH (0.040 g, 1 mmol) in water was added AgNO<sub>3</sub> (0.255\ng, 1.5 mmol) with constant stirring, and a white precipitate formed.\nThe precipitate was dissolved by dropwise addition of aqueous NH<sub>3</sub>\nsolution, to which was added biim (0.288 g, 1.5 mmol) in 10 mL of\nethanol. Colorless crystals were obtained from the filtrate by slow\nevaporation after standing in the dark room for several days (78% yield).\nAnal. Calcd for C<sub>16</sub>H<sub>20</sub>AgN<sub>5</sub>O<sub>3</sub>S:\u2009 C 40.86, H 4.29, N 14.89. found:\u2009 C\n40.75, H 4.23, N 14.96. IR (KBr, cm<sup>-1</sup>) 3859(w), 3741(ms), 3439(s),\n3343(s), 3227(ms), 3119(s), 2930(w), 2361(vs), 2336(vs), 1643(s),\n1600(s), 1560(s), 1465(ms), 1340(w), 1187(vs), 1117(s), 1028(s), 1004(ms), 949(w), 830(ms), 788(w), 692(s), 662(ms), 569(s), 417(ms).\n</p><p>\n<bold>Synthesis of [Ag(HL3)(Pic)<sub>2</sub>]\u00b7H<sub>2</sub>O (3).</bold> A mixture of NaHL3 (0.098\ng, 0.5 mmol) and AgNO<sub>3</sub> (0.085 g, 0.5 mmol) in water was stirred for\n5 min, to which was added an aqueous solution of \u03b2-Pic (0.093 g, 1\nmmol). After the sample was stirred for 10 min, the precipitate was\ndissolved by dropwise addition of ethanol. Colorless crystals were\nobtained from the filtrate by slow evaporation after standing in the\ndark for several days (80% yield). Anal. Calcd for C<sub>18</sub>H<sub>21</sub>AgN<sub>2</sub>O<sub>5</sub>S:\u2009\nC 44.55, H 4.36, N 5.77. found:\u2009 C 44.63, H 4.41, N 5.65. IR (KBr,\ncm<sup>-1</sup>) 3737(w), 3673(w), 3279(ms), 2360(vs), 2339(vs), 1700(w), 1650(ms), 1212(vs), 1180(vs), 1037(s), 1010(ms), 835(ms), 790(w), 703(s), 653(ms), 572(s), 421(ms).\n</p><p>\n<bold>Synthesis of [Ag<sub>3</sub>(L3)(HL3)(4,4</bold>\u2018<bold>-bipy)<sub>3</sub>(H<sub>2</sub>O)<sub>2</sub>]\u00b74H<sub>2</sub>O (4).</bold> A mixture of NaHL3 (0.098 g, 0.5 mmol) and AgNO<sub>3</sub> (0.085 g, 0.5 mmol)\nin methanol was stirred for 5 min, to which was added 4,4\u2018-bipy (0.039\ng, 0.25 mmol) in methanol. After the mixture was stirred for 10 min,\nthe precipitate was dissolved by dropwise addition of aqueous solution\nof NH<sub>3</sub>. Yellow crystals were obtained from the filtrate by slow\nevaporation after standing in the dark for several days (70% yield).\nAnal. Calcd for C<sub>42</sub>H<sub>45</sub>Ag<sub>3</sub>N<sub>6</sub>O<sub>14</sub>S<sub>2</sub> :\u2009 C 40.50, H 3.64, N 6.75. found:\u2009\nC 40.58, H 3.61, N 6.79. IR (KBr, cm<sup>-1</sup>) 3859(w), 3741(ms), 3673(ms), 3425(ms), 2361(vs), 2336(vs), 1652(ms), 1601(ms), 1455(ms),\n1186(ms), 1119(w), 1024(w), 811(ms), 674(ms), 574(ms), 406(w).\n</p>", "clean_text": " Synthesis of [Ag2L1(biim)2]\u22c52H2O (1). To a mixture of H2L1 (0.127 g, 0.5 mmol) and NaOH (0.04 g, 1.0 mmol) in water was added AgNO3 (0.170 g, 1.0 mmol) with constant stirring, to which was added biim (0.096 g, 0.5 mmol) in water. After the sample was stirred for 10 min, the precipitate was dissolved by dropwise addition of aqueous NH3 solution. Colorless crystals were obtained from the filtrate by slow evaporation after standing in the dark for several days (75% yield). Anal. Calcd for C27H35Ag2N8O8S: C 38.27, H 4.16, N 13.22. found: C 38.21, H 4.13, N 13.27. IR (KBr, cm-1) 3859(w), 3741(ms), 3443(ms), 2361(vs), 2336(vs), 1700(ms), 1645(ms), 1560(ms), 1515(ms), 1467(w), 1197(w), 673(ms), 565(w), 432(w), 406(ms). \n\n Synthesis of AgL2(biim) (2). To a mixture of HL2 (0.173 g, 1 mmol) and NaOH (0.040 g, 1 mmol) in water was added AgNO3 (0.255 g, 1.5 mmol) with constant stirring, and a white precipitate formed. The precipitate was dissolved by dropwise addition of aqueous NH3 solution, to which was added biim (0.288 g, 1.5 mmol) in 10 mL of ethanol. Colorless crystals were obtained from the filtrate by slow evaporation after standing in the dark room for several days (78% yield). Anal. Calcd for C16H20AgN5O3S: C 40.86, H 4.29, N 14.89. found: C 40.75, H 4.23, N 14.96. IR (KBr, cm-1) 3859(w), 3741(ms), 3439(s), 3343(s), 3227(ms), 3119(s), 2930(w), 2361(vs), 2336(vs), 1643(s), 1600(s), 1560(s), 1465(ms), 1340(w), 1187(vs), 1117(s), 1028(s), 1004(ms), 949(w), 830(ms), 788(w), 692(s), 662(ms), 569(s), 417(ms). \n\n Synthesis of [Ag(HL3)(Pic)2]\u22c5H2O (3). A mixture of NaHL3 (0.098 g, 0.5 mmol) and AgNO3 (0.085 g, 0.5 mmol) in water was stirred for 5 min, to which was added an aqueous solution of \u03b2-Pic (0.093 g, 1 mmol). After the sample was stirred for 10 min, the precipitate was dissolved by dropwise addition of ethanol. Colorless crystals were obtained from the filtrate by slow evaporation after standing in the dark for several days (80% yield). Anal. Calcd for C18H21AgN2O5S: C 44.55, H 4.36, N 5.77. found: C 44.63, H 4.41, N 5.65. IR (KBr, cm-1) 3737(w), 3673(w), 3279(ms), 2360(vs), 2339(vs), 1700(w), 1650(ms), 1212(vs), 1180(vs), 1037(s), 1010(ms), 835(ms), 790(w), 703(s), 653(ms), 572(s), 421(ms). \n\n Synthesis of [Ag3(L3)(HL3)(4,4\u2018-bipy)3(H2O)2]\u22c54H2O (4). A mixture of NaHL3 (0.098 g, 0.5 mmol) and AgNO3 (0.085 g, 0.5 mmol) in methanol was stirred for 5 min, to which was added 4,4\u2018-bipy (0.039 g, 0.25 mmol) in methanol. After the mixture was stirred for 10 min, the precipitate was dissolved by dropwise addition of aqueous solution of NH3. Yellow crystals were obtained from the filtrate by slow evaporation after standing in the dark for several days (70% yield). Anal. Calcd for C42H45Ag3N6O14S2 : C 40.50, H 3.64, N 6.75. found: C 40.58, H 3.61, N 6.79. IR (KBr, cm-1) 3859(w), 3741(ms), 3673(ms), 3425(ms), 2361(vs), 2336(vs), 1652(ms), 1601(ms), 1455(ms), 1186(ms), 1119(w), 1024(w), 811(ms), 674(ms), 574(ms), 406(w). ", "data": [{"meta": {"name": "[Ag2L1(biim)2]\u00b72H2O", "symbol": "1", "chemical formula": "C27H35Ag2N8O8S"}, "processes": [{"synthesis method": "chemical synthesis", "precursor": [{"name": "H2L1", "amount": "0.127", "unit": "g"}, {"name": "NaOH", "amount": "0.04", "unit": "g"}, {"name": "AgNO3", "amount": "0.170", "unit": "g"}, {"name": "biim", "amount": "0.096", "unit": "g"}], "solution": [{"name": "water", "amount": "", "unit": ""}], "pressure": "", "temperature": "", "time": "10 min"}, {"synthesis method": "precipitate dissolution", "dissolving agent": "aqueous NH3 solution"}], "yield": "75%"}, {"meta": {"name": "AgL2(biim)", "symbol": "2", "chemical formula": "C16H20AgN5O3S"}, "processes": [{"synthesis method": "chemical synthesis", "precursor": [{"name": "HL2", "amount": "0.173", "unit": "g"}, {"name": "NaOH", "amount": "0.040", "unit": "g"}, {"name": "AgNO3", "amount": "0.255", "unit": "g"}], "solution": [{"name": "water", "amount": "", "unit": ""}], "pressure": "", "temperature": "", "time": "10 min"}, {"synthesis method": "precipitate dissolution", "dissolving agent": "aqueous NH3 solution"}, {"synthesis method": "precipitate dissolution", "dissolving agent": "ethanol"}], "yield": "78%"}, {"meta": {"name": "[Ag(HL3)(Pic)2]\u00b7H2O", "symbol": "3", "chemical formula": "C18H21AgN2O5S"}, "processes": [{"synthesis method": "chemical synthesis", "precursor": [{"name": "NaHL3", "amount": "0.098", "unit": "g"}, {"name": "AgNO3", "amount": "0.085", "unit": "g"}, {"name": "\u03b2-Pic", "amount": "0.093", "unit": "g"}], "solution": [{"name": "water", "amount": "", "unit": ""}], "pressure": "", "temperature": "", "time": "10 min"}, {"synthesis method": "precipitate dissolution", "dissolving agent": "ethanol"}], "yield": "80%"}, {"meta": {"name": "[Ag3(L3)(HL3)(4,4'-bipy)3(H2O)2]\u00b74H2O", "symbol": "4", "chemical formula": "C42H45Ag3N6O14S2"}, "processes": [{"synthesis method": "chemical synthesis", "precursor": [{"name": "NaHL3", "amount": "0.098", "unit": "g"}, {"name": "AgNO3", "amount": "0.085", "unit": "g"}, {"name": "4,4'-bipy", "amount": "0.039", "unit": "g"}], "solution": [{"name": "methanol", "amount": "", "unit": ""}], "pressure": "", "temperature": "", "time": "10 min"}, {"synthesis method": "precipitate dissolution", "dissolving agent": "aqueous solution of NH3"}], "yield": "70%"}], "include_properties": ["chemical_synthesis", "filtration"]}]

File: synthesis/800_acs/synthesis_cg060146v.json
[{"idx": "9, 10, 11, 12, 13, 14, 15, 16, 17, 18", "type": "text", "classification": "synthesis condition", "content": "<p>\n<bold>Syntheses. </bold>All reactants of A. R. grade were obtained\ncommercially and used without further purification.\n</p><p>\n<bold>\u03b2</bold>\n<bold>-[ZnBr</bold>\n<bold>\n<sub>2</sub>\n</bold>\n<bold>(4,4</bold>\u2018<bold>-bipy)]</bold>\n<bold>\n<italic>\n<sub>n</sub>\n</italic>\n</bold>\n<bold> (1).</bold> ZnBr<sub>2</sub> (0.2 mmol, 45.0 mg), 4,4\u2018-bipy (0.2 mmol, 31.2 mg), and distilled water (3 mL) were\nloaded into a Teflon-lined stainless steel autoclave (25 mL) and\nkept at 373 K for 3 days. After being slowly cooled to room\ntemperature at a rate of 6 K/h, colorless crystals suitable for\nX-ray analysis were obtained. Yield:\u2009 70% (based on zinc). Anal.\nCalcd for C<sub>10</sub>H<sub>8</sub>Br<sub>2</sub>N<sub>2</sub>Zn:\u2009 C, 31.47; H, 2.10; N, 7.34. Found:\u2009\nC, 32.66; H, 2.27; N, 7.56. IR peaks (cm<sup>-1</sup>): 2960(m), 1611(s),\n1535(w), 1415(m), 1262(s), 1214(w), 1100(s), 1071(vs), 1014(s),\n805(vs), 724(w), 641(s), 477(s).\n</p><p>\n<bold>[Cd</bold>\n<bold>\n<sub>2</sub>\n</bold>\n<bold>Br</bold>\n<bold>\n<sub>5</sub>\n</bold>\n<bold>(4,4</bold>\u2018<bold>-bipyH)</bold>\n<bold>\n<sub>2</sub>\n</bold>\n<bold>](CdBr</bold>\n<bold>\n<sub>3</sub>\n</bold>\n<bold>) (2).</bold> This compound was\nprepared by the procedure described for <bold>1</bold> using CdBr<sub>2</sub>\u00b74H<sub>2</sub>O\n(0.3 mmol, 103.2 mg) instead of ZnBr<sub>2</sub>. Yield:\u2009 55% (based on\ncadmium). Anal. Calcd for C<sub>20</sub>H<sub>18</sub>Br<sub>8</sub>Cd<sub>3</sub>N<sub>4</sub>:\u2009 C, 18.59; H, 1.39;\nN, 4.34. Found:\u2009 C, 18.82; H, 1.34; N, 4.54. IR peaks (KBr,\ncm<sup>-1</sup>):\u2009 2926(m), 1642(m), 1615(vs), 1538(w), 1452(m), 1416(vs),\n1384 (s), 1257(w), 1217(w), 1166(m), 1069(s), 1019(m),\n817(vs), 714(w), 666(m), 506(m).\n</p><p>\n<bold>[Cd</bold>\n<bold>\n<sub>3</sub>\n</bold>\n<bold>Br</bold>\n<bold>\n<sub>6</sub>\n</bold>\n<bold>(4,4</bold>\u2018<bold>-bipy)]</bold>\n<bold>\n<italic>\n<sub>n</sub>\n</italic>\n</bold>\n<bold> (3).</bold> This compound was prepared from\nthe reaction of CdBr<sub>2</sub>\u00b74H<sub>2</sub>O (0.3 mmol, 103.2 mg) and 4,4\u2018-bipy (0.2 mmol, 31.2 mg). The starting materials were ground\ninto fine powders in an agate mortar before they were pressed\ninto a pellet 1 cm in diameter. The pellet was then loaded into\na silica tube. The tube was flame-sealed under a 1 \u00d7 10<sup>-3</sup> Torr\natmosphere and subsequently placed into a furnace. The tube\nthen was heated to 573 K in 12 h from room temperature and\nkept for 10 days, followed by cooling to 373 K at a rate of 6\nK/h to promote crystal growth; the power was then turned off.\nYield:\u2009 51% (based on cadmium). Anal. Calcd for C<sub>10</sub>H<sub>8</sub>Br<sub>6</sub>Cd<sub>3</sub>N<sub>2</sub>:\u2009 C, 12.34; H, 0.82; N, 2.88. Found:\u2009 C, 12.36; H, 0.81;\nN, 2.87. IR peaks (KBr, cm<sup>-1</sup>):\u2009 2913(w), 1631(s), 1495(w),\n1415(w), 1192(s), 1118(s), 1074(vs), 985(m), 804(m), 641(m),\n610(s).\n</p><p>\n<bold>[CdI</bold>\n<bold>\n<sub>2</sub>\n</bold>\n<bold>(4,4</bold>\u2018<bold>-bipy)]</bold>\n<bold>\n<italic>\n<sub>n</sub>\n</italic>\n</bold>\n<bold> (4).</bold> CdI<sub>2</sub> (0.2 mmol, 73.2 mg), 4,4\u2018-bipy\n(0.2 mmol, 31.2 mg), and methanol (1 mL) were loaded into a\nsilica tube and frozen in liquid nitrogen for 5 min. The tube\nwas flame-sealed under a 1 \u00d7 10<sup>-3</sup> Torr atmosphere and\nsubsequently placed into a computer-controlled furnace. The\ntube then was heated to 623 K in 12 h from room temperature\nand kept there for 10 days, followed by cooling to 373 K at a\nrate of 6 K/h to promote crystal growth; the power was then\nturned off. Yield:\u2009 48% (based on cadmium). Anal. Calcd for\nC<sub>10</sub>H<sub>8</sub>CdI<sub>2</sub>N<sub>2</sub>:\u2009 C, 22.97; H, 1.53; N, 5.36. Found:\u2009 C, 21.84; H,\n1.65; N, 5.12. IR peaks (KBr, cm<sup>-</sup>1):\u2009 2920(w), 1650(m), 1598(vs), 1531(m), 1490(m), 1411(s), 1323(m), 1221(m), 1098(m),\n1074(m), 1043 (m), 994 (s), 810 (vs) and 615(vs).\n</p><p>\n<bold>(HgI</bold>\n<bold>\n<sub>2</sub>\n</bold>\n<bold>)</bold>\n<bold>\n<sub>2</sub>\n</bold>\n<bold>(4,4</bold>\u2018<bold>-bipy) (5).</bold> Compound <bold>5</bold> was prepared by the\nprocedure described for <bold>3</bold> using HgI<sub>2</sub> (0.4 mmol, 181.6 mg)\ninstead of CdBr<sub>2</sub>\u00b74H<sub>2</sub>O, and the highest heating temperature was\n383 K instead of 623 K. Yield:\u2009 45% (based on mercury). Anal.\nCalcd for C<sub>10</sub>H<sub>8</sub>Hg<sub>2</sub>I<sub>4</sub>N<sub>2</sub>:\u2009 C, 11.27; H, 0.75; N, 2.63. Found:\u2009\nC, 11.25; H, 0.74; N, 2.63. IR peaks (KBr, cm<sup>-1</sup>):\u2009 2913(m),\n2851(w), 1632(s), 1597(vs), 1532(m), 1481(m), 1405(s), 1317\n(w), 1215(s), 1058(s), 996(m), 810(vs), 724(m), 621(vs).\n</p><p>\n<bold>[Hg(CN)</bold>\n<bold>\n<sub>2</sub>\n</bold>\n<bold>(4,4</bold>\u2018<bold>-bipy)(H</bold>\n<bold>\n<sub>2</sub>\n</bold>\n<bold>O)</bold>\n<bold>\n<sub>2</sub>\n</bold>\n<bold>]</bold>\n<bold>\n<italic>\n<sub>n</sub>\n</italic>\n</bold>\n<bold> (6).</bold> This compound was prepared by the procedure described for <bold>1</bold> using Hg(CN)<sub>2</sub> (0.2\nmmol, 50.4 mg) instead of ZnBr<sub>2</sub>. Yield:\u2009 63% (based on\nmercury). Anal. Calcd for C<sub>12</sub>H<sub>8</sub>HgN<sub>4</sub>:\u2009 C, 32.36; H, 2.70; N,\n12.58. Found:\u2009 C, 33.67; H, 2.48; N, 13.20. IR peaks (KBr,\ncm<sup>-1</sup>):\u2009 2959(w), 2925(w), 2193(s), 1632(s), 1599(vs), 1535(w), 1486(w), 1412(s), 1262 (s), 1218(m), 1099(s), 1065(vs),\n1033(s), 996(m), 806(vs), 726(w), 621(s), 442(s).\n</p><p>\n<bold>HgCl</bold>\n<bold>\n<sub>2</sub>\n</bold>\n<bold>(2,2</bold>\u2018<bold>-bipy) (7).</bold> Compound <bold>7</bold> was prepared by the\nprocedure described for <bold>3</bold> using HgCl<sub>2</sub> (0.2 mmol, 54.2 mg)\nand 2,2\u2018-bipy (0.2 mmol, 31.2 mg) instead of CdBr<sub>2</sub>\u00b74H<sub>2</sub>O and\n4,4\u2018-bipy, and the highest heating temperature was 403 K instead\nof 623 K. Yield:\u2009 73% (based on mercury). Anal. Calcd for\nC<sub>10</sub>H<sub>8</sub>Cl<sub>2</sub>HgN<sub>2</sub>:\u2009 C, 28.06; H, 1.87; N, 6.55. Found:\u2009 C, 28.01;\nH, 1.88; N, 6.56. IR peaks (KBr, cm<sup>-1</sup>):\u2009 3097(w), 3063(w),\n1633(m), 1590(vs), 1486(m), 1472(s), 1438(vs), 1314 (s), 1245(m), 1172(w), 1154(m), 1096(w), 1056(w), 1012(vs), 967(w),\n898(w), 766(vs), 731(s), 648(s), 410(s).\n</p><p>\n<bold>[HgCl</bold>\n<bold>\n<sub>2</sub>\n</bold>\n<bold>(2,2</bold>\u2018<bold>-bipy)]</bold>\n<bold>\u00b7</bold>\n<bold>2HgCl</bold>\n<bold>\n<sub>2</sub>\n</bold>\n<bold> (8).</bold> This compound was prepared\nby the procedure described for <bold>3</bold> using HgCl<sub>2</sub> (0.6 mmol, 162.6\n\nmg) and 2,2\u2018-bipy (0.2 mmol, 31.2 mg) instead of CdBr<sub>2</sub>\u00b74H<sub>2</sub>O\nand 4,4\u2018-bipy, and the highest heating temperature was 403 K\ninstead of 623 K. Yield:\u2009 75% (based on mercury). Anal. Calcd\nfor C<sub>10</sub>H<sub>8</sub>Cl<sub>6</sub>Hg<sub>3</sub>N<sub>2</sub>:\u2009 C, 12.36; H, 0.82; N, 2.88. Found:\u2009 C,\n12.38; H, 0.82; N, 2.87. IR peaks (KBr, cm<sup>-1</sup>):\u2009 2919(m),\n2850(w), 1638(s), 1587(m), 1470(m), 1434(s), 1308 (m),\n1245(m), 1151(m), 1011(s), 763(vs), 646(m), 410(s).\n</p><p>\n<bold>[Hg</bold>\n<bold>\n<sub>3</sub>\n</bold>\n<bold>Br</bold>\n<bold>\n<sub>6</sub>\n</bold>\n<bold>(2,2</bold>\u2018<bold>-bipy)]</bold>\n<bold>\u00b7</bold>\n<bold>HgBr</bold>\n<bold>\n<sub>2</sub>\n</bold>\n<bold> (9).</bold> Compound <bold>9</bold> was prepared\nby the procedure described for <bold>3</bold> using HgBr<sub>2</sub> (0.8 mmol, 288.0\nmg) and 2,2\u2018-bipy (0.2 mmol, 31.2 mg) instead of CdBr<sub>2</sub>\u00b74H<sub>2</sub>O\nand 4,4\u2018-bipy, and the highest heating temperature was 473 K\ninstead of 623 K. Yield:\u2009 56% (based on mercury). Anal. Calcd\nfor C<sub>10</sub>H<sub>8</sub>Br<sub>8</sub>Hg<sub>4</sub>N<sub>2</sub>:\u2009 C, 7.51; H, 0.50; N, 1.75. Found:\u2009 C, 7.52;\nH, 0.51; N, 1.74. IR peaks (KBr, cm<sup>-1</sup>):\u2009 2957(w), 2923(w),\n1613(m), 1438(m), 1384 (w), 1260(m), 1192(vs), 1117(vs),\n1072(vs), 1015(m), 983(m), 800(w), 765(s), 640(m), 610(s).\n</p><p>\n<bold>[HgI</bold>\n<bold>\n<sub>2</sub>\n</bold>\n<bold>(2,2</bold>\u2018<bold>-bipy)]</bold>\n<bold>\u00b7</bold>\n<bold>HgI</bold>\n<bold>\n<sub>2</sub>\n</bold>\n<bold> (10).</bold> This compound was prepared\nby the procedure described for <bold>3</bold> using HgI<sub>2</sub> (0.4 mmol, 181.6\nmg) and 2,2\u2018-bipy (0.2 mmol, 31.2 mg) instead of CdBr<sub>2</sub>\u00b74H<sub>2</sub>O\nand 4,4\u2018-bipy, and the highest heating temperature was 473 K\ninstead of 623 K. Yield:\u2009 61% (based on mercury). Anal. Calcd\nfor C<sub>10</sub>H<sub>8</sub>Hg<sub>2</sub>I<sub>4</sub>N<sub>2</sub>:\u2009 C, 11.27; H, 0.75; N, 2.63. Found:\u2009 C, 11.24;\nH, 0.76; N, 2.64. IR peaks (KBr, cm<sup>-1</sup>):\u2009 2963(m), 2923(w),\n1631(m), 1590(s), 1468(m), 1436(s), 1383 (m), 1310(w),\n126(vs), 1096(vs), 1023(vs), 1015(vs), 802(vs), 765(s), 647(w),\n607(m).\n</p>", "clean_text": " Syntheses. All reactants of A. R. grade were obtained commercially and used without further purification. \n\n \u03b2 -[ZnBr  2  (4,4\u2018-bipy)]   n    (1). ZnBr2 (0.2 mmol, 45.0 mg), 4,4\u2018-bipy (0.2 mmol, 31.2 mg), and distilled water (3 mL) were loaded into a Teflon-lined stainless steel autoclave (25 mL) and kept at 373 K for 3 days. After being slowly cooled to room temperature at a rate of 6 K/h, colorless crystals suitable for X-ray analysis were obtained. Yield: 70% (based on zinc). Anal. Calcd for C10H8Br2N2Zn: C, 31.47; H, 2.10; N, 7.34. Found: C, 32.66; H, 2.27; N, 7.56. IR peaks (cm-1): 2960(m), 1611(s), 1535(w), 1415(m), 1262(s), 1214(w), 1100(s), 1071(vs), 1014(s), 805(vs), 724(w), 641(s), 477(s). \n\n [Cd  2  Br  5  (4,4\u2018-bipyH)  2  ](CdBr  3  ) (2). This compound was prepared by the procedure described for 1 using CdBr2\u22c54H2O (0.3 mmol, 103.2 mg) instead of ZnBr2. Yield: 55% (based on cadmium). Anal. Calcd for C20H18Br8Cd3N4: C, 18.59; H, 1.39; N, 4.34. Found: C, 18.82; H, 1.34; N, 4.54. IR peaks (KBr, cm-1): 2926(m), 1642(m), 1615(vs), 1538(w), 1452(m), 1416(vs), 1384 (s), 1257(w), 1217(w), 1166(m), 1069(s), 1019(m), 817(vs), 714(w), 666(m), 506(m). \n\n [Cd  3  Br  6  (4,4\u2018-bipy)]   n    (3). This compound was prepared from the reaction of CdBr2\u22c54H2O (0.3 mmol, 103.2 mg) and 4,4\u2018-bipy (0.2 mmol, 31.2 mg). The starting materials were ground into fine powders in an agate mortar before they were pressed into a pellet 1 cm in diameter. The pellet was then loaded into a silica tube. The tube was flame-sealed under a 1 \u00d7 10-3 Torr atmosphere and subsequently placed into a furnace. The tube then was heated to 573 K in 12 h from room temperature and kept for 10 days, followed by cooling to 373 K at a rate of 6 K/h to promote crystal growth; the power was then turned off. Yield: 51% (based on cadmium). Anal. Calcd for C10H8Br6Cd3N2: C, 12.34; H, 0.82; N, 2.88. Found: C, 12.36; H, 0.81; N, 2.87. IR peaks (KBr, cm-1): 2913(w), 1631(s), 1495(w), 1415(w), 1192(s), 1118(s), 1074(vs), 985(m), 804(m), 641(m), 610(s). \n\n [CdI  2  (4,4\u2018-bipy)]   n    (4). CdI2 (0.2 mmol, 73.2 mg), 4,4\u2018-bipy (0.2 mmol, 31.2 mg), and methanol (1 mL) were loaded into a silica tube and frozen in liquid nitrogen for 5 min. The tube was flame-sealed under a 1 \u00d7 10-3 Torr atmosphere and subsequently placed into a computer-controlled furnace. The tube then was heated to 623 K in 12 h from room temperature and kept there for 10 days, followed by cooling to 373 K at a rate of 6 K/h to promote crystal growth; the power was then turned off. Yield: 48% (based on cadmium). Anal. Calcd for C10H8CdI2N2: C, 22.97; H, 1.53; N, 5.36. Found: C, 21.84; H, 1.65; N, 5.12. IR peaks (KBr, cm-1): 2920(w), 1650(m), 1598(vs), 1531(m), 1490(m), 1411(s), 1323(m), 1221(m), 1098(m), 1074(m), 1043 (m), 994 (s), 810 (vs) and 615(vs). \n\n (HgI  2  )  2  (4,4\u2018-bipy) (5). Compound 5 was prepared by the procedure described for 3 using HgI2 (0.4 mmol, 181.6 mg) instead of CdBr2\u22c54H2O, and the highest heating temperature was 383 K instead of 623 K. Yield: 45% (based on mercury). Anal. Calcd for C10H8Hg2I4N2: C, 11.27; H, 0.75; N, 2.63. Found: C, 11.25; H, 0.74; N, 2.63. IR peaks (KBr, cm-1): 2913(m), 2851(w), 1632(s), 1597(vs), 1532(m), 1481(m), 1405(s), 1317 (w), 1215(s), 1058(s), 996(m), 810(vs), 724(m), 621(vs). \n\n [Hg(CN)  2  (4,4\u2018-bipy)(H  2  O)  2  ]   n    (6). This compound was prepared by the procedure described for 1 using Hg(CN)2 (0.2 mmol, 50.4 mg) instead of ZnBr2. Yield: 63% (based on mercury). Anal. Calcd for C12H8HgN4: C, 32.36; H, 2.70; N, 12.58. Found: C, 33.67; H, 2.48; N, 13.20. IR peaks (KBr, cm-1): 2959(w), 2925(w), 2193(s), 1632(s), 1599(vs), 1535(w), 1486(w), 1412(s), 1262 (s), 1218(m), 1099(s), 1065(vs), 1033(s), 996(m), 806(vs), 726(w), 621(s), 442(s). \n\n HgCl  2  (2,2\u2018-bipy) (7). Compound 7 was prepared by the procedure described for 3 using HgCl2 (0.2 mmol, 54.2 mg) and 2,2\u2018-bipy (0.2 mmol, 31.2 mg) instead of CdBr2\u22c54H2O and 4,4\u2018-bipy, and the highest heating temperature was 403 K instead of 623 K. Yield: 73% (based on mercury). Anal. Calcd for C10H8Cl2HgN2: C, 28.06; H, 1.87; N, 6.55. Found: C, 28.01; H, 1.88; N, 6.56. IR peaks (KBr, cm-1): 3097(w), 3063(w), 1633(m), 1590(vs), 1486(m), 1472(s), 1438(vs), 1314 (s), 1245(m), 1172(w), 1154(m), 1096(w), 1056(w), 1012(vs), 967(w), 898(w), 766(vs), 731(s), 648(s), 410(s). \n\n [HgCl  2  (2,2\u2018-bipy)] \u22c5 2HgCl  2   (8). This compound was prepared by the procedure described for 3 using HgCl2 (0.6 mmol, 162.6  mg) and 2,2\u2018-bipy (0.2 mmol, 31.2 mg) instead of CdBr2\u22c54H2O and 4,4\u2018-bipy, and the highest heating temperature was 403 K instead of 623 K. Yield: 75% (based on mercury). Anal. Calcd for C10H8Cl6Hg3N2: C, 12.36; H, 0.82; N, 2.88. Found: C, 12.38; H, 0.82; N, 2.87. IR peaks (KBr, cm-1): 2919(m), 2850(w), 1638(s), 1587(m), 1470(m), 1434(s), 1308 (m), 1245(m), 1151(m), 1011(s), 763(vs), 646(m), 410(s). \n\n [Hg  3  Br  6  (2,2\u2018-bipy)] \u22c5 HgBr  2   (9). Compound 9 was prepared by the procedure described for 3 using HgBr2 (0.8 mmol, 288.0 mg) and 2,2\u2018-bipy (0.2 mmol, 31.2 mg) instead of CdBr2\u22c54H2O and 4,4\u2018-bipy, and the highest heating temperature was 473 K instead of 623 K. Yield: 56% (based on mercury). Anal. Calcd for C10H8Br8Hg4N2: C, 7.51; H, 0.50; N, 1.75. Found: C, 7.52; H, 0.51; N, 1.74. IR peaks (KBr, cm-1): 2957(w), 2923(w), 1613(m), 1438(m), 1384 (w), 1260(m), 1192(vs), 1117(vs), 1072(vs), 1015(m), 983(m), 800(w), 765(s), 640(m), 610(s). \n\n [HgI  2  (2,2\u2018-bipy)] \u22c5 HgI  2   (10). This compound was prepared by the procedure described for 3 using HgI2 (0.4 mmol, 181.6 mg) and 2,2\u2018-bipy (0.2 mmol, 31.2 mg) instead of CdBr2\u22c54H2O and 4,4\u2018-bipy, and the highest heating temperature was 473 K instead of 623 K. Yield: 61% (based on mercury). Anal. Calcd for C10H8Hg2I4N2: C, 11.27; H, 0.75; N, 2.63. Found: C, 11.24; H, 0.76; N, 2.64. IR peaks (KBr, cm-1): 2963(m), 2923(w), 1631(m), 1590(s), 1468(m), 1436(s), 1383 (m), 1310(w), 126(vs), 1096(vs), 1023(vs), 1015(vs), 802(vs), 765(s), 647(w), 607(m). ", "data": [{"meta": {"name": "\u03b2-[ZnBr2(4,4\u2018-bipy)]n", "symbol": "1", "chemical formula": "C10H8Br2N2Zn"}, "processes": [{"synthesis method": "solvothermal synthesis", "precursor": [{"name": "ZnBr2", "amount": "0.2", "unit": "mmol"}, {"name": "4,4\u2018-bipy", "amount": "0.2", "unit": "mmol"}], "solvent": [{"name": "distilled water", "amount": "3", "unit": "mL"}], "pressure": "", "temperature": "373 K", "time": "3 days", "cooling rate": "6 K/h"}], "yield": "70%"}, {"meta": {"name": "[Cd2Br5(4,4\u2018-bipyH)2](CdBr3)", "symbol": "2", "chemical formula": "C20H18Br8Cd3N4"}, "processes": [{"synthesis method": "solvothermal synthesis", "precursor": [{"name": "CdBr2\u00b74H2O", "amount": "0.3", "unit": "mmol"}, {"name": "4,4\u2018-bipy", "amount": "0.2", "unit": "mmol"}], "solvent": [{"name": "distilled water", "amount": "3", "unit": "mL"}], "pressure": "", "temperature": "room temperature", "time": "several days"}], "yield": "55%"}, {"meta": {"name": "[Cd3Br6(4,4\u2018-bipy)]n", "symbol": "3", "chemical formula": "C10H8Br6Cd3N2"}, "processes": [{"synthesis method": "solid-state synthesis", "precursor": [{"name": "CdBr2\u00b74H2O", "amount": "0.3", "unit": "mmol"}, {"name": "4,4\u2018-bipy", "amount": "0.2", "unit": "mmol"}], "pressure": "1 \u00d7 10-3 Torr", "temperature": "573 K", "time": "10 days", "cooling rate": "6 K/h"}], "yield": "51%"}, {"meta": {"name": "[CdI2(4,4\u2018-bipy)]n", "symbol": "4", "chemical formula": "C10H8CdI2N2"}, "processes": [{"synthesis method": "solid-state synthesis", "precursor": [{"name": "CdI2", "amount": "0.2", "unit": "mmol"}, {"name": "4,4\u2018-bipy", "amount": "0.2", "unit": "mmol"}], "solvent": [{"name": "methanol", "amount": "1", "unit": "mL"}], "pressure": "1 \u00d7 10-3 Torr", "temperature": "623 K", "time": "10 days", "cooling rate": "6 K/h"}], "yield": "48%"}, {"meta": {"name": "(HgI2)2(4,4\u2018-bipy)", "symbol": "5", "chemical formula": "C10H8Hg2I4N2"}, "processes": [{"synthesis method": "solid-state synthesis", "precursor": [{"name": "HgI2", "amount": "0.4", "unit": "mmol"}, {"name": "4,4\u2018-bipy", "amount": "0.2", "unit": "mmol"}], "pressure": "1 \u00d7 10-3 Torr", "temperature": "383 K", "time": "10 days", "cooling rate": "6 K/h"}], "yield": "45%"}, {"meta": {"name": "[Hg(CN)2(4,4\u2018-bipy)(H2O)2]n", "symbol": "6", "chemical formula": "C12H8HgN4"}, "processes": [{"synthesis method": "solvothermal synthesis", "precursor": [{"name": "Hg(CN)2", "amount": "0.2", "unit": "mmol"}, {"name": "4,4\u2018-bipy", "amount": "0.2", "unit": "mmol"}], "solvent": [{"name": "distilled water", "amount": "3", "unit": "mL"}], "pressure": "", "temperature": "373 K", "time": "several weeks"}], "yield": "63%"}, {"meta": {"name": "HgCl2(2,2\u2018-bipy)", "symbol": "7", "chemical formula": "C10H8Cl2HgN2"}, "processes": [{"synthesis method": "solvothermal synthesis", "precursor": [{"name": "HgCl2", "amount": "0.2", "unit": "mmol"}, {"name": "2,2\u2018-bipy", "amount": "0.2", "unit": "mmol"}], "solvent": [{"name": "distilled water", "amount": "3", "unit": "mL"}], "pressure": "", "temperature": "403 K", "time": "several weeks"}], "yield": "73%"}, {"meta": {"name": "[HgCl2(2,2\u2018-bipy)]\u00b72HgCl2", "symbol": "8", "chemical formula": "C10H8Cl6Hg3N2"}, "processes": [{"synthesis method": "solvothermal synthesis", "precursor": [{"name": "HgCl2", "amount": "0.6", "unit": "mmol"}, {"name": "2,2\u2018-bipy", "amount": "0.2", "unit": "mmol"}], "solvent": [{"name": "distilled water", "amount": "3", "unit": "mL"}], "pressure": "", "temperature": "403 K", "time": "several weeks"}], "yield": "75%"}, {"meta": {"name": "[Hg3Br6(2,2\u2018-bipy)]\u00b7HgBr2", "symbol": "9", "chemical formula": "C10H8Br8Hg4N2"}, "processes": [{"synthesis method": "solvothermal synthesis", "precursor": [{"name": "HgBr2", "amount": "0.8", "unit": "mmol"}, {"name": "2,2\u2018-bipy", "amount": "0.2", "unit": "mmol"}], "solvent": [{"name": "distilled water", "amount": "3", "unit": "mL"}], "pressure": "", "temperature": "473 K", "time": "several weeks"}], "yield": "56%"}, {"meta": {"name": "[HgI2(2,2\u2018-bipy)]\u00b7HgI2", "symbol": "10", "chemical formula": "C10H8Hg2I4N2"}, "processes": [{"synthesis method": "solvothermal synthesis", "precursor": [{"name": "HgI2", "amount": "0.4", "unit": "mmol"}, {"name": "2,2\u2018-bipy", "amount": "0.2", "unit": "mmol"}], "solvent": [{"name": "distilled water", "amount": "3", "unit": "mL"}], "pressure": "", "temperature": "473 K", "time": "several weeks"}], "yield": "61%"}], "include_properties": ["solvothermal_synthesis"]}]
