Repository: Yeonghun1675/L2M3

<div align="center">
<h1> ⛏L2M3: Large Language Models Material Miner </h1> 
</div>

## Summary
L2M3 is designed to efficiently gather experimental Metal-Organic Framework (MOF) data from scientific literature, addressing the challenge of accessing hard-to-find data and enhancing the quality of information available for machine learning in materials science. By utilizing a chain of advanced Large Language Models (LLMs), we developed a systematic method for extracting and organizing MOF data into a structured, usable format. Our approach has successfully compiled data from over 40,000 research articles, creating a comprehensive, ready-to-use dataset.

File: synthesis/800_acs/synthesis_cg070578l.json
[{"idx": "6, 7, 8", "type": "text", "classification": "synthesis condition", "content": "<p>\n<bold>Synthesis of [Co(H</bold>\n<bold>\n<sub>2</sub>\n</bold>\n<bold>O)</bold>\n<bold>\n<sub>4</sub>\n</bold>\n<bold>(CH</bold>\n<bold>\n<sub>3</sub>\n</bold>\n<bold>CN)</bold>\n<bold>\n<sub>2</sub>\n</bold>\n<bold>][Co(muia)(H</bold>\n<bold>\n<sub>2</sub>\n</bold>\n<bold>O)</bold>\n<bold>\n<sub>2</sub>\n</bold>\n<bold>]</bold>\n<bold>\n<sub>2</sub>\n</bold>\n<bold>, 1</bold>. To H<sub>3</sub>muia (64 mg, 0.2 mmol) in 0.1 M KOH (4 mL), Co(CH<sub>3</sub>COO)<sub>2</sub>\u00b74H<sub>2</sub>O\n(50 mg, 0.2 mmol) in MeOH (2 mL) was added and stirred for 15\nmin. Acetonitrile (15 mL) was layered on the resulting orange clear\nsolution. Orange rod crystals were obtained after 1 week. Alternatively,\nsingle crystals of <bold>1</bold> can be obtained as a single product when acetonitrile\nis layered as a buffer layer between the solution of H<sub>3</sub>muia and Co(CH<sub>3</sub>COO)<sub>2</sub>\u00b74H<sub>2</sub>O. Compound <bold>1</bold> loses solvent upon decantion from the\nmother liquor. Elemental analysis and TGA analysis was done on the\nair-dried sample, and it was found that one acetonitrile solvent molecule\nis lost during the analysis. Yield:\u2009 25 mg (69%). ESI-MS 377.3\n[CoC<sub>15</sub>H<sub>12</sub>NO<sub>7</sub>]<sup>-</sup>. Anal. Calcd. for dehydrated compound C<sub>32</sub>H<sub>43</sub>N<sub>3</sub>O<sub>22</sub>Co<sub>3</sub>:\u2009 C, 38.49; H, 4.34; N, 4.21. Found:\u2009 C, 38.47; H, 4.37; N, 4.95.\nIR (KBr, cm<sup>-1</sup>):\u2009 \u03c5<sub>(free OH)</sub> 3527; \u03c5<sub>(OH)</sub> 3308; \u03c5<sub>as</sub>\n<sub>(COO</sub>\n<sup>\n<sub>-</sub>\n</sup>\n<sub>)</sub> 1685; \u03c5<sub>as (COO</sub>\n<sup>\n<sub>-</sub>\n</sup>\n<sub>)</sub>\n1587; \u03c5<sub>s (COO</sub>\n<sup>\n<sub>-</sub>\n</sup>\n<sub>)</sub> 1388. Calcd. TG weight loss of dehydrated compound\n18.5%; found 18.9%. UV\u2212vis (\u03bb<sub>max</sub> (nm), \u03b5 (M<sup>-1</sup> cm<sup>-1</sup>)):\u2009 (methanol)\nLMCT, 353(5680), d\u2212d transition, 518(140); (nujol mull) LMCT, 370\nnm.\n</p><p>\n<bold>Synthesis of [Co(H</bold>\n<bold>\n<sub>2</sub>\n</bold>\n<bold>O)</bold>\n<bold>\n<sub>6</sub>\n</bold>\n<bold>][Co</bold>\n<bold>\n<sub>2</sub>\n</bold>\n<bold>(muia)</bold>\n<bold>\n<sub>2</sub>\n</bold>\n<bold>(H</bold>\n<bold>\n<sub>2</sub>\n</bold>\n<bold>O)</bold>\n<bold>\n<sub>2</sub>\n</bold>\n<bold>]\u00b72CH</bold>\n<bold>\n<sub>3</sub>\n</bold>\n<bold>CN,</bold>\n<bold>2</bold>. When the\nabove solution was left for 2 weeks, red cubic crystals of <bold>2</bold> were\nobtained. Yield:\u2009 8 mg (4%). ESI-MS 377.1 [CoC<sub>15</sub>H<sub>12</sub>NO<sub>7</sub>]<sup>-</sup>. Anal.\nCalcd. for C<sub>34</sub>H<sub>46</sub>N<sub>4</sub>O<sub>22</sub>Co<sub>3</sub>:\u2009 C, 39.28; H, 4.46; N, 4.93. Found:\u2009 C,\n38.49; H, 4.34; N, 4.21. IR (KBr, cm<sup>-1</sup>):\u2009 \u03c5<sub>(free OH)</sub> 3609; \u03c5<sub>(OH)</sub> 3414;\n\u03c5<sub>as (COO</sub>\n<sup>\n<sub>-</sub>\n</sup>\n<sub>)</sub> 1686; \u03c5<sub>as (COO</sub>\n<sup>\n<sub>-</sub>\n</sup>\n<sub>)</sub> 1590; \u03c5<sub>s (COO</sub>\n<sup>\n<sub>-</sub>\n</sup>\n<sub>)</sub> 1389. Calcd. TG weight loss for\nall solvent molecules 21.8%; found 20.8%. UV\u2212vis (\u03bb<sub>max</sub> (nm), \u03b5 (M<sup>-1</sup>\ncm<sup>-1</sup>)):\u2009 (methanol) LMCT, 353(30155), d\u2212d transition, 532(230);\n(nujol mull) LMCT, 366 nm.\n</p><p>\n<bold>Synthesis of [{Co(H</bold>\n<bold>\n<sub>2</sub>\n</bold>\n<bold>O)</bold>\n<bold>\n<sub>4</sub>\n</bold>\n<bold>}{Co</bold>\n<bold>\n<sub>2</sub>\n</bold>\n<bold>(muia)</bold>\n<bold>\n<sub>2</sub>\n</bold>\n<bold>(H</bold>\n<bold>\n<sub>2</sub>\n</bold>\n<bold>O)</bold>\n<bold>\n<sub>2</sub>\n</bold>\n<bold>}]\u00b711H</bold>\n<bold>\n<sub>2</sub>\n</bold>\n<bold>O, 3</bold>. Co(CH<sub>3</sub>COO)<sub>2</sub>\u00b74H<sub>2</sub>O (100.0 mg, 0.4 mmol) in EtOH (2 mL) was layered on\nthe solution of H<sub>3</sub>muia (64 mg, 0.2 mmol) in 0.1 M KOH (4 mL).\nOrange block crystals were obtained after 5 days. Yield:\u2009 64 mg (17%).\nESI-MS 377.2 [CoC<sub>15</sub>H<sub>12</sub>NO<sub>7</sub>]<sup>-</sup>. Anal. Calcd. for C<sub>30</sub>H<sub>40</sub>N<sub>2</sub>O<sub>22</sub>Co<sub>3</sub>:\u2009 C,\n37.63; H, 4.21; N, 2.93. Found:\u2009 C, 37.57; H, 4.17; N, 2.90. Only two\nlattice water and six coordinated water are retained in the air-dried\n\nsample. IR (KBr, cm<sup>-1</sup>):\u2009 \u03c5<sub>(free OH)</sub> 3573; \u03c5<sub>(OH)</sub> 3402; \u03c5<sub>as (COO</sub>\n<sup>\n<sub>-</sub>\n</sup>\n<sub>)</sub> 1647; \u03c5<sub>as\n(COO</sub>\n<sup>\n<sub>-</sub>\n</sup>\n<sub>)</sub> 1589; \u03c5<sub>s (COO</sub>\n<sup>\n<sub>-</sub>\n</sup>\n<sub>)</sub> 1395. Calcd. TG weight loss of six coordinated\nwater molecules 11.7%; found 12.1%. UV\u2212vis (\u03bb<sub>max</sub> (nm), \u03b5 (M<sup>-1</sup>\ncm<sup>-1</sup>)):\u2009 (methanol) LMCT, 354(28630), d\u2212d transition, 521(210);\n(nujol mull) LMCT, 370 nm.\n</p>", "clean_text": " Synthesis of [Co(H  2  O)  4  (CH  3  CN)  2  ][Co(muia)(H  2  O)  2  ]  2  , 1. To H3muia (64 mg, 0.2 mmol) in 0.1 M KOH (4 mL), Co(CH3COO)2\u22c54H2O (50 mg, 0.2 mmol) in MeOH (2 mL) was added and stirred for 15 min. Acetonitrile (15 mL) was layered on the resulting orange clear solution. Orange rod crystals were obtained after 1 week. Alternatively, single crystals of 1 can be obtained as a single product when acetonitrile is layered as a buffer layer between the solution of H3muia and Co(CH3COO)2\u22c54H2O. Compound 1 loses solvent upon decantion from the mother liquor. Elemental analysis and TGA analysis was done on the air-dried sample, and it was found that one acetonitrile solvent molecule is lost during the analysis. Yield: 25 mg (69%). ESI-MS 377.3 [CoC15H12NO7]-. Anal. Calcd. for dehydrated compound C32H43N3O22Co3: C, 38.49; H, 4.34; N, 4.21. Found: C, 38.47; H, 4.37; N, 4.95. IR (KBr, cm-1): \u03c5(free OH) 3527; \u03c5(OH) 3308; \u03c5as (COO  -  ) 1685; \u03c5as (COO  -  ) 1587; \u03c5s (COO  -  ) 1388. Calcd. TG weight loss of dehydrated compound 18.5%; found 18.9%. UV-vis (\u03bbmax (nm), \u03b5 (M-1 cm-1)): (methanol) LMCT, 353(5680), d-d transition, 518(140); (nujol mull) LMCT, 370 nm. \n\n Synthesis of [Co(H  2  O)  6  ][Co  2  (muia)  2  (H  2  O)  2  ]\u22c52CH  3  CN, 2. When the above solution was left for 2 weeks, red cubic crystals of 2 were obtained. Yield: 8 mg (4%). ESI-MS 377.1 [CoC15H12NO7]-. Anal. Calcd. for C34H46N4O22Co3: C, 39.28; H, 4.46; N, 4.93. Found: C, 38.49; H, 4.34; N, 4.21. IR (KBr, cm-1): \u03c5(free OH) 3609; \u03c5(OH) 3414; \u03c5as (COO  -  ) 1686; \u03c5as (COO  -  ) 1590; \u03c5s (COO  -  ) 1389. Calcd. TG weight loss for all solvent molecules 21.8%; found 20.8%. UV-vis (\u03bbmax (nm), \u03b5 (M-1 cm-1)): (methanol) LMCT, 353(30155), d-d transition, 532(230); (nujol mull) LMCT, 366 nm. \n\n Synthesis of [{Co(H  2  O)  4  }{Co  2  (muia)  2  (H  2  O)  2  }]\u22c511H  2  O, 3. Co(CH3COO)2\u22c54H2O (100.0 mg, 0.4 mmol) in EtOH (2 mL) was layered on the solution of H3muia (64 mg, 0.2 mmol) in 0.1 M KOH (4 mL). Orange block crystals were obtained after 5 days. Yield: 64 mg (17%). ESI-MS 377.2 [CoC15H12NO7]-. Anal. Calcd. for C30H40N2O22Co3: C, 37.63; H, 4.21; N, 2.93. Found: C, 37.57; H, 4.17; N, 2.90. Only two lattice water and six coordinated water are retained in the air-dried  sample. IR (KBr, cm-1): \u03c5(free OH) 3573; \u03c5(OH) 3402; \u03c5as (COO  -  ) 1647; \u03c5as (COO  -  ) 1589; \u03c5s (COO  -  ) 1395. Calcd. TG weight loss of six coordinated water molecules 11.7%; found 12.1%. UV-vis (\u03bbmax (nm), \u03b5 (M-1 cm-1)): (methanol) LMCT, 354(28630), d-d transition, 521(210); (nujol mull) LMCT, 370 nm. ", "data": [{"meta": {"name": "[Co(H2O)4(CH3CN)2][Co(muia)(H2O)2]2", "symbol": "1", "chemical formula": "C32H43N3O22Co3"}, "processes": [{"synthesis method": "chemical synthesis", "precursor": [{"name": "H3muia", "amount": "64", "unit": "mg"}, {"name": "Co(CH3COO)2\u00b74H2O", "amount": "50", "unit": "mg"}], "solution": [{"name": "0.1 M KOH", "amount": "4", "unit": "mL"}, {"name": "MeOH", "amount": "2", "unit": "mL"}], "pressure": "", "temperature": "", "time": "15 min"}, {"synthesis method": "layering", "layering solution": "acetonitrile", "amount": "15", "unit": "mL"}, {"synthesis method": "crystallization", "crystallization time": "1 week"}], "yield": "25 mg (69%)"}, {"meta": {"name": "[Co(H2O)6][Co2(muia)2(H2O)2]\u00b72CH3CN", "symbol": "2", "chemical formula": "C34H46N4O22Co3"}, "processes": [{"synthesis method": "chemical synthesis", "precursor": [{"name": "H3muia", "amount": "64", "unit": "mg"}, {"name": "Co(CH3COO)2\u00b74H2O", "amount": "50", "unit": "mg"}], "solution": [{"name": "0.1 M KOH", "amount": "4", "unit": "mL"}, {"name": "MeOH", "amount": "2", "unit": "mL"}], "pressure": "", "temperature": "", "time": "2 weeks"}, {"synthesis method": "crystallization", "crystallization time": "5 days"}], "yield": "8 mg (4%)"}, {"meta": {"name": "[{Co(H2O)4}{Co2(muia)2(H2O)2}]\u00b711H2O", "symbol": "3", "chemical formula": "C30H40N2O22Co3"}, "processes": [{"synthesis method": "chemical synthesis", "precursor": [{"name": "Co(CH3COO)2\u00b74H2O", "amount": "100.0", "unit": "mg"}, {"name": "H3muia", "amount": "64", "unit": "mg"}], "solution": [{"name": "0.1 M KOH", "amount": "4", "unit": "mL"}, {"name": "EtOH", "amount": "2", "unit": "mL"}], "pressure": "", "temperature": "", "time": "5 days"}], "yield": "64 mg (17%)"}], "include_properties": ["chemical_synthesis"]}]

File: synthesis/800_acs/synthesis_cg100265d.json
[{"idx": "16, 17", "type": "text", "classification": "synthesis condition", "content": "<title>Experimental Details</title><p>For materials, experimental details of synthesis of <italic toggle=\"yes\">N</italic>-(1-naphthyl)-2-pyrazinecarboxamide (ligand L1), and X-ray crystallography see .</p><p>Synthesis of [HgCl<sub>2</sub>(L1)<sub>2</sub>], <bold>1</bold>, [HgBr<sub>2</sub>(L1)], <bold>2</bold>, and [HgI<sub>2</sub>(L1)], <bold>3</bold>. To a solution of 0.2 mmol of mercuric (II) halide (HgX<sub>2</sub>, X = Cl, Br, and I) in 5 mL of methanol, a solution of 0.2 mmol of <italic toggle=\"yes\">N</italic>-(1-naphthyl)-2-pyrazinecarboxamide (ligand L1) in 5 mL of methanol was added with stirring. The mixture was heated at 313 K for about 10 min and then filtered. Upon slow evaporation of the filtrate at room temperature, colorless needle, colorless plate, and yellowish block crystals for [HgCl<sub>2</sub>(L1)<sub>2</sub>], [HgBr<sub>2</sub>(L1)], and [HgI<sub>2</sub>(L1)] complexes, respectively, suitable for X-ray analysis were obtained after several days (The ORTEP diagrams of asymmetric unit of <bold>1</bold>, <bold>2</bold> and <bold>3</bold> are shown in ). Yield ca. 63% for [HgCl<sub>2</sub>(L1)<sub>2</sub>] and 50% for [HgBr<sub>2</sub>(L1)] and 55% for [HgI<sub>2</sub>(L1)]. Melting points are 487 K for [HgCl<sub>2</sub>(L1)<sub>2</sub>] and about 418 K for [HgBr<sub>2</sub>(L1)] and 425 K for [HgI<sub>2</sub>(L1)]. It is notable that using 2:1 molar ratio of HgCl<sub>2</sub> to L1 ligand resulted in the same product of using 1:1 molar ratio.</p><p>Anal. Calcd for <bold>1</bold> (C<sub>30</sub>H<sub>22</sub>Cl<sub>2</sub>HgN<sub>6</sub>O<sub>2</sub>): C, 46.79; H, 2.88; N, 10.91. Found: C, 46.83; H, 2.81; N, 10.96. IR (CsI pellet, cm<sup>\u22121</sup>): 3363s, 3058, 1694s, 1545, 1501, 1408s, 1019s, 797s, 773s. <sup>1</sup>H NMR (DMSO, \u03b4 from TMS): 9.3867(s, 1H), 8.8850(d, 1H), 8.8232(d, 1H), 8.0282(m,1H), 7.9332(m,2H), 7.8329(m, 1H), 7.5628(m, 3H). <sup>13</sup>C NMR (DMSO, \u03b4 from TMS): 162.809 (C\ue5fbO), 148.285, 145.315, 144.382, 143.952, 143.151, 133.260, 128.740, 128.681, 126.752, 126.663 (two overlapped peak), 126.065, 123.032, 122.989. Anal. Calcd for <bold>2</bold> (C<sub>30</sub>H<sub>22</sub>Br<sub>4</sub>Hg<sub>2</sub>N<sub>6</sub>O<sub>2</sub>): C, 29.55; H, 1.82; N, 6.89. Found: C, 29.62; H, 1.89; N, 6.80. IR (CsI pellet, cm<sup>\u22121</sup>): 3359s, 3054, 1687, 1545, 1501s, 1397s, 1023s, 799s, 773s. <sup>1</sup>H NMR (DMSO, \u03b4 from TMS): 9.3876(s, 1H), 8.8851(d, 1H), 8.8209(d, 1H), 8.0279(m,1H), 7.9393(m,2H), 7.8320(m, 1H), 7.5519(m, 3H). <sup>13</sup>C NMR (DMSO, \u03b4 from TMS): 162.770 (C\ue5fbO), 148.226, 145.313, 144.337, 143.985, 143.131, 133.228, 128.717, 128.680, 126.756, 126.681 (two overlapped peak), 126.068, 123.022, 122.979. Anal. Calcd for <bold>3</bold> (C<sub>15</sub>H<sub>11</sub>I<sub>2</sub>HgN<sub>3</sub>O): C, 25.60; H, 1.58; N, 5.97. Found: C, 25.49; H, 1.62; N, 5.90. IR (CsI pellet, cm<sup>\u22121</sup>): 3336s, 3058, 1677, 1552, 1500s, 1409s, 1019s, 794s, 775s. <sup>1</sup>H NMR (DMSO, \u03b4 from TMS): 9.3916(s, 1H), 8.8838(d, 1H), 8.8264(d, 1H), 8.0323(m,1H), 7.9387(m,2H), 7.8347(m, 1H), 7.5504(m, 3H). <sup>13</sup>C NMR (DMSO, \u03b4 from TMS): 162.715 (C\ue5fbO), 148.193, 145.305, 144.318, 143.981, 143.121, 133.206, 128.689, 128.669, 126.731, 126.694 (two overlapped peak), 126.080, 122.940 (two overlapped peak).</p>", "clean_text": "Experimental Details\n\nFor materials, experimental details of synthesis of N-(1-naphthyl)-2-pyrazinecarboxamide (ligand L1), and X-ray crystallography see .\n\nSynthesis of [HgCl2(L1)2], 1, [HgBr2(L1)], 2, and [HgI2(L1)], 3. To a solution of 0.2 mmol of mercuric (II) halide (HgX2, X = Cl, Br, and I) in 5 mL of methanol, a solution of 0.2 mmol of N-(1-naphthyl)-2-pyrazinecarboxamide (ligand L1) in 5 mL of methanol was added with stirring. The mixture was heated at 313 K for about 10 min and then filtered. Upon slow evaporation of the filtrate at room temperature, colorless needle, colorless plate, and yellowish block crystals for [HgCl2(L1)2], [HgBr2(L1)], and [HgI2(L1)] complexes, respectively, suitable for X-ray analysis were obtained after several days (The ORTEP diagrams of asymmetric unit of 1, 2 and 3 are shown in ). Yield ca. 63% for [HgCl2(L1)2] and 50% for [HgBr2(L1)] and 55% for [HgI2(L1)]. Melting points are 487 K for [HgCl2(L1)2] and about 418 K for [HgBr2(L1)] and 425 K for [HgI2(L1)]. It is notable that using 2:1 molar ratio of HgCl2 to L1 ligand resulted in the same product of using 1:1 molar ratio.\n\nAnal. Calcd for 1 (C30H22Cl2HgN6O2): C, 46.79; H, 2.88; N, 10.91. Found: C, 46.83; H, 2.81; N, 10.96. IR (CsI pellet, cm-1): 3363s, 3058, 1694s, 1545, 1501, 1408s, 1019s, 797s, 773s. 1H NMR (DMSO, \u03b4 from TMS): 9.3867(s, 1H), 8.8850(d, 1H), 8.8232(d, 1H), 8.0282(m,1H), 7.9332(m,2H), 7.8329(m, 1H), 7.5628(m, 3H). 13C NMR (DMSO, \u03b4 from TMS): 162.809 (C\ue5fbO), 148.285, 145.315, 144.382, 143.952, 143.151, 133.260, 128.740, 128.681, 126.752, 126.663 (two overlapped peak), 126.065, 123.032, 122.989. Anal. Calcd for 2 (C30H22Br4Hg2N6O2): C, 29.55; H, 1.82; N, 6.89. Found: C, 29.62; H, 1.89; N, 6.80. IR (CsI pellet, cm-1): 3359s, 3054, 1687, 1545, 1501s, 1397s, 1023s, 799s, 773s. 1H NMR (DMSO, \u03b4 from TMS): 9.3876(s, 1H), 8.8851(d, 1H), 8.8209(d, 1H), 8.0279(m,1H), 7.9393(m,2H), 7.8320(m, 1H), 7.5519(m, 3H). 13C NMR (DMSO, \u03b4 from TMS): 162.770 (C\ue5fbO), 148.226, 145.313, 144.337, 143.985, 143.131, 133.228, 128.717, 128.680, 126.756, 126.681 (two overlapped peak), 126.068, 123.022, 122.979. Anal. Calcd for 3 (C15H11I2HgN3O): C, 25.60; H, 1.58; N, 5.97. Found: C, 25.49; H, 1.62; N, 5.90. IR (CsI pellet, cm-1): 3336s, 3058, 1677, 1552, 1500s, 1409s, 1019s, 794s, 775s. 1H NMR (DMSO, \u03b4 from TMS): 9.3916(s, 1H), 8.8838(d, 1H), 8.8264(d, 1H), 8.0323(m,1H), 7.9387(m,2H), 7.8347(m, 1H), 7.5504(m, 3H). 13C NMR (DMSO, \u03b4 from TMS): 162.715 (C\ue5fbO), 148.193, 145.305, 144.318, 143.981, 143.121, 133.206, 128.689, 128.669, 126.731, 126.694 (two overlapped peak), 126.080, 122.940 (two overlapped peak).", "data": [{"meta": {"name": "[HgCl2(L1)2]", "symbol": "1", "chemical formula": "C30H22Cl2HgN6O2"}, "processes": [{"synthesis method": "chemical synthesis", "precursor": [{"name": "HgCl2", "amount": "0.2", "unit": "mmol"}, {"name": "L1", "amount": "0.2", "unit": "mmol"}], "solution": [{"name": "methanol", "amount": "5", "unit": "mL"}], "pressure": "", "temperature": "313 K", "time": "10 min"}, {"synthesis method": "filtration", "filtration solution": "methanol", "amount": ""}, {"synthesis method": "evaporation", "evaporation solution": "filtrate", "amount": ""}], "yield": "ca. 63%"}, {"meta": {"name": "[HgBr2(L1)]", "symbol": "2", "chemical formula": "C30H22Br4Hg2N6O2"}, "processes": [{"synthesis method": "chemical synthesis", "precursor": [{"name": "HgBr2", "amount": "0.2", "unit": "mmol"}, {"name": "L1", "amount": "0.2", "unit": "mmol"}], "solution": [{"name": "methanol", "amount": "5", "unit": "mL"}], "pressure": "", "temperature": "313 K", "time": "10 min"}, {"synthesis method": "filtration", "filtration solution": "methanol", "amount": ""}, {"synthesis method": "evaporation", "evaporation solution": "filtrate", "amount": ""}], "yield": "50%"}, {"meta": {"name": "[HgI2(L1)]", "symbol": "3", "chemical formula": "C15H11I2HgN3O"}, "processes": [{"synthesis method": "chemical synthesis", "precursor": [{"name": "HgI2", "amount": "0.2", "unit": "mmol"}, {"name": "L1", "amount": "0.2", "unit": "mmol"}], "solution": [{"name": "methanol", "amount": "5", "unit": "mL"}], "pressure": "", "temperature": "313 K", "time": "10 min"}, {"synthesis method": "filtration", "filtration solution": "methanol", "amount": ""}, {"synthesis method": "evaporation", "evaporation solution": "filtrate", "amount": ""}], "yield": "55%"}], "include_properties": ["chemical_synthesis", "filtration"]}]

File: synthesis/800_acs/synthesis_cg1014913.json
[{"idx": "7, 8, 9, 10, 11, 12, 13, 14, 15", "type": "text", "classification": "synthesis condition", "content": "<title>Synthesis of Complexes <bold>1</bold>\u2013<bold>9</bold>\n</title><title>{[Mn(L<sub>1</sub>)(NCS)<sub>2</sub>(CH<sub>3</sub>OH)<sub>2</sub>]\u00b72(CH<sub>3</sub>OH)}<sub>\n<italic toggle=\"yes\">n</italic>\n</sub> (<bold>1</bold>)</title><p>A mixture of MnCl<sub>2</sub>\u00b74H<sub>2</sub>O (19.8 mg, 0.1 mmol), L<sub>1</sub> (40.0 mg, 0.1 mmol), NaSCN (8.5 mg, 0.1 mmol) in CH<sub>3</sub>OH (6.0 mL), and CHCl<sub>3</sub> (12.0 mL) was stirred and then sealed in a 20 mL Teflon-lined autoclave. The autoclave was heated to 110 \u00b0C and held at that temperature for 7 days, and then cooled to 80 \u00b0C and maintained at that temperature for 1 day, followed by further cooling to room temperature. Yellow crystals of <bold>1</bold> were collected in 25% yield based on ligand. Anal. Calcd. for C<sub>28</sub>H<sub>30</sub>N<sub>6</sub>O<sub>8</sub>S<sub>2</sub>Mn: C, 48.21; H, 4.33; N, 12.05; S, 9.19. Found: C, 47.86; H, 4.83; N, 12.41; S, 8.93%. IR (KBr, cm<sup>\u20131</sup>): 3758w, 3402s, 2875w, 2373m, 1808m, 1574s, 1408s, 1270w, 1117s, 909w, 610s, 488s.</p><title>{[Mn(L<sub>2</sub>)<sub>2</sub>(NCS)<sub>2</sub>(CH<sub>3</sub>OH)<sub>2</sub>]}<italic toggle=\"yes\">\n<sub>n</sub>\n</italic> (<bold>2</bold>)</title><p>\n<bold>2</bold> was prepared in the same way for <bold>1</bold> by using corresponding L<sub>2</sub> instead of L<sub>1</sub>. Yellow crystals of <bold>2</bold> were collected in 20% yield based on ligand. Anal. Calcd. for C<sub>48</sub>H<sub>36</sub>N<sub>10</sub>O<sub>10</sub>S<sub>2</sub>Mn: C, 55.87; H, 3.52; N, 13.57; S, 6.21. Found: C, 55.35; H, 3.86; N, 13.19; S, 5.83%. IR (KBr, cm<sup>\u20131</sup>): 3440s, 2925w, 1773m, 1718s, 1648s, 1621m, 1567w, 1429m, 1393s, 1365m, 1313w, 1119s, 1090s, 944m, 790w, 727m, 630m, 487m.</p><title>{[Mn(L<sub>3</sub>)<sub>2</sub>(NCS)<sub>2</sub>]\u00b70.5CH<sub>3</sub>OH\u00b74.5H<sub>2</sub>O}<italic toggle=\"yes\">\n<sub>n</sub>\n</italic> (<bold>3</bold>)</title><p>\n<bold>3</bold> was prepared in the same way for <bold>1</bold> by using corresponding L<sub>3</sub> instead of L<sub>1</sub>. Yellow crystals of <bold>3</bold> were collected in 20% yield based on ligand. Anal. Calcd. for C<sub>54.5</sub>H<sub>43</sub>N<sub>10</sub>O<sub>13</sub>S<sub>2</sub>Mn: C, 56.18; H, 3.72; N, 12.02; S, 5.50. Found: C, 56.34; H, 3.53; N, 12.13; S, 5.63%. IR (KBr, cm<sup>\u20131</sup>): 3432s, 2915w, 2370w, 2343w, 2064w, 1705w, 1576s, 1406m, 1343w, 1070s, 652m, 467m.</p><title>{[Cd(L<sub>1</sub>)I<sub>2</sub>]\u00b73(H<sub>2</sub>O)}<italic toggle=\"yes\">\n<sub>n</sub>\n</italic> (<bold>4</bold>)</title><p>A solution of CdI<sub>2</sub> (36.6 mg, 0.1 mmol) in CH<sub>3</sub>OH (3 mL) was carefully layered onto a solution of L<sub>1</sub> (40.0 mg, 0.1 mmol) in CHCl<sub>3</sub> (10.0 mL) in a test tube. The solution was left to stand for 2 weeks at room temperature, and white crystals appeared in 30% yield based on the ligand. Anal. Calcd. for C<sub>22</sub>H<sub>20</sub>N<sub>4</sub>O<sub>7</sub>I<sub>2</sub>Cd: C, 32.28; H, 2.46; N, 6.84. Found: C, 32.15; H, 2.90; N, 6.57%. IR (KBr, cm<sup>\u20131</sup>): 3436w, 2098s, 1776m, 1732vs, 1617m, 1566w, 1425m, 1388s, 1368s, 1332w, 1124m, 1070w, 1020w, 946m, 781w, 730m, 630w, 585w, 477m.</p><title>{[Cd(L<sub>2</sub>)I<sub>2</sub>]]}<sub>\n<italic toggle=\"yes\">n</italic>\n</sub> (<bold>5</bold>)</title><p>\n<bold>5</bold> was prepared in the same way for <bold>4</bold> by using corresponding L<sub>2</sub> instead of L<sub>1</sub>. Yellow crystals appeared in 40% yield based on the ligand. Anal. Calcd. for C<sub>22</sub>H<sub>14</sub>N<sub>4</sub>O<sub>4</sub>I<sub>2</sub>Cd: C, 34.56; H, 1.85; N, 7.33. Found: C, 34.30; H, 1.97; N, 7.37%. IR (KBr, cm<sup>\u20131</sup>): 3460w, 1766 m, 1710vs, 1607w, 1433w, 1391s, 1333m, 1310w, 1096w, 1053w, 928w, 705 m, 633w, 558w.</p><title>{[Cd(L<sub>3</sub>)(NCS)<sub>2</sub>]\u00b72.5(H<sub>2</sub>O)}<sub>\n<italic toggle=\"yes\">n</italic>\n</sub> (<bold>6</bold>)</title><p>A mixture of CdI<sub>2</sub> (36.6 mg, 0.1 mmol), L<sub>3</sub> (40.0 mg, 0.1 mmol), NaSCN (8.5 mg, 0.1 mmol) in CH<sub>3</sub>OH (6.0 mL) and CHCl<sub>3</sub> (12.0 mL) was stirred and then sealed in a 20 mL Teflon-lined autoclave. The autoclave was heated to 110 \u00b0C and held at that temperature for 7 days, then cooled to 80 \u00b0C and maintained at that temperature for 1 day, followed by further cooling to room temperature. Orange crystals appeared in 36% yield based on the ligand. Anal. Calcd. for C<sub>28</sub>H<sub>21</sub>N<sub>6</sub>O<sub>6.5</sub>S<sub>2</sub>Cd: C, 46.58; H, 2.93; N, 11.64; S, 8.88. Found: C, 46.73; H, 2.85; N, 11.98; S, 8.57%. IR (KBr, cm<sup>\u20131</sup>): 3431s, 2102m, 2067w, 1707m, 1667s, 1573vs, 1408m, 1339m, 1248w, 1096s, 766w, 615w, 485m.</p><title>{[Co(L<sub>1</sub>)<sub>2</sub>(NCS)<sub>2</sub>]\u00b74(H<sub>2</sub>O)}<sub>\n<italic toggle=\"yes\">n</italic>\n</sub> (<bold>7</bold>)</title><p>A mixture of CoCl<sub>2</sub>\u00b74H<sub>2</sub>O (20.2 mg, 0.1 mmol), L<sub>1</sub> (40.0 mg, 0.1 mmol), NaSCN (8.5 mg, 0.1 mmol) in CH<sub>3</sub>OH (6.0 mL) and CHCl<sub>3</sub> (12.0 mL) was stirred and then sealed in a 20 mL Teflon-lined autoclave. The autoclave was heated to 110 \u00b0C and held at that temperature for 7 days, then cooled to 80 \u00b0C and maintained at that temperature for 1 day, followed by further cooling to room temperature. Yellow crystals of <bold>7</bold> were collected in 35% yield based on ligand. Anal. Calcd. for C<sub>46</sub>H<sub>36</sub>N<sub>10</sub>O<sub>12</sub>S<sub>2</sub>Co: C, 52.93; H, 3.48; N, 13.42; S, 6.14. Found: C, 52.56; H, 3.54; N, 13.46; S, 6.32%. IR (KBr, cm<sup>\u20131</sup>): 3414s, 2961w, 2924w, 2853w, 2051vs, 1772m, 1713vs, 1616 m, 1567w, 1423m, 1391vs, 1350w, 1308w, 1120m, 1084w, 1017w, 933m, 801m, 726m, 631w, 490w.</p><title>{[Co(L<sub>2</sub>)<sub>2</sub>(NCS)<sub>2</sub>]\u00b7(HCCl<sub>3</sub>)}<sub>\n<italic toggle=\"yes\">n</italic>\n</sub> (<bold>8</bold>)</title><p>\n<bold>8</bold> was prepared in the same way for <bold>7</bold> by using corresponding L<sub>2</sub> instead of L<sub>1</sub>. Yellow crystals of <bold>8</bold> were collected in 20% yield based on ligand. Anal. Calcd. for C<sub>47</sub>H<sub>29</sub>N<sub>10</sub>O<sub>8</sub>S<sub>2</sub>Cl<sub>3</sub>Co: C, 51.73; H, 2.68; N, 12.84; S, 5.88. Found: C, 51.58; H, 3.04; N, 12.46; S, 5.62%. IR (KBr, cm<sup>\u20131</sup>): 3467s, 2112s, 2067 m, 1770w, 1712vs, 1609w, 1436w, 1392s, 1346 m, 1309w, 1094 m, 1057w, 935w, 803w, 734w, 705w, 562w, 480w.</p><title>{[Co(L<sub>3</sub>)<sub>2</sub>(NCS)<sub>2</sub>]\u00b73(H<sub>2</sub>O)}<sub>\n<italic toggle=\"yes\">n</italic>\n</sub> (<bold>9</bold>)</title><p>\n<bold>9</bold> was prepared in the same way for <bold>7</bold> by using corresponding L<sub>3</sub> instead of L<sub>1</sub>. Yellow crystals of <bold>9</bold> were collected in 20% yield based on ligand. Anal. Calcd. for C<sub>54</sub>H<sub>38</sub>N<sub>10</sub>O<sub>11</sub>S<sub>2</sub>Co: C, 57.60; H, 3.40; N, 12.44; S, 5.70. Found: C, 57.55; H, 3.65; N, 12.46; S, 5.38%. IR (KBr, cm<sup>\u20131</sup>): 3442m, 2915w, 2051s, 1708s, 1669vs, 1615m, 1582w, 1452m, 1422w, 1372w, 1338s, 1247m, 1182w, 1094w, 1003w, 803w, 765m, 563w.</p>", "clean_text": "Synthesis of Complexes 1-9 \n\n{[Mn(L1)(NCS)2(CH3OH)2]\u22c52(CH3OH)} n  (1)\n\nA mixture of MnCl2\u22c54H2O (19.8 mg, 0.1 mmol), L1 (40.0 mg, 0.1 mmol), NaSCN (8.5 mg, 0.1 mmol) in CH3OH (6.0 mL), and CHCl3 (12.0 mL) was stirred and then sealed in a 20 mL Teflon-lined autoclave. The autoclave was heated to 110 \u00b0C and held at that temperature for 7 days, and then cooled to 80 \u00b0C and maintained at that temperature for 1 day, followed by further cooling to room temperature. Yellow crystals of 1 were collected in 25% yield based on ligand. Anal. Calcd. for C28H30N6O8S2Mn: C, 48.21; H, 4.33; N, 12.05; S, 9.19. Found: C, 47.86; H, 4.83; N, 12.41; S, 8.93%. IR (KBr, cm-1): 3758w, 3402s, 2875w, 2373m, 1808m, 1574s, 1408s, 1270w, 1117s, 909w, 610s, 488s.\n\n{[Mn(L2)2(NCS)2(CH3OH)2]} n  (2)\n\n 2 was prepared in the same way for 1 by using corresponding L2 instead of L1. Yellow crystals of 2 were collected in 20% yield based on ligand. Anal. Calcd. for C48H36N10O10S2Mn: C, 55.87; H, 3.52; N, 13.57; S, 6.21. Found: C, 55.35; H, 3.86; N, 13.19; S, 5.83%. IR (KBr, cm-1): 3440s, 2925w, 1773m, 1718s, 1648s, 1621m, 1567w, 1429m, 1393s, 1365m, 1313w, 1119s, 1090s, 944m, 790w, 727m, 630m, 487m.\n\n{[Mn(L3)2(NCS)2]\u22c50.5CH3OH\u22c54.5H2O} n  (3)\n\n 3 was prepared in the same way for 1 by using corresponding L3 instead of L1. Yellow crystals of 3 were collected in 20% yield based on ligand. Anal. Calcd. for C54.5H43N10O13S2Mn: C, 56.18; H, 3.72; N, 12.02; S, 5.50. Found: C, 56.34; H, 3.53; N, 12.13; S, 5.63%. IR (KBr, cm-1): 3432s, 2915w, 2370w, 2343w, 2064w, 1705w, 1576s, 1406m, 1343w, 1070s, 652m, 467m.\n\n{[Cd(L1)I2]\u22c53(H2O)} n  (4)\n\nA solution of CdI2 (36.6 mg, 0.1 mmol) in CH3OH (3 mL) was carefully layered onto a solution of L1 (40.0 mg, 0.1 mmol) in CHCl3 (10.0 mL) in a test tube. The solution was left to stand for 2 weeks at room temperature, and white crystals appeared in 30% yield based on the ligand. Anal. Calcd. for C22H20N4O7I2Cd: C, 32.28; H, 2.46; N, 6.84. Found: C, 32.15; H, 2.90; N, 6.57%. IR (KBr, cm-1): 3436w, 2098s, 1776m, 1732vs, 1617m, 1566w, 1425m, 1388s, 1368s, 1332w, 1124m, 1070w, 1020w, 946m, 781w, 730m, 630w, 585w, 477m.\n\n{[Cd(L2)I2]]} n  (5)\n\n 5 was prepared in the same way for 4 by using corresponding L2 instead of L1. Yellow crystals appeared in 40% yield based on the ligand. Anal. Calcd. for C22H14N4O4I2Cd: C, 34.56; H, 1.85; N, 7.33. Found: C, 34.30; H, 1.97; N, 7.37%. IR (KBr, cm-1): 3460w, 1766 m, 1710vs, 1607w, 1433w, 1391s, 1333m, 1310w, 1096w, 1053w, 928w, 705 m, 633w, 558w.\n\n{[Cd(L3)(NCS)2]\u22c52.5(H2O)} n  (6)\n\nA mixture of CdI2 (36.6 mg, 0.1 mmol), L3 (40.0 mg, 0.1 mmol), NaSCN (8.5 mg, 0.1 mmol) in CH3OH (6.0 mL) and CHCl3 (12.0 mL) was stirred and then sealed in a 20 mL Teflon-lined autoclave. The autoclave was heated to 110 \u00b0C and held at that temperature for 7 days, then cooled to 80 \u00b0C and maintained at that temperature for 1 day, followed by further cooling to room temperature. Orange crystals appeared in 36% yield based on the ligand. Anal. Calcd. for C28H21N6O6.5S2Cd: C, 46.58; H, 2.93; N, 11.64; S, 8.88. Found: C, 46.73; H, 2.85; N, 11.98; S, 8.57%. IR (KBr, cm-1): 3431s, 2102m, 2067w, 1707m, 1667s, 1573vs, 1408m, 1339m, 1248w, 1096s, 766w, 615w, 485m.\n\n{[Co(L1)2(NCS)2]\u22c54(H2O)} n  (7)\n\nA mixture of CoCl2\u22c54H2O (20.2 mg, 0.1 mmol), L1 (40.0 mg, 0.1 mmol), NaSCN (8.5 mg, 0.1 mmol) in CH3OH (6.0 mL) and CHCl3 (12.0 mL) was stirred and then sealed in a 20 mL Teflon-lined autoclave. The autoclave was heated to 110 \u00b0C and held at that temperature for 7 days, then cooled to 80 \u00b0C and maintained at that temperature for 1 day, followed by further cooling to room temperature. Yellow crystals of 7 were collected in 35% yield based on ligand. Anal. Calcd. for C46H36N10O12S2Co: C, 52.93; H, 3.48; N, 13.42; S, 6.14. Found: C, 52.56; H, 3.54; N, 13.46; S, 6.32%. IR (KBr, cm-1): 3414s, 2961w, 2924w, 2853w, 2051vs, 1772m, 1713vs, 1616 m, 1567w, 1423m, 1391vs, 1350w, 1308w, 1120m, 1084w, 1017w, 933m, 801m, 726m, 631w, 490w.\n\n{[Co(L2)2(NCS)2]\u22c5(HCCl3)} n  (8)\n\n 8 was prepared in the same way for 7 by using corresponding L2 instead of L1. Yellow crystals of 8 were collected in 20% yield based on ligand. Anal. Calcd. for C47H29N10O8S2Cl3Co: C, 51.73; H, 2.68; N, 12.84; S, 5.88. Found: C, 51.58; H, 3.04; N, 12.46; S, 5.62%. IR (KBr, cm-1): 3467s, 2112s, 2067 m, 1770w, 1712vs, 1609w, 1436w, 1392s, 1346 m, 1309w, 1094 m, 1057w, 935w, 803w, 734w, 705w, 562w, 480w.\n\n{[Co(L3)2(NCS)2]\u22c53(H2O)} n  (9)\n\n 9 was prepared in the same way for 7 by using corresponding L3 instead of L1. Yellow crystals of 9 were collected in 20% yield based on ligand. Anal. Calcd. for C54H38N10O11S2Co: C, 57.60; H, 3.40; N, 12.44; S, 5.70. Found: C, 57.55; H, 3.65; N, 12.46; S, 5.38%. IR (KBr, cm-1): 3442m, 2915w, 2051s, 1708s, 1669vs, 1615m, 1582w, 1452m, 1422w, 1372w, 1338s, 1247m, 1182w, 1094w, 1003w, 803w, 765m, 563w.", "data": [{"meta": {"name": "[Mn(L1)(NCS)2(CH3OH)2]\u00b72(CH3OH)n", "symbol": "1", "chemical formula": "C28H30N6O8S2Mn"}, "processes": [{"synthesis method": "solvothermal synthesis", "precursor": [{"name": "MnCl2\u00b74H2O", "amount": "19.8", "unit": "mg"}, {"name": "L1", "amount": "40.0", "unit": "mg"}, {"name": "NaSCN", "amount": "8.5", "unit": "mg"}], "solvent": [{"name": "CH3OH", "amount": "6.0", "unit": "mL"}, {"name": "CHCl3", "amount": "12.0", "unit": "mL"}], "pressure": "", "temperature": "110\u00b0C, 80\u00b0C, room temperature", "time": "7 days, 1 day, several weeks"}], "yield": "25%"}, {"meta": {"name": "[Mn(L2)2(NCS)2(CH3OH)2]", "symbol": "2", "chemical formula": "C48H36N10O10S2Mn"}, "processes": [{"synthesis method": "solvothermal synthesis", "precursor": [{"name": "MnCl2\u00b74H2O", "amount": "19.8", "unit": "mg"}, {"name": "L2", "amount": "40.0", "unit": "mg"}, {"name": "NaSCN", "amount": "8.5", "unit": "mg"}], "solvent": [{"name": "CH3OH", "amount": "6.0", "unit": "mL"}, {"name": "CHCl3", "amount": "12.0", "unit": "mL"}], "pressure": "", "temperature": "110\u00b0C, 80\u00b0C, room temperature", "time": "7 days, 1 day, several weeks"}], "yield": "20%"}, {"meta": {"name": "[Mn(L3)2(NCS)2]\u00b70.5CH3OH\u00b74.5H2O", "symbol": "3", "chemical formula": "C54.5H43N10O13S2Mn"}, "processes": [{"synthesis method": "solvothermal synthesis", "precursor": [{"name": "MnCl2\u00b74H2O", "amount": "19.8", "unit": "mg"}, {"name": "L3", "amount": "40.0", "unit": "mg"}, {"name": "NaSCN", "amount": "8.5", "unit": "mg"}], "solvent": [{"name": "CH3OH", "amount": "6.0", "unit": "mL"}, {"name": "CHCl3", "amount": "12.0", "unit": "mL"}], "pressure": "", "temperature": "110\u00b0C, 80\u00b0C, room temperature", "time": "7 days, 1 day, several weeks"}], "yield": "20%"}, {"meta": {"name": "[Cd(L1)I2]\u00b73(H2O)", "symbol": "4", "chemical formula": "C22H20N4O7I2Cd"}, "processes": [{"synthesis method": "layering", "precursor": [{"name": "CdI2", "amount": "36.6", "unit": "mg"}, {"name": "L1", "amount": "40.0", "unit": "mg"}], "solution": [{"name": "CH3OH", "amount": "3", "unit": "mL"}, {"name": "CHCl3", "amount": "10", "unit": "mL"}], "time": "2 weeks", "temperature": "room temperature"}], "yield": "30%"}, {"meta": {"name": "[Cd(L2)I2]", "symbol": "5", "chemical formula": "C22H14N4O4I2Cd"}, "processes": [{"synthesis method": "layering", "precursor": [{"name": "CdI2", "amount": "36.6", "unit": "mg"}, {"name": "L2", "amount": "40.0", "unit": "mg"}], "solution": [{"name": "CH3OH", "amount": "3", "unit": "mL"}, {"name": "CHCl3", "amount": "10", "unit": "mL"}], "time": "2 weeks", "temperature": "room temperature"}], "yield": "40%"}, {"meta": {"name": "[Cd(L3)(NCS)2]\u00b72.5(H2O)", "symbol": "6", "chemical formula": "C28H21N6O6.5S2Cd"}, "processes": [{"synthesis method": "solvothermal synthesis", "precursor": [{"name": "CdI2", "amount": "36.6", "unit": "mg"}, {"name": "L3", "amount": "40.0", "unit": "mg"}, {"name": "NaSCN", "amount": "8.5", "unit": "mg"}], "solvent": [{"name": "CH3OH", "amount": "6.0", "unit": "mL"}, {"name": "CHCl3", "amount": "12.0", "unit": "mL"}], "pressure": "", "temperature": "110\u00b0C, 80\u00b0C, room temperature", "time": "7 days, 1 day, several weeks"}], "yield": "36%"}, {"meta": {"name": "[Co(L1)2(NCS)2]\u00b74(H2O)", "symbol": "7", "chemical formula": "C46H36N10O12S2Co"}, "processes": [{"synthesis method": "solvothermal synthesis", "precursor": [{"name": "CoCl2\u00b74H2O", "amount": "20.2", "unit": "mg"}, {"name": "L1", "amount": "40.0", "unit": "mg"}, {"name": "NaSCN", "amount": "8.5", "unit": "mg"}], "solvent": [{"name": "CH3OH", "amount": "6.0", "unit": "mL"}, {"name": "CHCl3", "amount": "12.0", "unit": "mL"}], "pressure": "", "temperature": "110\u00b0C, 80\u00b0C, room temperature", "time": "7 days, 1 day, several weeks"}], "yield": "35%"}, {"meta": {"name": "[Co(L2)2(NCS)2]\u00b7(HCCl3)", "symbol": "8", "chemical formula": "C47H29N10O8S2Cl3Co"}, "processes": [{"synthesis method": "solvothermal synthesis", "precursor": [{"name": "CoCl2\u00b74H2O", "amount": "20.2", "unit": "mg"}, {"name": "L2", "amount": "40.0", "unit": "mg"}, {"name": "NaSCN", "amount": "8.5", "unit": "mg"}], "solvent": [{"name": "CH3OH", "amount": "6.0", "unit": "mL"}, {"name": "CHCl3", "amount": "12.0", "unit": "mL"}], "pressure": "", "temperature": "110\u00b0C, 80\u00b0C, room temperature", "time": "7 days, 1 day, several weeks"}], "yield": "20%"}, {"meta": {"name": "[Co(L3)2(NCS)2]\u00b73(H2O)", "symbol": "9", "chemical formula": "C54H38N10O11S2Co"}, "processes": [{"synthesis method": "solvothermal synthesis", "precursor": [{"name": "CoCl2\u00b74H2O", "amount": "20.2", "unit": "mg"}, {"name": "L3", "amount": "40.0", "unit": "mg"}, {"name": "NaSCN", "amount": "8.5", "unit": "mg"}], "solvent": [{"name": "CH3OH", "amount": "6.0", "unit": "mL"}, {"name": "CHCl3", "amount": "12.0", "unit": "mL"}], "pressure": "", "temperature": "110\u00b0C, 80\u00b0C, room temperature", "time": "7 days, 1 day, several weeks"}], "yield": "20%"}], "include_properties": ["solvothermal_synthesis"]}]
