Repository: Yeonghun1675/L2M3

<div align="center">
<h1> ⛏L2M3: Large Language Models Material Miner </h1> 
</div>

## Summary
L2M3 is designed to efficiently gather experimental Metal-Organic Framework (MOF) data from scientific literature, addressing the challenge of accessing hard-to-find data and enhancing the quality of information available for machine learning in materials science. By utilizing a chain of advanced Large Language Models (LLMs), we developed a systematic method for extracting and organizing MOF data into a structured, usable format. Our approach has successfully compiled data from over 40,000 research articles, creating a comprehensive, ready-to-use dataset.

File: synthesis/800_acs/synthesis_cg2003194.json
[{"idx": "41, 43, 44", "type": "text", "classification": "synthesis condition", "content": "<title>2:1 Complex of 6-(Pyridin-2-yl)-1,3,5-triazine-2,4-diamine (<bold>1</bold>) with AgClO<sub>4</sub> (Solvated Form)</title><p>Yield 89%. Crystallized as colorless blocks: IR (ATR) 3081, 3057, 3021, 2230, 1488, 1445, 1017, 751 cm<sup>\u22121</sup>; <sup>1</sup>H NMR (500 MHz, DMSO-<italic toggle=\"yes\">d</italic>\n<sub>6</sub>) \u03b4 8.57 (d, 2H, <sup>3</sup>\n<italic toggle=\"yes\">J</italic> = 4.5 Hz), 8.51 (d, 2H, <sup>3</sup>\n<italic toggle=\"yes\">J</italic> = 7.9 Hz), 8.13 (dd, 2H, <sup>3</sup>\n<italic toggle=\"yes\">J</italic> = 9.1 Hz, <sup>3</sup>\n<italic toggle=\"yes\">J</italic> = 7.9 Hz<sup>3</sup>), 7.70 (dd, 2H, <sup>3</sup>\n<italic toggle=\"yes\">J</italic> = 9.1 Hz, <sup>3</sup>\n<italic toggle=\"yes\">J</italic> = 4.5 Hz), 7.21 (bs, 8H); HRMS (ESI) calcd for [C<sub>16</sub>H<sub>16</sub>AgN<sub>12</sub>]<sup>+</sup>\n<italic toggle=\"yes\">m</italic>/<italic toggle=\"yes\">e</italic> 483.06663, found 483.06888.</p><title>2:1 Complex of 6-(Pyrazin-2-yl)-1,3,5-triazine-2,4-diamine (<bold>2</bold>) with AgBF<sub>4</sub>\n</title><p>Yield 83%. Crystallized as pale yellow blocks: IR (ATR) 3455, 3367, 3311, 1615, 1593, 1563, 1520, 1451, 1374, 1159, 1056, 1009, 811, 570 cm<sup>\u22121</sup>; <sup>1</sup>H NMR (500 MHz, DMSO-<italic toggle=\"yes\">d</italic>\n<sub>6</sub>) \u03b4 9.61 (d, 2H, <sup>4</sup>\n<italic toggle=\"yes\">J</italic> = 1.4 Hz), 8.98 (d, 2H, <sup>3</sup>\n<italic toggle=\"yes\">J</italic> = 2.5 Hz), 8.71 (dd, 2H, <sup>3</sup>\n<italic toggle=\"yes\">J</italic> = 2.5 Hz, <sup>4</sup>\n<italic toggle=\"yes\">J</italic> = 1.4 Hz), 7.40 (bs, 8H); HRMS (ESI) calcd for [C<sub>14</sub>H<sub>14</sub>AgN<sub>14</sub>]<sup>+</sup>\n<italic toggle=\"yes\">m</italic>/<italic toggle=\"yes\">e</italic> 485.05713, found 485.05844.</p><title>1:1 Complex of 6-(Pyrimidin-2-yl)-1,3,5-triazine-2,4-diamine (<bold>3</bold>) with AgClO<sub>4</sub>\n</title><p>Yield 71%. Crystallized as pale yellow blocks: IR (ATR) 3454, 3352, 3214, 1660, 1624, 1556, 1522, 1465, 1445, 1392, 1057, 1004, 799 cm<sup>\u22121</sup>; <sup>1</sup>H NMR (500 MHz, DMSO-<italic toggle=\"yes\">d</italic>\n<sub>6</sub>) \u03b4 9.00 (d, 4H, <sup>3</sup>\n<italic toggle=\"yes\">J</italic> = 4.9 Hz), 7.80 (t, 2H, <sup>3</sup>\n<italic toggle=\"yes\">J</italic> = 4.9 Hz), 7.35 (bs, 8H); HRMS (ESI) calcd for [C<sub>14</sub>H<sub>14</sub>AgN<sub>14</sub>]<sup>+</sup>\n<italic toggle=\"yes\">m</italic>/<italic toggle=\"yes\">e</italic> 485.05713, found 485.05905.</p>", "clean_text": "2:1 Complex of 6-(Pyridin-2-yl)-1,3,5-triazine-2,4-diamine (1) with AgClO4 (Solvated Form)\n\nYield 89%. Crystallized as colorless blocks: IR (ATR) 3081, 3057, 3021, 2230, 1488, 1445, 1017, 751 cm-1; 1H NMR (500 MHz, DMSO-d 6) \u03b4 8.57 (d, 2H, 3 J = 4.5 Hz), 8.51 (d, 2H, 3 J = 7.9 Hz), 8.13 (dd, 2H, 3 J = 9.1 Hz, 3 J = 7.9 Hz3), 7.70 (dd, 2H, 3 J = 9.1 Hz, 3 J = 4.5 Hz), 7.21 (bs, 8H); HRMS (ESI) calcd for [C16H16AgN12]+ m/e 483.06663, found 483.06888.\n\n2:1 Complex of 6-(Pyrazin-2-yl)-1,3,5-triazine-2,4-diamine (2) with AgBF4 \n\nYield 83%. Crystallized as pale yellow blocks: IR (ATR) 3455, 3367, 3311, 1615, 1593, 1563, 1520, 1451, 1374, 1159, 1056, 1009, 811, 570 cm-1; 1H NMR (500 MHz, DMSO-d 6) \u03b4 9.61 (d, 2H, 4 J = 1.4 Hz), 8.98 (d, 2H, 3 J = 2.5 Hz), 8.71 (dd, 2H, 3 J = 2.5 Hz, 4 J = 1.4 Hz), 7.40 (bs, 8H); HRMS (ESI) calcd for [C14H14AgN14]+ m/e 485.05713, found 485.05844.\n\n1:1 Complex of 6-(Pyrimidin-2-yl)-1,3,5-triazine-2,4-diamine (3) with AgClO4 \n\nYield 71%. Crystallized as pale yellow blocks: IR (ATR) 3454, 3352, 3214, 1660, 1624, 1556, 1522, 1465, 1445, 1392, 1057, 1004, 799 cm-1; 1H NMR (500 MHz, DMSO-d 6) \u03b4 9.00 (d, 4H, 3 J = 4.9 Hz), 7.80 (t, 2H, 3 J = 4.9 Hz), 7.35 (bs, 8H); HRMS (ESI) calcd for [C14H14AgN14]+ m/e 485.05713, found 485.05905.", "data": [{"meta": {"name": "2:1 Complex of 6-(Pyridin-2-yl)-1,3,5-triazine-2,4-diamine (1) with AgClO4 (Solvated Form)", "symbol": "", "chemical formula": ""}, "processes": [{"synthesis method": "chemical synthesis", "precursor": [{"name": "6-(Pyridin-2-yl)-1,3,5-triazine-2,4-diamine", "amount": "", "unit": ""}], "solution": [{"name": "AgClO4", "amount": "", "unit": ""}], "pressure": "", "temperature": "", "time": ""}], "yield": "89%"}, {"meta": {"name": "2:1 Complex of 6-(Pyrazin-2-yl)-1,3,5-triazine-2,4-diamine (2) with AgBF4", "symbol": "", "chemical formula": ""}, "processes": [{"synthesis method": "chemical synthesis", "precursor": [{"name": "6-(Pyrazin-2-yl)-1,3,5-triazine-2,4-diamine", "amount": "", "unit": ""}], "solution": [{"name": "AgBF4", "amount": "", "unit": ""}], "pressure": "", "temperature": "", "time": ""}], "yield": "83%"}, {"meta": {"name": "1:1 Complex of 6-(Pyrimidin-2-yl)-1,3,5-triazine-2,4-diamine (3) with AgClO4", "symbol": "", "chemical formula": ""}, "processes": [{"synthesis method": "chemical synthesis", "precursor": [{"name": "6-(Pyrimidin-2-yl)-1,3,5-triazine-2,4-diamine", "amount": "", "unit": ""}], "solution": [{"name": "AgClO4", "amount": "", "unit": ""}], "pressure": "", "temperature": "", "time": ""}], "yield": "71%"}], "include_properties": []}]

File: synthesis/800_acs/synthesis_cg200443p.json
[{"idx": "1, 6, 7", "type": "text", "classification": "synthesis condition", "content": "<p>Solvothermal reactions of Cd(CH<sub>3</sub>COO)<sub>2</sub>\u00b72H<sub>2</sub>O and NaOH with 1,3,5-benzenetricarboxylic acid (H<sub>3</sub>BTC) in a mixture of H<sub>2</sub>O/DMA (DMA = <italic toggle=\"yes\">N</italic>,<italic toggle=\"yes\">N</italic>\u2032-dimethylacetamide) gave rise to two novel 3D porous metal\u2013organic frameworks (MOFs), [Cd<sub>3</sub>Na<sub>6</sub>(BTC)<sub>4</sub>(H<sub>2</sub>O)<sub>12</sub>]\u00b7H<sub>2</sub>O (<bold>1</bold>) and [Cd<sub>3</sub>Na<sub>2</sub>(BTC)<sub>3</sub>(H<sub>2</sub>O)<sub>3</sub>]\u00b7[H<sub>2</sub>N(CH<sub>3</sub>)<sub>2</sub>]\u00b7H<sub>2</sub>O (<bold>2</bold>), which were characterized by single crystal and variable temperature powder X-ray diffraction (VTPXRD), IR spectroscopy, elemental analyses, inductively coupled plasma measurements, and coupled thermogravimetric\u2013mass spectrometric analyses. Compound <bold>1</bold> crystallizes in the tetragonal space group <italic toggle=\"yes\">P</italic>4<sub>2</sub>/<italic toggle=\"yes\">n</italic> and could be described as a 2-fold interpenetrated net having a boracite (bor) topology, bridged by {Na<sub>3</sub>O<sub>12</sub>} trimers. Compound <bold>2</bold> crystallizes in the monoclinic space group <italic toggle=\"yes\">Cc</italic> with 1D channels distributed in an unusual honeycomb fashion along the <italic toggle=\"yes\">b</italic>-axis. {Na<sub>2</sub>O<sub>10</sub>} dimers, (CH<sub>3</sub>)<sub>2</sub>NH<sub>2</sub>\n<sup>+</sup> ions, and guest water are located in these channels. TG-MS and VTPXRD studies revealed that <bold>1</bold> had a high thermal stability up to 340 \u00b0C under air, and <bold>2</bold> was stable up to 310 \u00b0C. The gas-adsorption investigation disclosed that compound <bold>1</bold> exhibited H<sub>2</sub> uptake of 1.11 wt % at 77 K and 1.0 bar, with a high adsorption heat (8.4 kJ mol<sup>\u20131</sup>).</p><title>Synthesis of [Cd<sub>3</sub>Na<sub>6</sub>(BTC)<sub>4</sub>(H<sub>2</sub>O)<sub>12</sub>]\u00b7H<sub>2</sub>O (<bold>1</bold>)</title><p>A mixture of Cd(CH<sub>3</sub>COO)<sub>2</sub>\u00b72H<sub>2</sub>O (2.0 mmol, 0.5330 g), H<sub>3</sub>BTC (8.0 mmol, 1.6808 g), NaOH (24.0 mmol, 0.9600 g), DMA (DMA = <italic toggle=\"yes\">N</italic>,<italic toggle=\"yes\">N</italic>\u2032-dimethylacetamide) (7.0 mL), and deionized water (9.0 mL) was sealed in a 23 mL Teflon-lined stainless autoclave and heated at 130 \u00b0C for 5 days and then cooled to room temperature. The colorless crystalline product was filtered, washed with DMA and deionized water, and then dried in air to give about 0.92 g of <bold>1</bold> [yield 90% based on Cd(CH<sub>3</sub>COO)<sub>2</sub>\u00b72H<sub>2</sub>O]. Anal. calcd for Cd<sub>3</sub>Na<sub>6</sub>C<sub>36</sub>H<sub>38</sub>O<sub>37</sub> (fw 1537.80): C, 28.12; H, 2.49. Found: C, 28.17; H, 2.51. ICP analysis indicated a ratio of Na:Cd = 2.012 (calcd 2.000) for <bold>1</bold>.</p><title>Synthesis of [Cd<sub>3</sub>Na<sub>2</sub>(BTC)<sub>3</sub> (H<sub>2</sub>O)<sub>3</sub>]\u00b7[H<sub>2</sub>N(CH<sub>3</sub>)<sub>2</sub>]\u00b7H<sub>2</sub>O (<bold>2</bold>)</title><p>Compound <bold>2</bold> was synthesized from Cd(CH<sub>3</sub>COO)<sub>2</sub>\u00b72H<sub>2</sub>O (2.0 mmol, 0.5330 g), H<sub>3</sub>BTC (2.0 mmol, 0.4202 g), NaOH (1.3 mmol, 0.0532 g), DMA (7.0 mL), and distilled water (3.0 mL). The mixture was sealed in a 23 mL Teflon-lined stainless autoclave and heated at 135 \u00b0C for 5 days. After it was cooled down to room temperature, colorless crystals were filtered, washed with DMA and distilled water, and left to air dry to give about 0.43 g of <bold>2</bold> [yield about 57% based on Cd(CH<sub>3</sub>COO)<sub>2</sub>\u00b72H<sub>2</sub>O]. The (CH<sub>3</sub>)<sub>2</sub>NH<sub>2</sub>\n<sup>+</sup> was generated via decomposition of DMA. Anal. calcd for Cd<sub>3</sub>Na<sub>2</sub>C<sub>29</sub>H<sub>25</sub>O<sub>22</sub>N (fw 1122.68): C, 31.02; H, 2.24; N, 1.25. Found: C, 31.01; H, 2.51; N, 1.34. ICP analysis indicated a ratio of Na:Cd = 0.679 (calcd 0.667) for <bold>2</bold>.</p>", "clean_text": "Solvothermal reactions of Cd(CH3COO)2\u22c52H2O and NaOH with 1,3,5-benzenetricarboxylic acid (H3BTC) in a mixture of H2O/DMA (DMA = N,N'-dimethylacetamide) gave rise to two novel 3D porous metal-organic frameworks (MOFs), [Cd3Na6(BTC)4(H2O)12]\u22c5H2O (1) and [Cd3Na2(BTC)3(H2O)3]\u22c5[H2N(CH3)2]\u22c5H2O (2), which were characterized by single crystal and variable temperature powder X-ray diffraction (VTPXRD), IR spectroscopy, elemental analyses, inductively coupled plasma measurements, and coupled thermogravimetric-mass spectrometric analyses. Compound 1 crystallizes in the tetragonal space group P42/n and could be described as a 2-fold interpenetrated net having a boracite (bor) topology, bridged by {Na3O12} trimers. Compound 2 crystallizes in the monoclinic space group Cc with 1D channels distributed in an unusual honeycomb fashion along the b-axis. {Na2O10} dimers, (CH3)2NH2 + ions, and guest water are located in these channels. TG-MS and VTPXRD studies revealed that 1 had a high thermal stability up to 340 \u00b0C under air, and 2 was stable up to 310 \u00b0C. The gas-adsorption investigation disclosed that compound 1 exhibited H2 uptake of 1.11 wt % at 77 K and 1.0 bar, with a high adsorption heat (8.4 kJ mol-1).\n\nSynthesis of [Cd3Na6(BTC)4(H2O)12]\u22c5H2O (1)\n\nA mixture of Cd(CH3COO)2\u22c52H2O (2.0 mmol, 0.5330 g), H3BTC (8.0 mmol, 1.6808 g), NaOH (24.0 mmol, 0.9600 g), DMA (DMA = N,N'-dimethylacetamide) (7.0 mL), and deionized water (9.0 mL) was sealed in a 23 mL Teflon-lined stainless autoclave and heated at 130 \u00b0C for 5 days and then cooled to room temperature. The colorless crystalline product was filtered, washed with DMA and deionized water, and then dried in air to give about 0.92 g of 1 [yield 90% based on Cd(CH3COO)2\u22c52H2O]. Anal. calcd for Cd3Na6C36H38O37 (fw 1537.80): C, 28.12; H, 2.49. Found: C, 28.17; H, 2.51. ICP analysis indicated a ratio of Na:Cd = 2.012 (calcd 2.000) for 1.\n\nSynthesis of [Cd3Na2(BTC)3 (H2O)3]\u22c5[H2N(CH3)2]\u22c5H2O (2)\n\nCompound 2 was synthesized from Cd(CH3COO)2\u22c52H2O (2.0 mmol, 0.5330 g), H3BTC (2.0 mmol, 0.4202 g), NaOH (1.3 mmol, 0.0532 g), DMA (7.0 mL), and distilled water (3.0 mL). The mixture was sealed in a 23 mL Teflon-lined stainless autoclave and heated at 135 \u00b0C for 5 days. After it was cooled down to room temperature, colorless crystals were filtered, washed with DMA and distilled water, and left to air dry to give about 0.43 g of 2 [yield about 57% based on Cd(CH3COO)2\u22c52H2O]. The (CH3)2NH2 + was generated via decomposition of DMA. Anal. calcd for Cd3Na2C29H25O22N (fw 1122.68): C, 31.02; H, 2.24; N, 1.25. Found: C, 31.01; H, 2.51; N, 1.34. ICP analysis indicated a ratio of Na:Cd = 0.679 (calcd 0.667) for 2.", "data": [{"meta": {"name": "[Cd3Na6(BTC)4(H2O)12]\u00b7H2O", "symbol": "1", "chemical formula": "Cd3Na6C36H38O37"}, "processes": [{"synthesis method": "solvothermal synthesis", "precursor": [{"name": "Cd(CH3COO)2\u00b72H2O", "amount": "2.0", "unit": "mmol"}, {"name": "H3BTC", "amount": "8.0", "unit": "mmol"}, {"name": "NaOH", "amount": "24.0", "unit": "mmol"}], "solvent": [{"name": "H2O/DMA", "amount": "7.0", "unit": "mL"}, {"name": "deionized water", "amount": "9.0", "unit": "mL"}], "pressure": "", "temperature": "130\u00b0C", "time": "5 days", "heating rate": "", "cooling rate": ""}], "yield": "90%"}, {"meta": {"name": "[Cd3Na2(BTC)3(H2O)3]\u00b7[H2N(CH3)2]\u00b7H2O", "symbol": "2", "chemical formula": "Cd3Na2C29H25O22N"}, "processes": [{"synthesis method": "solvothermal synthesis", "precursor": [{"name": "Cd(CH3COO)2\u00b72H2O", "amount": "2.0", "unit": "mmol"}, {"name": "H3BTC", "amount": "2.0", "unit": "mmol"}, {"name": "NaOH", "amount": "1.3", "unit": "mmol"}], "solvent": [{"name": "DMA", "amount": "7.0", "unit": "mL"}, {"name": "distilled water", "amount": "3.0", "unit": "mL"}], "pressure": "", "temperature": "135\u00b0C", "time": "5 days", "heating rate": "", "cooling rate": ""}], "yield": "57%"}], "include_properties": ["solvothermal_synthesis", "filtration", "washing", "drying"]}]

File: synthesis/800_acs/synthesis_cg200490v.json
[{"idx": 8, "type": "text", "classification": "synthesis condition", "content": "<p>\n<bold>Safety Note:</bold> Azide salts are potentially explosive. Only small amounts of material should be prepared, and these should be handled with great caution.</p><title>Synthesis of [Mn(II)(2,2\u2032-bpy)(HCO<sub>2</sub>)<sub>2\u2013<italic toggle=\"yes\">x</italic>\n</sub>(N<sub>3</sub>)<sub>\n<italic toggle=\"yes\">x</italic>\n</sub>] (<bold>1</bold>, <italic toggle=\"yes\">x</italic> = 0.3; <bold>2</bold>, <italic toggle=\"yes\">x</italic> = 0.6; and <bold>3</bold>, <italic toggle=\"yes\">x</italic> = 0.7)</title><p>2,2\u2032-bpy and NaN<sub>3</sub> were dissolved in 20 mL of methanol in an ultrasonic bath, and then the mixture was added to Mn(HCO<sub>2</sub>)<sub>2</sub>. After stirring for half an hour, the white solid was dissolved and turned yellowish. Yellow crystals of <bold>1</bold>\u2013<bold>3</bold> were obtained via filtration in \u223c30% yield based on Mn(HCO<sub>2</sub>)<sub>2</sub>. The ratios of the reactants of 2,2\u2032-bipyridine, NaN<sub>3</sub>, and Mn(HCO<sub>2</sub>)<sub>2</sub> are 4:1:4, 3:1:3, and 2:1:2, respectively, giving <bold>1</bold>, <bold>2</bold>, and <bold>3</bold>. Anal. Calcd for <bold>1</bold>: N, 13.53; C, 46.80; H, 3.26. Found: N, 13.50; C, 45.21; H, 3.36. Anal. Calcd for <bold>2</bold>: N, 17.78; C, 45.74; H, 3.16. Found: N, 17.53; C, 45.51; H, 3.24. Anal. Calcd for <bold>3</bold>: N, 19.20; C, 45.38; H, 3.13. Found: N, 18.99; C, 44.78; H, 3.50.</p>", "clean_text": " Safety Note: Azide salts are potentially explosive. Only small amounts of material should be prepared, and these should be handled with great caution.\n\nSynthesis of [Mn(II)(2,2'-bpy)(HCO2)2-x (N3) x ] (1, x = 0.3; 2, x = 0.6; and 3, x = 0.7)\n\n2,2'-bpy and NaN3 were dissolved in 20 mL of methanol in an ultrasonic bath, and then the mixture was added to Mn(HCO2)2. After stirring for half an hour, the white solid was dissolved and turned yellowish. Yellow crystals of 1-3 were obtained via filtration in ~30% yield based on Mn(HCO2)2. The ratios of the reactants of 2,2'-bipyridine, NaN3, and Mn(HCO2)2 are 4:1:4, 3:1:3, and 2:1:2, respectively, giving 1, 2, and 3. Anal. Calcd for 1: N, 13.53; C, 46.80; H, 3.26. Found: N, 13.50; C, 45.21; H, 3.36. Anal. Calcd for 2: N, 17.78; C, 45.74; H, 3.16. Found: N, 17.53; C, 45.51; H, 3.24. Anal. Calcd for 3: N, 19.20; C, 45.38; H, 3.13. Found: N, 18.99; C, 44.78; H, 3.50.", "data": [{"meta": {"name": "[Mn(II)(2,2\u2032-bpy)(HCO2)2\u2013x(N3)x] (1, x = 0.3; 2, x = 0.6; and 3, x = 0.7)", "symbol": "1", "chemical formula": "N13C46.80H3.26"}, "processes": [{"synthesis method": "chemical synthesis", "precursor": [{"name": "2,2\u2032-bpy", "amount": "", "unit": ""}, {"name": "NaN3", "amount": "", "unit": ""}, {"name": "Mn(HCO2)2", "amount": "", "unit": ""}], "solution": [{"name": "methanol", "amount": "20", "unit": "mL"}], "pressure": "", "temperature": "", "time": "30 minutes"}, {"synthesis method": "filtration", "yield": "30%", "based on": "Mn(HCO2)2"}]}, {"meta": {"name": "[Mn(II)(2,2\u2032-bpy)(HCO2)2\u2013x(N3)x] (1, x = 0.3; 2, x = 0.6; and 3, x = 0.7)", "symbol": "2", "chemical formula": "N17.78C45.74H3.16"}, "processes": [{"synthesis method": "chemical synthesis", "precursor": [{"name": "2,2\u2032-bpy", "amount": "", "unit": ""}, {"name": "NaN3", "amount": "", "unit": ""}, {"name": "Mn(HCO2)2", "amount": "", "unit": ""}], "solution": [{"name": "methanol", "amount": "20", "unit": "mL"}], "pressure": "", "temperature": "", "time": "30 minutes"}, {"synthesis method": "filtration", "yield": "30%", "based on": "Mn(HCO2)2"}]}, {"meta": {"name": "[Mn(II)(2,2\u2032-bpy)(HCO2)2\u2013x(N3)x] (1, x = 0.3; 2, x = 0.6; and 3, x = 0.7)", "symbol": "3", "chemical formula": "N19.20C45.38H3.13"}, "processes": [{"synthesis method": "chemical synthesis", "precursor": [{"name": "2,2\u2032-bpy", "amount": "", "unit": ""}, {"name": "NaN3", "amount": "", "unit": ""}, {"name": "Mn(HCO2)2", "amount": "", "unit": ""}], "solution": [{"name": "methanol", "amount": "20", "unit": "mL"}], "pressure": "", "temperature": "", "time": "30 minutes"}, {"synthesis method": "filtration", "yield": "30%", "based on": "Mn(HCO2)2"}]}], "include_properties": ["chemical_synthesis", "filtration"]}]

File: synthesis/800_acs/synthesis_cg2014495.json
[{"idx": 18, "type": "text", "classification": "synthesis condition", "content": "<p>The authors declare no\ncompeting financial interest.</p><title>References</title><p>Synthesis and analytical data of <bold>1</bold>: A mixture of Zn(NO<sub>3</sub>)<sub>2</sub>\u00b76H<sub>2</sub>O (0.5 mmol, 148.7 mg), NaOH\n(1 mmol, 40 mg), H<sub>2</sub>(1,4-ndc)\n(0.5 mmol, 108 mg), and 1,4-bix (0.5 mmol, 120 mg) in 15 mL of H<sub>2</sub>O was sealed in a Teflon-lined autoclave and heated to 170\n\u00b0C for 4 days. After the autoclave was cooled to room temperature\nat 10 \u00b0C h<sup>\u20131</sup>, colorless block crystals suitable\nfor single crystal X-ray crystallographic analysis were obtained.\nThe crystals were rinsed three times with ethanol (8 mL \u00d7 3)\nand dried in air. Yield: 20% based on Zn. Anal. Calcd for C<sub>76</sub>H<sub>54</sub>N<sub>8</sub>O<sub>18</sub>Zn<sub>5</sub>: C, 53.83;\nH, 3.18; N, 6.61%. Found: C, 53.73; H, 3.18; N, 6.49%. IR (KBr, cm<sup>\u20131</sup>): 3450m, 2365m, 1595s, 1519s, 1359s, 1246m, 1098m,\n961w, 831m, 728m, 598w, 523 m.</p>", "clean_text": "The authors declare no competing financial interest.\n\nReferences\n\nSynthesis and analytical data of 1: A mixture of Zn(NO3)2\u22c56H2O (0.5 mmol, 148.7 mg), NaOH (1 mmol, 40 mg), H2(1,4-ndc) (0.5 mmol, 108 mg), and 1,4-bix (0.5 mmol, 120 mg) in 15 mL of H2O was sealed in a Teflon-lined autoclave and heated to 170 \u00b0C for 4 days. After the autoclave was cooled to room temperature at 10 \u00b0C h-1, colorless block crystals suitable for single crystal X-ray crystallographic analysis were obtained. The crystals were rinsed three times with ethanol (8 mL \u00d7 3) and dried in air. Yield: 20% based on Zn. Anal. Calcd for C76H54N8O18Zn5: C, 53.83; H, 3.18; N, 6.61%. Found: C, 53.73; H, 3.18; N, 6.49%. IR (KBr, cm-1): 3450m, 2365m, 1595s, 1519s, 1359s, 1246m, 1098m, 961w, 831m, 728m, 598w, 523 m.", "data": [{"meta": {"name": "1", "symbol": "", "chemical formula": "C76H54N8O18Zn5"}, "processes": [{"synthesis method": "solvothermal synthesis", "precursor": [{"name": "Zn(NO3)2\u00b76H2O", "amount": "148.7", "unit": "mg"}, {"name": "NaOH", "amount": "40", "unit": "mg"}, {"name": "H2(1,4-ndc)", "amount": "108", "unit": "mg"}, {"name": "1,4-bix", "amount": "120", "unit": "mg"}], "solvent": [{"name": "H2O", "amount": "15", "unit": "mL"}], "reducing agent": [{"name": "", "amount": "", "unit": ""}], "surfactant": [{"name": "", "amount": "", "unit": ""}], "pressure": "Teflon-lined autoclave", "temperature": "170\u00b0C", "time": "4 days", "heating rate": "", "cooling rate": "10\u00b0C/h"}, {"synthesis method": "washing", "washing solution": "ethanol", "amount": "8 mL \u00d7 3"}, {"synthesis method": "drying", "pressure": "", "temperature": "", "atmosphere": "air", "time": ""}], "yield": "20%"}], "include_properties": ["solvothermal_synthesis", "washing", "drying"]}]

File: synthesis/800_acs/synthesis_cg2016963.json
[{"idx": "6, 7", "type": "text", "classification": "synthesis condition", "content": "<title>[Cd<sub>5</sub>(BTA)<sub>6</sub>(BDC)<sub>2</sub>(DMF)<sub>4</sub>(H<sub>2</sub>O)<sub>2</sub>]<sub>\n<italic toggle=\"yes\">n</italic>\n</sub>\u00b7<italic toggle=\"yes\">n</italic>(2DMF\u00b7H<sub>2</sub>O) (<bold>1</bold>)</title><p>A\nDMF solution (5 mL) of H<sub>2</sub>BDC (0.017 g, 0.1 mmol) was layered\nwith a DMF solution (10 mL) of Cd\u00ad(NO<sub>3</sub>)<sub>2</sub>\u00b74H<sub>2</sub>O (0.031 g, 0.1 mmol) and HBTA (0.012 g, 0.1 mmol) at room\ntemperature. After about two weeks, colorless block crystals of <bold>1</bold> suitable for X-ray analysis formed. Yield: 0.018 g, 42%\nbased on Cd\u00ad(NO<sub>3</sub>)<sub>2</sub>\u00b74H<sub>2</sub>O. Anal.\nCalcd for C<sub>70</sub>H<sub>80</sub>N<sub>24</sub>O<sub>17</sub>Cd<sub>5</sub>: C, 40.20; H, 3.86; N, 16.07. Found: C, 40.06; H,\n3.79; N, 16.11. IR (KBr, cm<sup>\u20131</sup>): 3064\u00ad(w), 2978\u00ad(w),\n2825\u00ad(w), 2666\u00ad(w), 2548\u00ad(w), 1970\u00ad(w), 1677(s), 1572\u00ad(m), 1512\u00ad(m), 1420(s),\n1286(s), 1135\u00ad(m), 1114\u00ad(m), 1012\u00ad(w), 941\u00ad(m), 876\u00ad(m), 781\u00ad(m), 726(s),\n564\u00ad(w), 525\u00ad(m), 446\u00ad(w).</p><title>[Cd<sub>7</sub>(BTA)<sub>2</sub>(BDC)<sub>6</sub>(DMF)<sub>8</sub>]<sub>\n<italic toggle=\"yes\">n</italic>\n</sub>\u00b72<italic toggle=\"yes\">n</italic>DMF (<bold>2</bold>)</title><p>A mixture of 0.5 mmol (0.154 g) Cd\u00ad(NO<sub>3</sub>)<sub>2</sub>\u00b74H<sub>2</sub>O, 0.5 mmol (0.060 g) HBTA, 0.5\nmmol (0.083 g) H<sub>2</sub>BDC and 12 mL DMF was heated at 110 \u00b0C\nfor 72 h under autogenous pressure in a sealed 20 mL Teflon-lined\nstainless steel vessel. After the autoclave was cooled over a period\nof 16 h at a rate of 5 \u00b0C\u00b7h<sup>\u20131</sup>, colorless\nblock crystals of <bold>2</bold> were isolated by filtration, washed\nwith water, and dried in air. Yield: 0.112 g, 57% based on Cd\u00ad(NO<sub>3</sub>)<sub>2</sub>\u00b74H<sub>2</sub>O. Anal. Calcd for C<sub>90</sub>H<sub>102</sub>N<sub>16</sub>O<sub>34</sub>Cd<sub>7</sub>: C, 39.47; H, 3.75; N, 8.18. Found: C, 39.41; H, 3.80; N, 8.14.\nIR (KBr, cm<sup>\u20131</sup>): 3414\u00ad(m), 1658\u00ad(m), 1556(s), 1501\u00ad(w),\n1390(s), 1201\u00ad(w), 1150\u00ad(w), 1104\u00ad(w), 1012\u00ad(m), 928\u00ad(w), 883\u00ad(w), 840\u00ad(m),\n746(s), 635\u00ad(w), 525\u00ad(m).</p>", "clean_text": "[Cd5(BTA)6(BDC)2(DMF)4(H2O)2] n \u22c5n(2DMF\u22c5H2O) (1)\n\nA DMF solution (5 mL) of H2BDC (0.017 g, 0.1 mmol) was layered with a DMF solution (10 mL) of Cd(NO3)2\u22c54H2O (0.031 g, 0.1 mmol) and HBTA (0.012 g, 0.1 mmol) at room temperature. After about two weeks, colorless block crystals of 1 suitable for X-ray analysis formed. Yield: 0.018 g, 42% based on Cd(NO3)2\u22c54H2O. Anal. Calcd for C70H80N24O17Cd5: C, 40.20; H, 3.86; N, 16.07. Found: C, 40.06; H, 3.79; N, 16.11. IR (KBr, cm-1): 3064(w), 2978(w), 2825(w), 2666(w), 2548(w), 1970(w), 1677(s), 1572(m), 1512(m), 1420(s), 1286(s), 1135(m), 1114(m), 1012(w), 941(m), 876(m), 781(m), 726(s), 564(w), 525(m), 446(w).\n\n[Cd7(BTA)2(BDC)6(DMF)8] n \u22c52nDMF (2)\n\nA mixture of 0.5 mmol (0.154 g) Cd(NO3)2\u22c54H2O, 0.5 mmol (0.060 g) HBTA, 0.5 mmol (0.083 g) H2BDC and 12 mL DMF was heated at 110 \u00b0C for 72 h under autogenous pressure in a sealed 20 mL Teflon-lined stainless steel vessel. After the autoclave was cooled over a period of 16 h at a rate of 5 \u00b0C\u22c5h-1, colorless block crystals of 2 were isolated by filtration, washed with water, and dried in air. Yield: 0.112 g, 57% based on Cd(NO3)2\u22c54H2O. Anal. Calcd for C90H102N16O34Cd7: C, 39.47; H, 3.75; N, 8.18. Found: C, 39.41; H, 3.80; N, 8.14. IR (KBr, cm-1): 3414(m), 1658(m), 1556(s), 1501(w), 1390(s), 1201(w), 1150(w), 1104(w), 1012(m), 928(w), 883(w), 840(m), 746(s), 635(w), 525(m).", "data": [{"meta": {"name": "[Cd5(BTA)6(BDC)2(DMF)4(H2O)2]n\u00b7n(2DMF\u00b7H2O)", "symbol": "1", "chemical formula": "C70H80N24O17Cd5"}, "processes": [{"synthesis method": "layering", "precursor": [{"name": "H2BDC", "amount": "0.017", "unit": "g"}, {"name": "Cd(NO3)2\u00b74H2O", "amount": "0.031", "unit": "g"}, {"name": "HBTA", "amount": "0.012", "unit": "g"}], "solution": [{"name": "DMF", "amount": "5", "unit": "mL"}, {"name": "DMF", "amount": "10", "unit": "mL"}], "pressure": "", "temperature": "room temperature", "time": "2 weeks"}], "yield": "42%"}, {"meta": {"name": "[Cd7(BTA)2(BDC)6(DMF)8]n\u00b72nDMF", "symbol": "2", "chemical formula": "C90H102N16O34Cd7"}, "processes": [{"synthesis method": "solvothermal synthesis", "precursor": [{"name": "Cd(NO3)2\u00b74H2O", "amount": "0.154", "unit": "g"}, {"name": "HBTA", "amount": "0.060", "unit": "g"}, {"name": "H2BDC", "amount": "0.083", "unit": "g"}], "solvent": [{"name": "DMF", "amount": "12", "unit": "mL"}], "reducing agent": [{"name": "", "amount": "", "unit": ""}], "surfactant": [{"name": "", "amount": "", "unit": ""}], "pressure": "autogenous pressure", "temperature": "110\u00b0C", "time": "72 h", "heating rate": "", "cooling rate": "5\u00b0C/h"}], "yield": "57%"}], "include_properties": ["chemical_synthesis", "filtration", "washing", "drying"]}]

File: synthesis/800_acs/synthesis_cg3011844.json
[{"idx": "9, 10", "type": "text", "classification": "synthesis condition", "content": "<title>Synthesis of Mn<sub>3</sub>(L)(DMA)<sub>4</sub>\u00b72DMA (<bold>1</bold>)</title><p>MnCl<sub>2</sub>\u00b74H<sub>2</sub>O (0.12 mmol,\n23.7 mg) and H<sub>6</sub>L (0.04 mmol, 39.0 mg) in a mixed dimethylacetamide\n(DMA, 6 mL)/distilled water (H<sub>2</sub>O, 1 mL) solvent were placed\nin a 20 mL vial, and then sealed. The sample was heated to 85 \u00b0C\nin 300 min, maintained at this temperature for 3 days, and cooled\nto room temperature slowly. After they were washed with distilled\nwater, colorless crystals were obtained. Yield: 62.2 mg (85% based\non Mn). Its purity was confirmed by X-ray power diffraction (XRD)\n(Figure S1; see the ). Anal. Calcd (%) for <bold>1</bold> C<sub>84</sub>H<sub>112</sub>Mn<sub>3</sub>N<sub>8</sub>O<sub>27</sub> (<italic toggle=\"yes\">M</italic>\n<sub>r</sub> = 1830.64): C, 55.11; H, 6.17; N, 6.12. Found: C, 55.67;\nH, 6.01; N, 6.04.</p><title>Syntheses of the Mn<sub>3</sub>(L)(H<sub>2</sub>O)<sub>2</sub>(DMF)<sub>2</sub>\u00b78DMF (<bold>2</bold>) and Mn<sub>3</sub>(L)(H<sub>2</sub>O)<sub>2</sub>(DMF)\u00b74DMF (<bold>3</bold>)</title><p>The\nsyntheses of compounds <bold>2</bold> and <bold>3</bold> are similar\nto that of compound <bold>1</bold>, except that the solvent is replaced\nfor the mixed dimethyl formamide (DMF, 6 mL)/distilled water (H<sub>2</sub>O, 1 mL) solvent for <bold>2</bold>, and dimethyl formamide\n(DMF, 6 mL) solvent for <bold>3</bold>. The yields are 15.2 mg (20%\nbased on Mn) for <bold>2</bold> and 48.1 mg (81% based on Mn) for <bold>3</bold>. Their purities were also confirmed by X-ray power diffraction\n(XRD) (Figure S1, ). Anal. Calcd (%) for <bold>2</bold> C<sub>82</sub>H<sub>112</sub>Mn<sub>3</sub>N<sub>10</sub>O<sub>31</sub> (<italic toggle=\"yes\">M</italic>\n<sub>r</sub> = 1898.64): C, 51.87; H, 5.95; N, 7.38. Found: C, 51.95;\nH, 6.12; N, 7.27. Anal. Calcd (%) for <bold>3</bold> C<sub>66</sub>H<sub>68</sub>Mn<sub>3</sub>N<sub>5</sub>O<sub>26</sub> (<italic toggle=\"yes\">M</italic>\n<sub>r</sub> = 1512.07): C, 52.42; H, 4.53; N, 4.63. Found:\nC, 52.36; H, 4.67; N, 4.40.</p>", "clean_text": "Synthesis of Mn3(L)(DMA)4\u22c52DMA (1)\n\nMnCl2\u22c54H2O (0.12 mmol, 23.7 mg) and H6L (0.04 mmol, 39.0 mg) in a mixed dimethylacetamide (DMA, 6 mL)/distilled water (H2O, 1 mL) solvent were placed in a 20 mL vial, and then sealed. The sample was heated to 85 \u00b0C in 300 min, maintained at this temperature for 3 days, and cooled to room temperature slowly. After they were washed with distilled water, colorless crystals were obtained. Yield: 62.2 mg (85% based on Mn). Its purity was confirmed by X-ray power diffraction (XRD) (Figure S1; see the ). Anal. Calcd (%) for 1 C84H112Mn3N8O27 (M r = 1830.64): C, 55.11; H, 6.17; N, 6.12. Found: C, 55.67; H, 6.01; N, 6.04.\n\nSyntheses of the Mn3(L)(H2O)2(DMF)2\u22c58DMF (2) and Mn3(L)(H2O)2(DMF)\u22c54DMF (3)\n\nThe syntheses of compounds 2 and 3 are similar to that of compound 1, except that the solvent is replaced for the mixed dimethyl formamide (DMF, 6 mL)/distilled water (H2O, 1 mL) solvent for 2, and dimethyl formamide (DMF, 6 mL) solvent for 3. The yields are 15.2 mg (20% based on Mn) for 2 and 48.1 mg (81% based on Mn) for 3. Their purities were also confirmed by X-ray power diffraction (XRD) (Figure S1, ). Anal. Calcd (%) for 2 C82H112Mn3N10O31 (M r = 1898.64): C, 51.87; H, 5.95; N, 7.38. Found: C, 51.95; H, 6.12; N, 7.27. Anal. Calcd (%) for 3 C66H68Mn3N5O26 (M r = 1512.07): C, 52.42; H, 4.53; N, 4.63. Found: C, 52.36; H, 4.67; N, 4.40.", "data": [{"meta": {"name": "Mn3(L)(DMA)4\u00b72DMA", "symbol": "1", "chemical formula": "C84H112Mn3N8O27"}, "processes": [{"synthesis method": "solvothermal synthesis", "precursor": [{"name": "MnCl2\u00b74H2O", "amount": "23.7", "unit": "mg"}, {"name": "H6L", "amount": "39.0", "unit": "mg"}], "solvent": [{"name": "DMA", "amount": "6", "unit": "mL"}, {"name": "distilled water", "amount": "1", "unit": "mL"}], "pressure": "", "temperature": "85\u00b0C", "time": "3 days", "heating rate": "300 min", "cooling rate": ""}], "yield": "85%"}, {"meta": {"name": "Mn3(L)(H2O)2(DMF)2\u00b78DMF", "symbol": "2", "chemical formula": "C82H112Mn3N10O31"}, "processes": [{"synthesis method": "solvothermal synthesis", "precursor": [{"name": "MnCl2\u00b74H2O", "amount": "23.7", "unit": "mg"}, {"name": "H6L", "amount": "39.0", "unit": "mg"}], "solvent": [{"name": "DMF", "amount": "6", "unit": "mL"}, {"name": "distilled water", "amount": "1", "unit": "mL"}], "pressure": "", "temperature": "", "time": "", "heating rate": "", "cooling rate": ""}], "yield": "20%"}, {"meta": {"name": "Mn3(L)(H2O)2(DMF)\u00b74DMF", "symbol": "3", "chemical formula": "C66H68Mn3N5O26"}, "processes": [{"synthesis method": "solvothermal synthesis", "precursor": [{"name": "MnCl2\u00b74H2O", "amount": "23.7", "unit": "mg"}, {"name": "H6L", "amount": "39.0", "unit": "mg"}], "solvent": [{"name": "DMF", "amount": "6", "unit": "mL"}], "pressure": "", "temperature": "", "time": "", "heating rate": "", "cooling rate": ""}], "yield": "81%"}], "include_properties": ["solvothermal_synthesis", "washing"]}]

File: synthesis/800_acs/synthesis_cg301392p.json
[{"idx": "5, 6, 7, 8", "type": "text", "classification": "synthesis condition", "content": "<title>Synthesis of [Cu\u00ad(1,10-phen)\u00adMo<sub>2</sub>O<sub>5</sub>(H<sub>2</sub>O)\u00ad(hedp)] (<bold>1</bold>)</title><p>A mixture of MoO<sub>3</sub> (0.06 g, 0.45 mmol), CuCl<sub>2</sub>\u00b72H<sub>2</sub>O (0.12\ng, 0.70 mmol), 1,10-phenanthroline (0.08 g, 0.43 mmol), and hedpH<sub>4</sub> solution (0.12 mL, 0.30 mmol) was dissolved in 8 mL of distilled\nwater. The resulting solution was stirred for about 1 h at room temperature,\nsealed in a 20 mL Teflon-lined stainless steel autoclave, and heated\nat 160 \u00b0C for 48 h under autogenous pressure. After the mixture\nwas cooled slowly to room temperature, the blue block crystals were\nobtained. Yield: 52.5% (based on Mo). Anal. Calcd for C<sub>14</sub>H<sub>14</sub>N<sub>2</sub>O<sub>13</sub>P<sub>2</sub>CuMo<sub>2</sub>: C, 22.86; H, 1.92; N, 3.80; P, 8.42; Cu, 8.64; Mo, 26.08. Found:\nC, 22.81; H, 1.96; N, 3.85; P, 8.37; Cu, 8.70; Mo, 26.12. IR (KBr\npellet, cm<sup>\u20131</sup>): 3445\u00ad(m), 3063\u00ad(w), 2932\u00ad(w), 2848\u00ad(w),\n1621\u00ad(m), 1512\u00ad(w), 1429\u00ad(m), 1131(s), 1083(s), 1036(s), 905(s), 810\u00ad(w),\n715\u00ad(m), 560\u00ad(m), 488\u00ad(w).</p><title>Synthesis of [{Cu\u00ad(1,10-phen)}\u00ad{Cu\u00ad(1,10-phen)\u00ad(H<sub>2</sub>O)}\u00adMoO<sub>2</sub>(hedpH)<sub>2</sub>]\u00b7H<sub>2</sub>O (<bold>2</bold>)</title><p>The procedure was the same as that for <bold>1</bold> except that\nthe reaction condition 160 \u00b0C for 48 h was replaced by 80 \u00b0C\nfor 72 h. After the mixture was cooled slowly to room temperature,\nthe blue block crystals were obtained. Yield: 45.6% (based on Mo).\nAnal. Calcd for C<sub>28</sub>H<sub>30</sub>N<sub>4</sub>O<sub>18</sub>P<sub>4</sub>Cu<sub>2</sub>Mo: C, 31.80; H, 2.86; N, 5.30; P, 11.72;\nCu, 12.02; Mo, 9.07. Found: C, 31.75; H, 2.82; N, 5.36; P, 11.68;\nCu, 12.07; Mo, 9.02. IR (KBr pellet, cm<sup>\u20131</sup>): 3467\u00ad(m),\n3074\u00ad(w), 2918\u00ad(w), 1621\u00ad(m), 1512\u00ad(w), 1417\u00ad(m), 1131(s), 1083(s), 894(s),\n799\u00ad(m), 727\u00ad(m), 679\u00ad(m), 548\u00ad(m), 476\u00ad(w).</p><title>Synthesis of [Cu\u00ad(1,10-phen)\u00adMo<sub>0.5</sub>O\u00ad(hedpH)] (<bold>3</bold>)</title><p>A mixture of MoO<sub>3</sub> (0.06 g, 0.45 mmol),\nCuCl<sub>2</sub>\u00b72H<sub>2</sub>O (0.04 g, 0.22 mmol), 1,10-phenanthroline\n(0.05 g, 0.26 mmol), and hedpH<sub>4</sub> solution (0.14 mL, 0.35\nmmol) was dissolved in 8 mL of distilled water. The resulting solution\nwas stirred for about 1 h at room temperature, sealed in a 20 mL Teflon-lined\nstainless steel autoclave, and heated at 120 \u00b0C for 72 h under\nautogenous pressure. After the mixture was cooled slowly to room temperature,\nthe blue block crystals were obtained. Yield: 33.3% (based on Mo).\nAnal. Calcd for C<sub>14</sub>H<sub>13</sub>N<sub>2</sub>O<sub>8</sub>P<sub>2</sub>CuMo<sub>0.5</sub>: C, 32.92; H, 2.57; N, 5.49; P, 12.13;\nCu, 12.44; Mo, 9.39. Found: C, 32.87; H, 2.61; N, 5.45; P, 12.18;\nCu, 12.38; Mo, 9.33. IR (KBr pellet, cm<sup>\u20131</sup>): 3063\u00ad(w),\n2979\u00ad(w), 2930\u00ad(w), 1639\u00ad(m), 1582\u00ad(w), 1517\u00ad(w), 1426\u00ad(m), 1327\u00ad(m), 1147(s),\n1088(s), 966\u00ad(m), 907(s), 883(s), 792\u00ad(m), 718\u00ad(m), 661\u00ad(w), 553\u00ad(m), 481\u00ad(w)</p><title>Synthesis of [{Cu\u00ad(2,2\u2032-bipy)\u00ad(H<sub>2</sub>O)}\u00adMoO<sub>2</sub>(hedp)]\u00b72H<sub>2</sub>O (<bold>4</bold>)</title><p>A mixture\nof MoO<sub>3</sub> (0.06 g, 0.45 mmol), CuCl<sub>2</sub>\u00b72H<sub>2</sub>O (0.12 g, 0.70 mmol), 2,2\u2032-bipyridine (0.07 g, 0.43\nmmol), and hedpH<sub>4</sub> solution (0.12 mL, 0.30 mmol) was dissolved\nin 8 mL of distilled water. The resulting solution was stirred for\nabout 1 h at room temperature, sealed in a 20 mL Teflon-lined stainless\nsteel autoclave, and heated at 140 \u00b0C for 48 h under autogenous\npressure. After the mixture was cooled slowly to room temperature,\nthe blue block crystals were obtained. Yield: 55.8% (based on Mo).\nAnal. Calcd for C<sub>12</sub>H<sub>18</sub>N<sub>2</sub>O<sub>12</sub>P<sub>2</sub>CuMo: C, 23.87; H, 3.01; N, 4.64; P, 10.26; Cu, 10.53;\nMo, 15.89. Found: C, 23.82; H, 3.05; N, 4.68; P, 10.21; Cu, 10.58;\nMo, 15.83. IR (KBr pellet, cm<sup>\u20131</sup>): 3456\u00ad(m), 3074\u00ad(w),\n2918\u00ad(w), 2848\u00ad(w), 1596\u00ad(m), 1442\u00ad(m), 1370\u00ad(w), 1311\u00ad(w), 1167(s), 1097\u00ad(m),\n1036(s), 941(s), 894(s), 822\u00ad(w), 763\u00ad(m), 727\u00ad(w), 668\u00ad(w), 632\u00ad(w), 571\u00ad(w),\n535\u00ad(w), 465\u00ad(w).</p>", "clean_text": "Synthesis of [Cu(1,10-phen)Mo2O5(H2O)(hedp)] (1)\n\nA mixture of MoO3 (0.06 g, 0.45 mmol), CuCl2\u22c52H2O (0.12 g, 0.70 mmol), 1,10-phenanthroline (0.08 g, 0.43 mmol), and hedpH4 solution (0.12 mL, 0.30 mmol) was dissolved in 8 mL of distilled water. The resulting solution was stirred for about 1 h at room temperature, sealed in a 20 mL Teflon-lined stainless steel autoclave, and heated at 160 \u00b0C for 48 h under autogenous pressure. After the mixture was cooled slowly to room temperature, the blue block crystals were obtained. Yield: 52.5% (based on Mo). Anal. Calcd for C14H14N2O13P2CuMo2: C, 22.86; H, 1.92; N, 3.80; P, 8.42; Cu, 8.64; Mo, 26.08. Found: C, 22.81; H, 1.96; N, 3.85; P, 8.37; Cu, 8.70; Mo, 26.12. IR (KBr pellet, cm-1): 3445(m), 3063(w), 2932(w), 2848(w), 1621(m), 1512(w), 1429(m), 1131(s), 1083(s), 1036(s), 905(s), 810(w), 715(m), 560(m), 488(w).\n\nSynthesis of [{Cu(1,10-phen)}{Cu(1,10-phen)(H2O)}MoO2(hedpH)2]\u22c5H2O (2)\n\nThe procedure was the same as that for 1 except that the reaction condition 160 \u00b0C for 48 h was replaced by 80 \u00b0C for 72 h. After the mixture was cooled slowly to room temperature, the blue block crystals were obtained. Yield: 45.6% (based on Mo). Anal. Calcd for C28H30N4O18P4Cu2Mo: C, 31.80; H, 2.86; N, 5.30; P, 11.72; Cu, 12.02; Mo, 9.07. Found: C, 31.75; H, 2.82; N, 5.36; P, 11.68; Cu, 12.07; Mo, 9.02. IR (KBr pellet, cm-1): 3467(m), 3074(w), 2918(w), 1621(m), 1512(w), 1417(m), 1131(s), 1083(s), 894(s), 799(m), 727(m), 679(m), 548(m), 476(w).\n\nSynthesis of [Cu(1,10-phen)Mo0.5O(hedpH)] (3)\n\nA mixture of MoO3 (0.06 g, 0.45 mmol), CuCl2\u22c52H2O (0.04 g, 0.22 mmol), 1,10-phenanthroline (0.05 g, 0.26 mmol), and hedpH4 solution (0.14 mL, 0.35 mmol) was dissolved in 8 mL of distilled water. The resulting solution was stirred for about 1 h at room temperature, sealed in a 20 mL Teflon-lined stainless steel autoclave, and heated at 120 \u00b0C for 72 h under autogenous pressure. After the mixture was cooled slowly to room temperature, the blue block crystals were obtained. Yield: 33.3% (based on Mo). Anal. Calcd for C14H13N2O8P2CuMo0.5: C, 32.92; H, 2.57; N, 5.49; P, 12.13; Cu, 12.44; Mo, 9.39. Found: C, 32.87; H, 2.61; N, 5.45; P, 12.18; Cu, 12.38; Mo, 9.33. IR (KBr pellet, cm-1): 3063(w), 2979(w), 2930(w), 1639(m), 1582(w), 1517(w), 1426(m), 1327(m), 1147(s), 1088(s), 966(m), 907(s), 883(s), 792(m), 718(m), 661(w), 553(m), 481(w)\n\nSynthesis of [{Cu(2,2'-bipy)(H2O)}MoO2(hedp)]\u22c52H2O (4)\n\nA mixture of MoO3 (0.06 g, 0.45 mmol), CuCl2\u22c52H2O (0.12 g, 0.70 mmol), 2,2'-bipyridine (0.07 g, 0.43 mmol), and hedpH4 solution (0.12 mL, 0.30 mmol) was dissolved in 8 mL of distilled water. The resulting solution was stirred for about 1 h at room temperature, sealed in a 20 mL Teflon-lined stainless steel autoclave, and heated at 140 \u00b0C for 48 h under autogenous pressure. After the mixture was cooled slowly to room temperature, the blue block crystals were obtained. Yield: 55.8% (based on Mo). Anal. Calcd for C12H18N2O12P2CuMo: C, 23.87; H, 3.01; N, 4.64; P, 10.26; Cu, 10.53; Mo, 15.89. Found: C, 23.82; H, 3.05; N, 4.68; P, 10.21; Cu, 10.58; Mo, 15.83. IR (KBr pellet, cm-1): 3456(m), 3074(w), 2918(w), 2848(w), 1596(m), 1442(m), 1370(w), 1311(w), 1167(s), 1097(m), 1036(s), 941(s), 894(s), 822(w), 763(m), 727(w), 668(w), 632(w), 571(w), 535(w), 465(w).", "data": [{"meta": {"name": "[Cu\u00ad(1,10-phen)\u00adMo2O5(H2O)\u00ad(hedp)]", "symbol": "1", "chemical formula": "C14H14N2O13P2CuMo2"}, "processes": [{"synthesis method": "solvothermal synthesis", "precursor": [{"name": "MoO3", "amount": "0.06", "unit": "g"}, {"name": "CuCl2\u00b72H2O", "amount": "0.12", "unit": "g"}, {"name": "1,10-phenanthroline", "amount": "0.08", "unit": "g"}, {"name": "hedpH4 solution", "amount": "0.12", "unit": "mL"}], "solvent": [{"name": "distilled water", "amount": "8", "unit": "mL"}], "pressure": "autogenous pressure", "temperature": "160 \u00b0C", "time": "48 h"}, {"synthesis method": "cooling", "temperature": "room temperature"}], "yield": "52.5%"}, {"meta": {"name": "[{Cu\u00ad(1,10-phen)}\u00ad{Cu\u00ad(1,10-phen)\u00ad(H2O)}\u00adMoO2(hedpH)2]\u00b7H2O", "symbol": "2", "chemical formula": "C28H30N4O18P4Cu2Mo"}, "processes": [{"synthesis method": "solvothermal synthesis", "precursor": [{"name": "MoO3", "amount": "0.06", "unit": "g"}, {"name": "CuCl2\u00b72H2O", "amount": "0.12", "unit": "g"}, {"name": "1,10-phenanthroline", "amount": "0.08", "unit": "g"}, {"name": "hedpH4 solution", "amount": "0.12", "unit": "mL"}], "solvent": [{"name": "distilled water", "amount": "8", "unit": "mL"}], "pressure": "autogenous pressure", "temperature": "80 \u00b0C", "time": "72 h"}, {"synthesis method": "cooling", "temperature": "room temperature"}], "yield": "45.6%"}, {"meta": {"name": "[Cu\u00ad(1,10-phen)\u00adMo0.5O\u00ad(hedpH)", "symbol": "3", "chemical formula": "C14H13N2O8P2CuMo0.5"}, "processes": [{"synthesis method": "solvothermal synthesis", "precursor": [{"name": "MoO3", "amount": "0.06", "unit": "g"}, {"name": "CuCl2\u00b72H2O", "amount": "0.04", "unit": "g"}, {"name": "1,10-phenanthroline", "amount": "0.05", "unit": "g"}, {"name": "hedpH4 solution", "amount": "0.14", "unit": "mL"}], "solvent": [{"name": "distilled water", "amount": "8", "unit": "mL"}], "pressure": "autogenous pressure", "temperature": "120 \u00b0C", "time": "72 h"}, {"synthesis method": "cooling", "temperature": "room temperature"}], "yield": "33.3%"}, {"meta": {"name": "[{Cu\u00ad(2,2\u2032-bipy)\u00ad(H2O)}\u00adMoO2(hedp)]\u00b72H2O", "symbol": "4", "chemical formula": "C12H18N2O12P2CuMo"}, "processes": [{"synthesis method": "solvothermal synthesis", "precursor": [{"name": "MoO3", "amount": "0.06", "unit": "g"}, {"name": "CuCl2\u00b72H2O", "amount": "0.12", "unit": "g"}, {"name": "2,2\u2032-bipyridine", "amount": "0.07", "unit": "g"}, {"name": "hedpH4 solution", "amount": "0.12", "unit": "mL"}], "solvent": [{"name": "distilled water", "amount": "8", "unit": "mL"}], "pressure": "autogenous pressure", "temperature": "140 \u00b0C", "time": "48 h"}, {"synthesis method": "cooling", "temperature": "room temperature"}], "yield": "55.8%"}], "include_properties": ["solvothermal_synthesis"]}]
