Repository: Yeonghun1675/L2M3

<div align="center">
<h1> ⛏L2M3: Large Language Models Material Miner </h1> 
</div>

## Summary
L2M3 is designed to efficiently gather experimental Metal-Organic Framework (MOF) data from scientific literature, addressing the challenge of accessing hard-to-find data and enhancing the quality of information available for machine learning in materials science. By utilizing a chain of advanced Large Language Models (LLMs), we developed a systematic method for extracting and organizing MOF data into a structured, usable format. Our approach has successfully compiled data from over 40,000 research articles, creating a comprehensive, ready-to-use dataset.

File: synthesis/800_acs/synthesis_cg4008679.json
[{"idx": 8, "type": "text", "classification": "synthesis condition", "content": "<p>The preparation\nof <bold>1A</bold>\u2013<bold>5A</bold> is as follows: an aqueous\nammonia solution (25% v/v) was poured into an aqueous solution (10\ncm<sup>3</sup>) of H<sub>4</sub>bta (0.127 g, 0.5 mmol), the pH of\nthe clear solution being 5.0. Tetramethylorthosilicate (0.7 cm<sup>3</sup>) was added to this solution under vigorous stirring, and\nthe resulting mixture was introduced into test tubes, covered, and\nstored for one day at room temperature to allow the formation of the\ngel. Once it was set, an aqueous solution\n(4 cm<sup>3</sup>) of a mixture of Cu(NO<sub>3</sub>)<sub>2</sub>\u00b75(H<sub>2</sub>O) (0.116 g, 0.5 mmol) and Ln(NO<sub>3</sub>)<sub>2</sub>\u00b7xH<sub>2</sub>O [0.032 g, 0.1 mmol (<bold>1</bold>), 0.043 g, 0.1 mmol (<bold>2</bold>), 0.043 g, 0.1 mmol (<bold>3</bold>), 0.043 g, 0.1 mmol\n(<bold>4</bold>) and 0.044 g, 0.1 mmol (<bold>5</bold>) with <italic toggle=\"yes\">x</italic> = 1 (<bold>1</bold>) and 6 (<bold>2</bold>\u2013<bold>5</bold>)] was layered on the gel, care being taken to avoid any\ndamage of its surface, and the tube was stored at room temperature.\nPale blue needles of <bold>1A</bold>\u2013<bold>5A</bold> (see photograph\nS1 in the ) which\nwere suitable for single crystal X-ray diffraction appeared a few\ndays later. They were mechanically separated from other homonuclear\nphases that cocrystalllize at the same time and washed with a water/ethanol\n(1:1 v/v) solution [yield ca. 4 (<bold>1</bold>), 6 (<bold>2)</bold>, 7 (<bold>3</bold>), 5 (<bold>4</bold>) and 9 % (<bold>5</bold>)].\nAnal. Calcd for C<sub>25</sub>H<sub>51</sub>Cu<sub>2</sub>O<sub>43</sub>La<sub>2</sub> (<bold>1A</bold>): C, 20.76; H, 3.53. Found: C, 20.96;\nH, 3.56 %. Anal. Calcd for C<sub>25</sub>H<sub>49</sub>Cu<sub>2</sub>O<sub>42</sub>Ce<sub>2</sub> (<bold>2A</bold>): C, 21.04; H, 3.44.\nFound: C, 21.10; H, 3.41 %. Anal. Calcd for C<sub>25</sub>H<sub>45</sub>Cu<sub>2</sub>O<sub>40</sub>Pr<sub>2</sub> (<bold>3A</bold>): C,\n21.53; H, 3.25. Found: C, 21.64; H, 3.24 %. Anal. Calcd for C<sub>25</sub>H<sub>53</sub>Cu<sub>2</sub>O<sub>44</sub>Nd<sub>2</sub> (<bold>4A</bold>): C, 20.53; H, 3.62. Found: C, 20.54; H, 3.67 %. Anal.\nCalcd for C<sub>25</sub>H<sub>52</sub>Cu<sub>2</sub>O<sub>43.5</sub>Sm<sub>2</sub> (<bold>5A</bold>): C, 20.65; H, 3.58. Found: C, 20.59;\nH, 3.54 %.</p>", "clean_text": "The preparation of 1A-5A is as follows: an aqueous ammonia solution (25% v/v) was poured into an aqueous solution (10 cm3) of H4bta (0.127 g, 0.5 mmol), the pH of the clear solution being 5.0. Tetramethylorthosilicate (0.7 cm3) was added to this solution under vigorous stirring, and the resulting mixture was introduced into test tubes, covered, and stored for one day at room temperature to allow the formation of the gel. Once it was set, an aqueous solution (4 cm3) of a mixture of Cu(NO3)2\u22c55(H2O) (0.116 g, 0.5 mmol) and Ln(NO3)2\u22c5xH2O [0.032 g, 0.1 mmol (1), 0.043 g, 0.1 mmol (2), 0.043 g, 0.1 mmol (3), 0.043 g, 0.1 mmol (4) and 0.044 g, 0.1 mmol (5) with x = 1 (1) and 6 (2-5)] was layered on the gel, care being taken to avoid any damage of its surface, and the tube was stored at room temperature. Pale blue needles of 1A-5A (see photograph S1 in the ) which were suitable for single crystal X-ray diffraction appeared a few days later. They were mechanically separated from other homonuclear phases that cocrystalllize at the same time and washed with a water/ethanol (1:1 v/v) solution [yield ca. 4 (1), 6 (2), 7 (3), 5 (4) and 9 % (5)]. Anal. Calcd for C25H51Cu2O43La2 (1A): C, 20.76; H, 3.53. Found: C, 20.96; H, 3.56 %. Anal. Calcd for C25H49Cu2O42Ce2 (2A): C, 21.04; H, 3.44. Found: C, 21.10; H, 3.41 %. Anal. Calcd for C25H45Cu2O40Pr2 (3A): C, 21.53; H, 3.25. Found: C, 21.64; H, 3.24 %. Anal. Calcd for C25H53Cu2O44Nd2 (4A): C, 20.53; H, 3.62. Found: C, 20.54; H, 3.67 %. Anal. Calcd for C25H52Cu2O43.5Sm2 (5A): C, 20.65; H, 3.58. Found: C, 20.59; H, 3.54 %.", "data": [{"meta": {"name": "1A", "symbol": "", "chemical formula": "C25H51Cu2O43La2"}, "processes": [{"synthesis method": "chemical synthesis", "precursor": [{"name": "H4bta", "amount": "0.127", "unit": "g"}, {"name": "Tetramethylorthosilicate", "amount": "0.7", "unit": "cm3"}], "solution": [{"name": "aqueous ammonia solution", "amount": "25% v/v", "unit": ""}, {"name": "aqueous solution", "amount": "10", "unit": "cm3"}], "pressure": "", "temperature": "room temperature", "time": "1 day"}, {"synthesis method": "layering", "solution": [{"name": "aqueous solution", "amount": "4", "unit": "cm3"}, {"name": "Cu(NO3)2\u00b75(H2O)", "amount": "0.116", "unit": "g"}, {"name": "Ln(NO3)2\u00b7xH2O", "amount": "0.032", "unit": "g", "Ln": "La", "x": "1"}]}], "yield": "4%"}, {"meta": {"name": "2A", "symbol": "", "chemical formula": "C25H49Cu2O42Ce2"}, "processes": [{"synthesis method": "chemical synthesis", "precursor": [{"name": "H4bta", "amount": "0.127", "unit": "g"}, {"name": "Tetramethylorthosilicate", "amount": "0.7", "unit": "cm3"}], "solution": [{"name": "aqueous ammonia solution", "amount": "25% v/v", "unit": ""}, {"name": "aqueous solution", "amount": "10", "unit": "cm3"}], "pressure": "", "temperature": "room temperature", "time": "1 day"}, {"synthesis method": "layering", "solution": [{"name": "aqueous solution", "amount": "4", "unit": "cm3"}, {"name": "Cu(NO3)2\u00b75(H2O)", "amount": "0.116", "unit": "g"}, {"name": "Ln(NO3)2\u00b7xH2O", "amount": "0.043", "unit": "g", "Ln": "Ce", "x": "6"}]}], "yield": "6%"}, {"meta": {"name": "3A", "symbol": "", "chemical formula": "C25H45Cu2O40Pr2"}, "processes": [{"synthesis method": "chemical synthesis", "precursor": [{"name": "H4bta", "amount": "0.127", "unit": "g"}, {"name": "Tetramethylorthosilicate", "amount": "0.7", "unit": "cm3"}], "solution": [{"name": "aqueous ammonia solution", "amount": "25% v/v", "unit": ""}, {"name": "aqueous solution", "amount": "10", "unit": "cm3"}], "pressure": "", "temperature": "room temperature", "time": "1 day"}, {"synthesis method": "layering", "solution": [{"name": "aqueous solution", "amount": "4", "unit": "cm3"}, {"name": "Cu(NO3)2\u00b75(H2O)", "amount": "0.116", "unit": "g"}, {"name": "Ln(NO3)2\u00b7xH2O", "amount": "0.043", "unit": "g", "Ln": "Pr", "x": "6"}]}], "yield": "7%"}, {"meta": {"name": "4A", "symbol": "", "chemical formula": "C25H53Cu2O44Nd2"}, "processes": [{"synthesis method": "chemical synthesis", "precursor": [{"name": "H4bta", "amount": "0.127", "unit": "g"}, {"name": "Tetramethylorthosilicate", "amount": "0.7", "unit": "cm3"}], "solution": [{"name": "aqueous ammonia solution", "amount": "25% v/v", "unit": ""}, {"name": "aqueous solution", "amount": "10", "unit": "cm3"}], "pressure": "", "temperature": "room temperature", "time": "1 day"}, {"synthesis method": "layering", "solution": [{"name": "aqueous solution", "amount": "4", "unit": "cm3"}, {"name": "Cu(NO3)2\u00b75(H2O)", "amount": "0.116", "unit": "g"}, {"name": "Ln(NO3)2\u00b7xH2O", "amount": "0.043", "unit": "g", "Ln": "Nd", "x": "6"}]}], "yield": "5%"}, {"meta": {"name": "5A", "symbol": "", "chemical formula": "C25H52Cu2O43.5Sm2"}, "processes": [{"synthesis method": "chemical synthesis", "precursor": [{"name": "H4bta", "amount": "0.127", "unit": "g"}, {"name": "Tetramethylorthosilicate", "amount": "0.7", "unit": "cm3"}], "solution": [{"name": "aqueous ammonia solution", "amount": "25% v/v", "unit": ""}, {"name": "aqueous solution", "amount": "10", "unit": "cm3"}], "pressure": "", "temperature": "room temperature", "time": "1 day"}, {"synthesis method": "layering", "solution": [{"name": "aqueous solution", "amount": "4", "unit": "cm3"}, {"name": "Cu(NO3)2\u00b75(H2O)", "amount": "0.116", "unit": "g"}, {"name": "Ln(NO3)2\u00b7xH2O", "amount": "0.044", "unit": "g", "Ln": "Sm", "x": "6"}]}], "yield": "9%"}], "include_properties": ["sol_gel_synthesis", "washing"]}]

File: synthesis/800_acs/synthesis_cg501741r.json
[{"idx": "28, 30", "type": "text", "classification": "synthesis condition", "content": "<title>Synthesis of [Mn(L)<sub>2</sub>(SCN)<sub>2</sub>]<sub>\n<italic toggle=\"yes\">n</italic>\n</sub> (<bold>1</bold>)</title><p>This complex\nwas synthesized by the reaction of organic ligand, <bold>L1</bold>, (0.238 g, 1.0 mmol), MnCl<sub>2</sub>\u00b74H<sub>2</sub>O (0.11\ng, 0.55 mmol) and sodium thiocyanate (0.081 g, 1.0 mmol) using the\nthermal gradient method in a branched tube and ethanol 96% (10 mL)\nused as solvent. The tube was sealed and immersed in an oil bath at\n60 \u00b0C, while the branched arm was kept at ambient temperature.\nAfter 5 days, crystals of <bold>1</bold> formed in the cooler arm\nand were filtered off, washed with acetone and ether, and dried in\nair. Yield was 84%. Found: C, 55.49%; H, 4.48%; N, 21.80%. Calculated\nfor C<sub>30</sub>H<sub>28</sub>N<sub>10</sub>S<sub>2</sub>Mn: C,\n55.63%; H, 4.36%; N, 21.63%.</p><p>For <bold>2</bold>: yield, 80%; found: C,\n51.48%; H, 3.88%; N, 21.70%; calcd. for C<sub>28</sub>H<sub>24</sub>N<sub>10</sub>O<sub>2</sub>S<sub>2</sub>Mn: C, 51.61%; H, 3.71%;\nN, 21.50%. For <bold>3</bold>: yield 74%; found: C, 52.78%; H, 4.58%;\nN, 24.23%; calcd. for C<sub>36</sub>H<sub>36</sub>N<sub>14</sub>O<sub>2</sub>S<sub>2</sub>Mn: C, 53.00%; H, 4.45%; N, 24.04%. For <bold>4</bold>: yield 89%; found: C, 42.73%; H, 4.39%; N,17.80%; calcd.\nFor C<sub>17</sub>H<sub>20</sub>N<sub>6</sub>O<sub>3</sub>S<sub>2</sub>Mn: C, 42.95%; H, 4.24%; N, 17.68%. For <bold>5</bold>: yield 72%;\nfound: C, 51.73%; H, 4.29%; N, 25.01%; calcd. for C<sub>34</sub>H<sub>32</sub>N<sub>14</sub>O<sub>2</sub>S<sub>2</sub>Mn: C, 51.84%; H,\n4.09%; N, 24.89%. For <bold>6</bold>: yield 64%; found: C, 48.53%;\nH, 3.57%; N, 22.02%; calcd. for C<sub>16</sub>H<sub>18</sub>N<sub>6</sub>O<sub>2</sub>S<sub>2</sub>Mn: C, 48.67%; H, 3.46%; N, 21.83%.</p>", "clean_text": "Synthesis of [Mn(L)2(SCN)2] n  (1)\n\nThis complex was synthesized by the reaction of organic ligand, L1, (0.238 g, 1.0 mmol), MnCl2\u22c54H2O (0.11 g, 0.55 mmol) and sodium thiocyanate (0.081 g, 1.0 mmol) using the thermal gradient method in a branched tube and ethanol 96% (10 mL) used as solvent. The tube was sealed and immersed in an oil bath at 60 \u00b0C, while the branched arm was kept at ambient temperature. After 5 days, crystals of 1 formed in the cooler arm and were filtered off, washed with acetone and ether, and dried in air. Yield was 84%. Found: C, 55.49%; H, 4.48%; N, 21.80%. Calculated for C30H28N10S2Mn: C, 55.63%; H, 4.36%; N, 21.63%.\n\nFor 2: yield, 80%; found: C, 51.48%; H, 3.88%; N, 21.70%; calcd. for C28H24N10O2S2Mn: C, 51.61%; H, 3.71%; N, 21.50%. For 3: yield 74%; found: C, 52.78%; H, 4.58%; N, 24.23%; calcd. for C36H36N14O2S2Mn: C, 53.00%; H, 4.45%; N, 24.04%. For 4: yield 89%; found: C, 42.73%; H, 4.39%; N,17.80%; calcd. For C17H20N6O3S2Mn: C, 42.95%; H, 4.24%; N, 17.68%. For 5: yield 72%; found: C, 51.73%; H, 4.29%; N, 25.01%; calcd. for C34H32N14O2S2Mn: C, 51.84%; H, 4.09%; N, 24.89%. For 6: yield 64%; found: C, 48.53%; H, 3.57%; N, 22.02%; calcd. for C16H18N6O2S2Mn: C, 48.67%; H, 3.46%; N, 21.83%.", "data": [{"meta": {"name": "[Mn(L)2(SCN)2]n", "symbol": "1", "chemical formula": "C30H28N10S2Mn"}, "processes": [{"synthesis method": "thermal gradient method", "precursor": [{"name": "L1", "amount": "0.238", "unit": "g"}, {"name": "MnCl2\u00b74H2O", "amount": "0.11", "unit": "g"}, {"name": "sodium thiocyanate", "amount": "0.081", "unit": "g"}], "solvent": [{"name": "ethanol 96%", "amount": "10", "unit": "mL"}], "pressure": "", "temperature": "60\u00b0C", "time": "5 days"}, {"synthesis method": "filtration", "time": "", "atmosphere": "", "pressure": ""}, {"synthesis method": "washing", "washing solution": "acetone and ether", "amount": ""}, {"synthesis method": "drying", "pressure": "", "temperature": "", "atmosphere": "air", "time": ""}], "yield": "84%"}], "include_properties": ["solvothermal_synthesis", "filtration", "washing", "drying"]}]

File: synthesis/800_acs/synthesis_cg6b00527.json
[{"idx": "8, 9, 10", "type": "text", "classification": "synthesis condition", "content": "<title>Synthesis of [Co\u00ad(bib)\u00ad(atibdc)]\n(<bold>1</bold>)</title><p>A mixture of bib (0.044 g, 0.2 mmol), H<sub>2</sub>atibdc (0.120 g, 0.2 mmol), and Co\u00ad(Ac)<sub>2</sub>\u00b74H<sub>2</sub>O (0.051 g, 0.2 mmol) in <italic>N</italic>,<italic>N</italic>-dimethylformamide (DMF, 8 mL) and distilled water (2 mL) was placed\nin a Teflon-lined stainless steel vessel (25 mL) and heated at 80\n\u00b0C for 3 days and slowly cooled to room temperature (5 \u00b0C\nh<sup>\u20131</sup>). Dark blue block crystals of <bold>1</bold> were isolated by washing with DMF and H<sub>2</sub>O, and dried\nin air. The yield was 80.56% based on Co. Anal. Elemental analysis:\ncalc. for C<sub>20</sub>H<sub>20</sub>CoI<sub>3</sub>N<sub>5</sub>O<sub>4</sub>: C, 28.80; H, 2.42; N, 8.40; found: C, 28.89; H, 2.33;\nN, 8.31. IR date (KBr, cm<sup>\u20131</sup>): 3413m, 3330m, 3124m,\n2909w, 1604s, 1507w, 1397m, 1326s, 1283w, 1253m, 1154m, 1007m, 932m,778w,\n736s, 676m, 627w, 556m, 493m.</p><title>Synthesis of [Co\u00ad(bib)\u00ad(atibdc)]\u00ad\u00b72H<sub>2</sub>O (<bold>2</bold>, <bold>2M</bold>, and <bold>2P</bold>)</title><p>The procedure was the same as with <bold>1</bold>, except that\nthe temperature was raised to 130 \u00b0C. Dark blue block crystals\nof <bold>2M</bold> and <bold>2P</bold> were isolated by washing with\nDMF and H<sub>2</sub>O, and dried in air. The yield was 70.21% based\non Co. Anal. Elemental analysis: calc. for C<sub>20</sub>H<sub>24</sub>CoI<sub>3</sub>N<sub>5</sub>O<sub>6</sub>: C, 27.61; H, 2.78; N,\n8.05; found: C, 27.55; H, 2.91; N, 8.14. IR date (KBr, cm<sup>\u20131</sup>): 3431m, 3127w, 2910m, 2025m, 1604s, 1505m, 1507m, 1397s, 1326s,\n1283w, 1253m, 1154m, 1008m, 932m, 778m, 736m, 676m, 627m, 568m, 493m.</p><title>Synthesis of [Co\u00ad(bib)\u00ad(aipa)] (<bold>3</bold>)</title><p>The method\nwas as described above for <bold>1</bold> and <bold>2</bold>, except\nthat the temperature was raised to 150 \u00b0C. Purple block crystals\nof <bold>3</bold> were collected, washed with DMF and H<sub>2</sub>O, and dried in air. The yield was 79.60% based on Co. Anal. Elemental\nanalysis: calc. for C<sub>20</sub>H<sub>23</sub>CoN<sub>5</sub>O<sub>4</sub>: C, 52.64; H, 5.08; N, 15.35; found: C, 52.78; H, 4.90; N,\n15.22. IR date (KBr, cm<sup>\u20131</sup>): 3455m, 3376m, 3126m,\n2936m, 2299w, 2025w, 1617s, 1459s, 1340m, 1277m, 1123s, 1002s, 909m,\n887m, 759s, 621w, 476w.</p>", "clean_text": "Synthesis of [Co(bib)(atibdc)] (1)\n\nA mixture of bib (0.044 g, 0.2 mmol), H2atibdc (0.120 g, 0.2 mmol), and Co(Ac)2\u22c54H2O (0.051 g, 0.2 mmol) in N,N-dimethylformamide (DMF, 8 mL) and distilled water (2 mL) was placed in a Teflon-lined stainless steel vessel (25 mL) and heated at 80 \u00b0C for 3 days and slowly cooled to room temperature (5 \u00b0C h-1). Dark blue block crystals of 1 were isolated by washing with DMF and H2O, and dried in air. The yield was 80.56% based on Co. Anal. Elemental analysis: calc. for C20H20CoI3N5O4: C, 28.80; H, 2.42; N, 8.40; found: C, 28.89; H, 2.33; N, 8.31. IR date (KBr, cm-1): 3413m, 3330m, 3124m, 2909w, 1604s, 1507w, 1397m, 1326s, 1283w, 1253m, 1154m, 1007m, 932m,778w, 736s, 676m, 627w, 556m, 493m.\n\nSynthesis of [Co(bib)(atibdc)]\u22c52H2O (2, 2M, and 2P)\n\nThe procedure was the same as with 1, except that the temperature was raised to 130 \u00b0C. Dark blue block crystals of 2M and 2P were isolated by washing with DMF and H2O, and dried in air. The yield was 70.21% based on Co. Anal. Elemental analysis: calc. for C20H24CoI3N5O6: C, 27.61; H, 2.78; N, 8.05; found: C, 27.55; H, 2.91; N, 8.14. IR date (KBr, cm-1): 3431m, 3127w, 2910m, 2025m, 1604s, 1505m, 1507m, 1397s, 1326s, 1283w, 1253m, 1154m, 1008m, 932m, 778m, 736m, 676m, 627m, 568m, 493m.\n\nSynthesis of [Co(bib)(aipa)] (3)\n\nThe method was as described above for 1 and 2, except that the temperature was raised to 150 \u00b0C. Purple block crystals of 3 were collected, washed with DMF and H2O, and dried in air. The yield was 79.60% based on Co. Anal. Elemental analysis: calc. for C20H23CoN5O4: C, 52.64; H, 5.08; N, 15.35; found: C, 52.78; H, 4.90; N, 15.22. IR date (KBr, cm-1): 3455m, 3376m, 3126m, 2936m, 2299w, 2025w, 1617s, 1459s, 1340m, 1277m, 1123s, 1002s, 909m, 887m, 759s, 621w, 476w.", "data": [{"meta": {"name": "[Co\u00ad(bib)\u00ad(atibdc)]", "symbol": "1", "chemical formula": "C20H20CoI3N5O4"}, "processes": [{"synthesis method": "solvothermal synthesis", "precursor": [{"name": "bib", "amount": "0.044", "unit": "g"}, {"name": "H2atibdc", "amount": "0.120", "unit": "g"}, {"name": "Co\u00ad(Ac)2\u00b74H2O", "amount": "0.051", "unit": "g"}], "solvent": [{"name": "N,N-dimethylformamide (DMF)", "amount": "8", "unit": "mL"}, {"name": "distilled water", "amount": "2", "unit": "mL"}], "pressure": "", "temperature": "80\u00b0C", "time": "3 days", "heating rate": "", "cooling rate": "5\u00b0C/h"}], "yield": "80.56%"}, {"meta": {"name": "[Co\u00ad(bib)\u00ad(atibdc)]\u00b72H2O", "symbol": "2", "chemical formula": "C20H24CoI3N5O6"}, "processes": [{"synthesis method": "solvothermal synthesis", "precursor": [{"name": "bib", "amount": "0.044", "unit": "g"}, {"name": "H2atibdc", "amount": "0.120", "unit": "g"}, {"name": "Co\u00ad(Ac)2\u00b74H2O", "amount": "0.051", "unit": "g"}], "solvent": [{"name": "N,N-dimethylformamide (DMF)", "amount": "8", "unit": "mL"}, {"name": "distilled water", "amount": "2", "unit": "mL"}], "pressure": "", "temperature": "130\u00b0C", "time": "", "heating rate": "", "cooling rate": ""}], "yield": "70.21%"}, {"meta": {"name": "[Co\u00ad(bib)\u00ad(aipa)]", "symbol": "3", "chemical formula": "C20H23CoN5O4"}, "processes": [{"synthesis method": "solvothermal synthesis", "precursor": [{"name": "bib", "amount": "0.044", "unit": "g"}, {"name": "aipa", "amount": "0.120", "unit": "g"}, {"name": "Co\u00ad(Ac)2\u00b74H2O", "amount": "0.051", "unit": "g"}], "solvent": [{"name": "N,N-dimethylformamide (DMF)", "amount": "8", "unit": "mL"}, {"name": "distilled water", "amount": "2", "unit": "mL"}], "pressure": "", "temperature": "150\u00b0C", "time": "", "heating rate": "", "cooling rate": ""}], "yield": "79.60%"}], "include_properties": ["solvothermal_synthesis", "washing", "drying"]}]

File: synthesis/800_acs/synthesis_cg7b00090.json
[{"idx": "1, 9, 10, 11, 12, 13", "type": "text", "classification": "synthesis condition", "content": "<p>By\nusing a modulated synthetic strategy, three isostructural Zr-based\nmetal organic frameworks [Zr<sub>6</sub>O<sub>4</sub>(OH)<sub>4</sub>\u00ad(EDDC)<sub>6</sub>] (<bold>JLU-Liu34</bold>), [Zr<sub>6</sub>O<sub>4</sub>(OH)<sub>4</sub>\u00ad(EDDC-NO<sub>2</sub>)<sub>6</sub>] (<bold>JLU-Liu35</bold>), and [Zr<sub>6</sub>O<sub>4</sub>(OH)<sub>4</sub>\u00ad(EDDC-NH<sub>2</sub>)<sub>6</sub>] (<bold>JLU-Liu36</bold>) (H<sub>2</sub>EDDC = (<italic>E</italic>)-4,4\u2032-(ethene-1,2-diyl)\u00addibenzoic\nacid, H<sub>2</sub>EDDC-NO<sub>2</sub> = (<italic>E</italic>)-2,2\u2032-dinitro-4,4\u2032-(ethene-1,2-diyl)\u00addibenzoic\nacid, H<sub>2</sub>EDDC-NH<sub>2</sub> = (<italic>E</italic>)-2,2\u2032-diamino-4,4\u2032-(ethene-1,2-diyl)\u00addibenzoic\nacid) which possess different substituent groups have been successfully\nsynthesized. Significantly, the framework and crystallinity of the\nfunctionalized Zr-metal\u2013organic frameworks (Zr-MOFs) are well-retained\neven though the nature of the functional group is different (NO<sub>2</sub> is electron-withdrawing, whereas NH<sub>2</sub> is electron-releasing).\nAll of the three analogues display 12-connected <bold>fcu</bold> topology,\nand the classical Zr<sub>6</sub> clusters in the porous crystal make\nthe whole framework approach high chemical and thermal stability.\nAs a result of the functionalization effect, the three analogues show\ndifferent sorption and separation abilities to small gases, especially\nfor <bold>JLU-Liu34</bold> which exhibits a significant C<sub>3</sub>H<sub>8</sub> uptake capacity of 303 cm<sup>3</sup> g<sup>\u20131</sup> at 273 K under 1 bar. Although <bold>JLU-Liu36</bold> shows lower\nBrunauer\u2013Emmett\u2013Teller surface area than <bold>JLU-Liu34</bold>, it possesses enhanced CO<sub>2</sub> adsorption enthalpy and selectivity\nfor CO<sub>2</sub> over CH<sub>4</sub> influenced by the additional\namino groups. Ligand modification provides an efficient strategy to\ndesign and synthesize porous MOFs materials for small gases sorption\nand separation.</p><title>Synthesis of (<italic>E</italic>)-2,2\u2032-Dinitro-4,4\u2032-(ethene-1,2-diyl)\u00addibenzoic\nAcid (H<sub>2</sub>EDDC-NO<sub>2</sub>) (Step 2)</title><p>45 mL of\nabsolute ethanol are poured into a 250 mL beaker and 5.47 g (0.0970\nmol) of KOH are slowly dissolved therein. At this point, 5.00 g (0.023\nmol) of 3-nitro-(4-chloromethyl) benzoic acid are added. The precipitation\nof a brownish powder in the system immediately starts, being the potassium\nsalt of dinitro-stilbenedicarboxylic acid. The system is left to react\nat room temperature for a time of about 45 min. The salt is filtered\noff under a vacuum and is dissolved in about 70 mL of water; it is\nnecessary to increase the temperature until complete dissolution occurs.\nAt this point, the acid ligand is precipitated with dilute hydrochloric\nacid, until pH = 1 is reached. The solid product is recovered, then\ndried in the stove. <sup>1</sup>H NMR (300 MHz, DMSO-<italic>d</italic>\n<sub>6</sub>, 25 \u00b0C) \u03b4 (ppm): 12.97 (s, 2H), 8.62 (d, <italic>J</italic> = 3.0 Hz, 2H), 8.27 (d, <italic>J</italic> = 1.5 Hz, 2H),\n8.06 (d, <italic>J</italic> = 8.4 Hz, 2H), 7.69 (s, 2H).</p><title>Synthesis\nof (<italic>E</italic>)-2,2\u2032-Diamino-4,4\u2032-(ethene-1,2-diyl)\u00addibenzoic\nAcid (H<sub>2</sub>EDDC-NH<sub>2</sub>) (Step 3)</title><p>100 mL of\ndistilled water are poured into a 250 mL beaker and 6.90 g (0.0288\nmol) of sodium sulfide are dissolved therein. Once the salt is dissolved,\n5.00 g (0.0138 mol) of dinitro-stilbenedicarboxylic acid are added.\nThe system is kept boiling for a time of 15 min. At this point, under\nstirring, dilute hydrochloric acid is added up to a pH = 4\u20135.\n(<italic>E</italic>)-2,2\u2032-diamino-4,4\u2032-(ethene-1,2-diyl)\u00addibenzoic\nacid is precipitated, which is redissolved and reprecipitated in aqueous\nsolution so to remove possible residues containing sulfur. The product\nis dried in an oven at 120 \u00b0C. <sup>1</sup>H NMR (300 MHz, DMSO-<italic>d</italic>\n<sub>6</sub>, 25 \u00b0C) \u03b4 (ppm): 12.97 (s, 2H),\n8.62 (d, <italic>J</italic> = 1.8 Hz, 2H), 8.49 (d, <italic>J</italic> = 1.2 Hz, 4H), 8.3 (d, <italic>J</italic> = 1.2 Hz, 4H), 8.2 (d, <italic>J</italic> = 1.2 Hz, 4H), 7.69 (s, 2H).</p><title>Synthesis of Isostructural\nZr-MOFs on the Basis of Modulated\nSynthetic Strategy</title><title>Synthesis of [Zr<sub>6</sub>O<sub>4</sub>(OH)<sub>4</sub>\u00ad(EDDC)<sub>6</sub>] (JLU-Liu34, Zr-H<sub>2</sub>EDDC)</title><p>A mixture of\nH<sub>2</sub>EDDC (0.009 g, 0.034 mmol), ZrCl<sub>4</sub>\u00b74H<sub>2</sub>O (0.007 g, 0.034 mmol), acetic acid (175 \u03bcL), and DMF\n(2 mL) was sealed in a 20 mL vial and heated to 115 \u00b0C for 50\nh, and then cooled to room temperature. The colorless octahedral crystals\nwere collected and air-dried. The agreement between the experimental\nand simulated PXRD patterns indicated the phase-purity of as-synthesized\nproduct (Supporting Information, <ext-link xlink:href=\"http://pubs.acs.org/doi/suppl/10.1021/acs.cgd.7b00090/suppl_file/cg7b00090_si_001.pdf\">Figure S2</ext-link>).</p><title>Synthesis of [Zr<sub>6</sub>O<sub>4</sub>(OH)<sub>4</sub>\u00ad(EDDC-NO<sub>2</sub>)<sub>6</sub>] (JLU-Liu35, Zr-H<sub>2</sub>EDDC-NO<sub>2</sub>)</title><p>A mixture of H<sub>2</sub>EDDC-NO<sub>2</sub> (0.012 g,\n0.034 mmol), ZrCl<sub>4</sub>\u00b74H<sub>2</sub>O (0.007 g, 0.034\nmmol), benzoic acid (0.240 g, 0.002 mol), and DMF (2 mL) were sealed\nin a 20 mL vial and heated to 115 \u00b0C for 50 h, and then cooled\nto room temperature. The yellow octahedral crystals were collected\nand soaked in DMF solution. The agreement between the experimental\nand simulated PXRD patterns indicated the phase-purity of as-synthesized\nproduct (Supporting Information, <ext-link xlink:href=\"http://pubs.acs.org/doi/suppl/10.1021/acs.cgd.7b00090/suppl_file/cg7b00090_si_001.pdf\">Figure S2</ext-link>).</p><title>Synthesis of [Zr<sub>6</sub>O<sub>4</sub>(OH)<sub>4</sub>(EDDC-NH<sub>2</sub>)<sub>6</sub>] (JLU-Liu36, Zr-H<sub>2</sub>EDDC-NH<sub>2</sub>)</title><p>A mixture of H<sub>2</sub>EDDC-NH<sub>2</sub> (0.010 g,\n0.034 mmol), ZrCl<sub>4</sub>\u00b74H<sub>2</sub>O (0.007 g, 0.034\nmmol), benzoic acid (0.180 g, 0.0015 mol), and DMF (2 mL) was sealed\nin a 20 mL vial and heated to 115 \u00b0C for 50 h, and then cooled\nto room temperature.. The orange octahedral crystals were collected\nand soaked in DMF solution. The agreement between the experimental\nand simulated PXRD patterns indicated the phase-purity of as-synthesized\nproduct (Supporting Information, <ext-link xlink:href=\"http://pubs.acs.org/doi/suppl/10.1021/acs.cgd.7b00090/suppl_file/cg7b00090_si_001.pdf\">Figure S2</ext-link>).</p>", "clean_text": "By using a modulated synthetic strategy, three isostructural Zr-based metal organic frameworks [Zr6O4(OH)4(EDDC)6] (JLU-Liu34), [Zr6O4(OH)4(EDDC-NO2)6] (JLU-Liu35), and [Zr6O4(OH)4(EDDC-NH2)6] (JLU-Liu36) (H2EDDC = (E)-4,4'-(ethene-1,2-diyl)dibenzoic acid, H2EDDC-NO2 = (E)-2,2'-dinitro-4,4'-(ethene-1,2-diyl)dibenzoic acid, H2EDDC-NH2 = (E)-2,2'-diamino-4,4'-(ethene-1,2-diyl)dibenzoic acid) which possess different substituent groups have been successfully synthesized. Significantly, the framework and crystallinity of the functionalized Zr-metal-organic frameworks (Zr-MOFs) are well-retained even though the nature of the functional group is different (NO2 is electron-withdrawing, whereas NH2 is electron-releasing). All of the three analogues display 12-connected fcu topology, and the classical Zr6 clusters in the porous crystal make the whole framework approach high chemical and thermal stability. As a result of the functionalization effect, the three analogues show different sorption and separation abilities to small gases, especially for JLU-Liu34 which exhibits a significant C3H8 uptake capacity of 303 cm3 g-1 at 273 K under 1 bar. Although JLU-Liu36 shows lower Brunauer-Emmett-Teller surface area than JLU-Liu34, it possesses enhanced CO2 adsorption enthalpy and selectivity for CO2 over CH4 influenced by the additional amino groups. Ligand modification provides an efficient strategy to design and synthesize porous MOFs materials for small gases sorption and separation.\n\nSynthesis of (E)-2,2'-Dinitro-4,4'-(ethene-1,2-diyl)dibenzoic Acid (H2EDDC-NO2) (Step 2)\n\n45 mL of absolute ethanol are poured into a 250 mL beaker and 5.47 g (0.0970 mol) of KOH are slowly dissolved therein. At this point, 5.00 g (0.023 mol) of 3-nitro-(4-chloromethyl) benzoic acid are added. The precipitation of a brownish powder in the system immediately starts, being the potassium salt of dinitro-stilbenedicarboxylic acid. The system is left to react at room temperature for a time of about 45 min. The salt is filtered off under a vacuum and is dissolved in about 70 mL of water; it is necessary to increase the temperature until complete dissolution occurs. At this point, the acid ligand is precipitated with dilute hydrochloric acid, until pH = 1 is reached. The solid product is recovered, then dried in the stove. 1H NMR (300 MHz, DMSO-d 6, 25 \u00b0C) \u03b4 (ppm): 12.97 (s, 2H), 8.62 (d, J = 3.0 Hz, 2H), 8.27 (d, J = 1.5 Hz, 2H), 8.06 (d, J = 8.4 Hz, 2H), 7.69 (s, 2H).\n\nSynthesis of (E)-2,2'-Diamino-4,4'-(ethene-1,2-diyl)dibenzoic Acid (H2EDDC-NH2) (Step 3)\n\n100 mL of distilled water are poured into a 250 mL beaker and 6.90 g (0.0288 mol) of sodium sulfide are dissolved therein. Once the salt is dissolved, 5.00 g (0.0138 mol) of dinitro-stilbenedicarboxylic acid are added. The system is kept boiling for a time of 15 min. At this point, under stirring, dilute hydrochloric acid is added up to a pH = 4-5. (E)-2,2'-diamino-4,4'-(ethene-1,2-diyl)dibenzoic acid is precipitated, which is redissolved and reprecipitated in aqueous solution so to remove possible residues containing sulfur. The product is dried in an oven at 120 \u00b0C. 1H NMR (300 MHz, DMSO-d 6, 25 \u00b0C) \u03b4 (ppm): 12.97 (s, 2H), 8.62 (d, J = 1.8 Hz, 2H), 8.49 (d, J = 1.2 Hz, 4H), 8.3 (d, J = 1.2 Hz, 4H), 8.2 (d, J = 1.2 Hz, 4H), 7.69 (s, 2H).\n\nSynthesis of Isostructural Zr-MOFs on the Basis of Modulated Synthetic Strategy\n\nSynthesis of [Zr6O4(OH)4(EDDC)6] (JLU-Liu34, Zr-H2EDDC)\n\nA mixture of H2EDDC (0.009 g, 0.034 mmol), ZrCl4\u22c54H2O (0.007 g, 0.034 mmol), acetic acid (175 \u03bcL), and DMF (2 mL) was sealed in a 20 mL vial and heated to 115 \u00b0C for 50 h, and then cooled to room temperature. The colorless octahedral crystals were collected and air-dried. The agreement between the experimental and simulated PXRD patterns indicated the phase-purity of as-synthesized product (Supporting Information, Figure S2).\n\nSynthesis of [Zr6O4(OH)4(EDDC-NO2)6] (JLU-Liu35, Zr-H2EDDC-NO2)\n\nA mixture of H2EDDC-NO2 (0.012 g, 0.034 mmol), ZrCl4\u22c54H2O (0.007 g, 0.034 mmol), benzoic acid (0.240 g, 0.002 mol), and DMF (2 mL) were sealed in a 20 mL vial and heated to 115 \u00b0C for 50 h, and then cooled to room temperature. The yellow octahedral crystals were collected and soaked in DMF solution. The agreement between the experimental and simulated PXRD patterns indicated the phase-purity of as-synthesized product (Supporting Information, Figure S2).\n\nSynthesis of [Zr6O4(OH)4(EDDC-NH2)6] (JLU-Liu36, Zr-H2EDDC-NH2)\n\nA mixture of H2EDDC-NH2 (0.010 g, 0.034 mmol), ZrCl4\u22c54H2O (0.007 g, 0.034 mmol), benzoic acid (0.180 g, 0.0015 mol), and DMF (2 mL) was sealed in a 20 mL vial and heated to 115 \u00b0C for 50 h, and then cooled to room temperature.. The orange octahedral crystals were collected and soaked in DMF solution. The agreement between the experimental and simulated PXRD patterns indicated the phase-purity of as-synthesized product (Supporting Information, Figure S2).", "data": [{"meta": {"name": "[Zr6O4(OH)4\u00ad(EDDC)6] (JLU-Liu34, Zr-H2EDDC)", "symbol": "JLU-Liu34", "chemical formula": "C28H16O24Zr6"}, "processes": [{"synthesis method": "modulated synthetic strategy", "precursor": [{"name": "H2EDDC", "amount": "0.009", "unit": "g"}, {"name": "ZrCl4\u00b74H2O", "amount": "0.007", "unit": "g"}], "solution": [{"name": "acetic acid", "amount": "175", "unit": "\u03bcL"}, {"name": "DMF", "amount": "2", "unit": "mL"}], "pressure": "", "temperature": "115\u00b0C", "time": "50 h", "heating rate": "", "cooling rate": ""}]}, {"meta": {"name": "[Zr6O4(OH)4\u00ad(EDDC-NO2)6] (JLU-Liu35, Zr-H2EDDC-NO2)", "symbol": "JLU-Liu35", "chemical formula": "C28H16N6O24Zr6"}, "processes": [{"synthesis method": "modulated synthetic strategy", "precursor": [{"name": "H2EDDC-NO2", "amount": "0.012", "unit": "g"}, {"name": "ZrCl4\u00b74H2O", "amount": "0.007", "unit": "g"}, {"name": "benzoic acid", "amount": "0.240", "unit": "g"}], "solution": [{"name": "DMF", "amount": "2", "unit": "mL"}], "pressure": "", "temperature": "115\u00b0C", "time": "50 h", "heating rate": "", "cooling rate": ""}]}, {"meta": {"name": "[Zr6O4(OH)4\u00ad(EDDC-NH2)6] (JLU-Liu36, Zr-H2EDDC-NH2)", "symbol": "JLU-Liu36", "chemical formula": "C28H16N6O24Zr6"}, "processes": [{"synthesis method": "modulated synthetic strategy", "precursor": [{"name": "H2EDDC-NH2", "amount": "0.010", "unit": "g"}, {"name": "ZrCl4\u00b74H2O", "amount": "0.007", "unit": "g"}, {"name": "benzoic acid", "amount": "0.180", "unit": "g"}], "solution": [{"name": "DMF", "amount": "2", "unit": "mL"}], "pressure": "", "temperature": "115\u00b0C", "time": "50 h", "heating rate": "", "cooling rate": ""}]}], "include_properties": ["chemical_synthesis", "pH_adjustment", "filtration", "drying", "chemical_synthesis", "pH_adjustment", "filtration", "drying", "solvothermal_synthesis", "chemical_synthesis", "solvothermal_synthesis"]}]
