Repository: Yeonghun1675/L2M3

<div align="center">
<h1> ⛏L2M3: Large Language Models Material Miner </h1> 
</div>

## Summary
L2M3 is designed to efficiently gather experimental Metal-Organic Framework (MOF) data from scientific literature, addressing the challenge of accessing hard-to-find data and enhancing the quality of information available for machine learning in materials science. By utilizing a chain of advanced Large Language Models (LLMs), we developed a systematic method for extracting and organizing MOF data into a structured, usable format. Our approach has successfully compiled data from over 40,000 research articles, creating a comprehensive, ready-to-use dataset.

File: synthesis/800_acs/synthesis_cg7b00112.json
[{"idx": "7, 8, 9, 10, 11, 12, 13, 14", "type": "text", "classification": "synthesis condition", "content": "<title>Synthesis of Complexes <bold>1</bold>\u2013<bold>10</bold>\n</title><p>Complexes <bold>1</bold>\u2013<bold>6</bold> were synthesized\nby solvothermal reactions. A mixture of La\u00ad(NO<sub>3</sub>)<sub>3</sub>\u00b7\u200b6H<sub>2</sub>O (0.25 mmol, 82 mg), H<sub>4</sub>L ligand (0.25 mmol, 112 mg), DMAC (3.5 mL), and water (1.5 mL) was\nadded to a Teflon-lined autoclave at 100 \u00b0C for 2 days and then\ncooled to room temperature gradually. The resulting brown crystal\nwas filtrated, and washed with DMAC for several times. The yield was\n57, 55, 61, 49, 54, and 68% for <bold>1</bold>\u2013<bold>6</bold> (based on H<sub>4</sub>L), respectively.</p><title>[La<sub>2</sub>(L)<sub>2</sub>(DMA)<sub>2</sub>]<italic>\n<sub>n</sub>\n</italic>\u00b7<italic>n</italic>H<sub>2</sub>O (<bold>1</bold>)</title><p>Elemental analysis\n(%): Calcd for C<sub>28</sub>H<sub>24</sub>\u00adLaN<sub>2</sub>O<sub>9</sub> (671.4), C 50.09, H 3.60,\nN 4.17; found: C 50.01, H 3.55, N 4.13. IR (KBr, cm<sup>\u20131</sup>): 3471 (w), 3065 (w), 1647 (s), 1596 (s), 1393 (s), 1167 (w), 768\n(m), 709 (w), 593 (w). UV/vis [DMAC, \u03bb]: 217 nm.</p><title>[Pr<sub>2</sub>(L)<sub>2</sub>(DMA)<sub>2</sub>]<italic>\n<sub>n</sub>\n</italic>\u00b7<italic>n</italic>H<sub>2</sub>O (<bold>2</bold>)</title><p>Elemental analysis\n(%): Calcd for C<sub>28</sub>H<sub>24</sub>\u00adPrN<sub>2</sub>O<sub>9</sub> (673.4), C 49.94, H 3.59,\nN 4.16; found: C 49.91, H 3.51, N 4.08. IR (KBr, cm<sup>\u20131</sup>): 3486 (w), 2933 (w), 1640 (s), 1589 (s), 1392 (s), 1021 (w), 768\n(m), 716 (w), 593 (w). UV/vis [DMAC, \u03bb]: 218 nm.</p><title>[Nd<sub>2</sub>(L)<sub>2</sub>(DMA)<sub>2</sub>]<sub>\n<italic>n</italic>\n</sub>\u00b7<italic>n</italic>H<sub>2</sub>O (<bold>3</bold>)</title><p>Elemental analysis\n(%): Calcd for C<sub>28</sub>H<sub>24</sub>\u00adNdN<sub>2</sub>O<sub>9</sub> (676.73), C 49.69, H 3.57,\nN 4.14; found: C 49.81, H 3.48, N 4.05. IR (KBr, cm<sup>\u20131</sup>): 3479 (w), 2933 (w), 1639 (s), 1596 (s), 1378 (s), 1007 (w), 768\n(m), 702 (w), 585 (w). UV/vis [DMAC, \u03bb]: 217 nm.</p><title>[Sm<sub>2</sub>(L)<sub>2</sub>(DMA)<sub>2</sub>]<italic>\n<sub>n</sub>\n</italic>\u00b7<italic>n</italic>H<sub>2</sub>O (<bold>4</bold>)</title><p>Elemental analysis\n(%): Calcd for C<sub>56</sub>H<sub>48</sub>\u00adSm<sub>2</sub>N<sub>4</sub>O<sub>23</sub> (1445.7),\nC 49.25, H 3.54, N 4.10; found: C 49.01, H 3.44, N 4.01. IR (KBr,\ncm<sup>\u20131</sup>): 3470 (w), 2960 (w), 1627 (s), 1580 (s), 1369\n(s), 1047 (w), 760 (m), 711 (w), 590 (w). UV/vis [DMAC, \u03bb]:\n217 nm.</p><title>[Eu<sub>2</sub>(L)<sub>2</sub>(DMA)<sub>2</sub>]<sub>\n<italic>n</italic>\n</sub>\u00b7<italic>n</italic>H<sub>2</sub>O (<bold>5</bold>)</title><p>Elemental analysis (%): Calcd for C<sub>56</sub>H<sub>48</sub>\u00adEu<sub>2</sub>N<sub>4</sub>O<sub>19</sub> (1384.92),\nC 49.13, H 3.53, N 4.09; found: C 48.90, H 3.41, N 3.98. IR (KBr,\ncm<sup>\u20131</sup>): 3469 (w), 2947 (w), 1617 (s), 1579 (s), 1388\n(s), 1089 (w), 757 (m), 706 (w), 579 (w). UV/vis [DMAC, \u03bb]:\n217 nm.</p><title>[Gd<sub>2</sub>(L)<sub>2</sub>(DMA)<sub>2</sub>]<sub>\n<italic>n</italic>\n</sub>\u00b7<italic>n</italic>H<sub>2</sub>O (<bold>6</bold>)</title><p>Elemental analysis (%): Calcd for C<sub>56</sub>H<sub>48</sub>\u00adGd<sub>2</sub>N<sub>4</sub>O<sub>23</sub> (1459.48),\nC 48.76, H 3.51, N 4.06; found: C 48.27, H 3.39, N 3.97. IR (KBr,\ncm<sup>\u20131</sup>): 3480 (w), 2921 (w), 1657 (s), 1569 (s), 1374\n(s), 1034 (w), 764 (m), 703 (w), 585 (w). UV/vis [DMAC, \u03bb]:\n217 nm.</p><p>Complexes <bold>7</bold> and <bold>8</bold> were synthesized\nby a room temperature reaction. A mixture of the corresponding lanthanide\nnitrate (0.3 mmol), H<sub>4</sub>L (0.3 mmol), DMAC (4 mL), and H<sub>2</sub>O (1.5 mL) was added to a round-bottom flask with a magneton,\nand stirred at room temperature for 24 h. The resulting white powder\nwas filtrated, and washed with DMAC for several times. The yield was\n72% and 65% for <bold>7</bold> and <bold>8</bold> (based on H<sub>4</sub>L), respectively. For the isostructure complexes <bold>9</bold> and <bold>10</bold>, the synthetic methods are the same as the above-mentioned\nexcept using a lanthanide nitrate mixture as the starting materials\nin stoichiometric ratios. The yield was 61% and 67% for <bold>9</bold> and <bold>10</bold> (based on H<sub>4</sub>L), respectively. The\nidentical structures of complexes <bold>1</bold>\u2013<bold>10</bold> are demonstrated by the corresponding PXRD patterns (<ext-link xlink:href=\"http://pubs.acs.org/doi/suppl/10.1021/acs.cgd.7b00112/suppl_file/cg7b00112_si_001.pdf\">Figure S4</ext-link>).</p>", "clean_text": "Synthesis of Complexes 1-10 \n\nComplexes 1-6 were synthesized by solvothermal reactions. A mixture of La(NO3)3\u22c56H2O (0.25 mmol, 82 mg), H4L ligand (0.25 mmol, 112 mg), DMAC (3.5 mL), and water (1.5 mL) was added to a Teflon-lined autoclave at 100 \u00b0C for 2 days and then cooled to room temperature gradually. The resulting brown crystal was filtrated, and washed with DMAC for several times. The yield was 57, 55, 61, 49, 54, and 68% for 1-6 (based on H4L), respectively.\n\n[La2(L)2(DMA)2] n \u22c5nH2O (1)\n\nElemental analysis (%): Calcd for C28H24LaN2O9 (671.4), C 50.09, H 3.60, N 4.17; found: C 50.01, H 3.55, N 4.13. IR (KBr, cm-1): 3471 (w), 3065 (w), 1647 (s), 1596 (s), 1393 (s), 1167 (w), 768 (m), 709 (w), 593 (w). UV/vis [DMAC, \u03bb]: 217 nm.\n\n[Pr2(L)2(DMA)2] n \u22c5nH2O (2)\n\nElemental analysis (%): Calcd for C28H24PrN2O9 (673.4), C 49.94, H 3.59, N 4.16; found: C 49.91, H 3.51, N 4.08. IR (KBr, cm-1): 3486 (w), 2933 (w), 1640 (s), 1589 (s), 1392 (s), 1021 (w), 768 (m), 716 (w), 593 (w). UV/vis [DMAC, \u03bb]: 218 nm.\n\n[Nd2(L)2(DMA)2] n \u22c5nH2O (3)\n\nElemental analysis (%): Calcd for C28H24NdN2O9 (676.73), C 49.69, H 3.57, N 4.14; found: C 49.81, H 3.48, N 4.05. IR (KBr, cm-1): 3479 (w), 2933 (w), 1639 (s), 1596 (s), 1378 (s), 1007 (w), 768 (m), 702 (w), 585 (w). UV/vis [DMAC, \u03bb]: 217 nm.\n\n[Sm2(L)2(DMA)2] n \u22c5nH2O (4)\n\nElemental analysis (%): Calcd for C56H48Sm2N4O23 (1445.7), C 49.25, H 3.54, N 4.10; found: C 49.01, H 3.44, N 4.01. IR (KBr, cm-1): 3470 (w), 2960 (w), 1627 (s), 1580 (s), 1369 (s), 1047 (w), 760 (m), 711 (w), 590 (w). UV/vis [DMAC, \u03bb]: 217 nm.\n\n[Eu2(L)2(DMA)2] n \u22c5nH2O (5)\n\nElemental analysis (%): Calcd for C56H48Eu2N4O19 (1384.92), C 49.13, H 3.53, N 4.09; found: C 48.90, H 3.41, N 3.98. IR (KBr, cm-1): 3469 (w), 2947 (w), 1617 (s), 1579 (s), 1388 (s), 1089 (w), 757 (m), 706 (w), 579 (w). UV/vis [DMAC, \u03bb]: 217 nm.\n\n[Gd2(L)2(DMA)2] n \u22c5nH2O (6)\n\nElemental analysis (%): Calcd for C56H48Gd2N4O23 (1459.48), C 48.76, H 3.51, N 4.06; found: C 48.27, H 3.39, N 3.97. IR (KBr, cm-1): 3480 (w), 2921 (w), 1657 (s), 1569 (s), 1374 (s), 1034 (w), 764 (m), 703 (w), 585 (w). UV/vis [DMAC, \u03bb]: 217 nm.\n\nComplexes 7 and 8 were synthesized by a room temperature reaction. A mixture of the corresponding lanthanide nitrate (0.3 mmol), H4L (0.3 mmol), DMAC (4 mL), and H2O (1.5 mL) was added to a round-bottom flask with a magneton, and stirred at room temperature for 24 h. The resulting white powder was filtrated, and washed with DMAC for several times. The yield was 72% and 65% for 7 and 8 (based on H4L), respectively. For the isostructure complexes 9 and 10, the synthetic methods are the same as the above-mentioned except using a lanthanide nitrate mixture as the starting materials in stoichiometric ratios. The yield was 61% and 67% for 9 and 10 (based on H4L), respectively. The identical structures of complexes 1-10 are demonstrated by the corresponding PXRD patterns (Figure S4).", "data": [{"meta": {"name": "[La2(L)2(DMA)2]n\u00b7nH2O", "symbol": "1", "chemical formula": "C28H24LaN2O9"}, "processes": [{"synthesis method": "solvothermal synthesis", "precursor": [{"name": "La(NO3)3\u00b76H2O", "amount": "82", "unit": "mg"}, {"name": "H4L ligand", "amount": "112", "unit": "mg"}], "solvent": [{"name": "DMAC", "amount": "3.5", "unit": "mL"}, {"name": "water", "amount": "1.5", "unit": "mL"}], "pressure": "", "temperature": "100\u00b0C", "time": "2 days", "heating rate": "", "cooling rate": ""}], "yield": "57%"}, {"meta": {"name": "[Pr2(L)2(DMA)2]n\u00b7nH2O", "symbol": "2", "chemical formula": "C28H24PrN2O9"}, "processes": [{"synthesis method": "solvothermal synthesis", "precursor": [{"name": "Pr(NO3)3\u00b76H2O", "amount": "82", "unit": "mg"}, {"name": "H4L ligand", "amount": "112", "unit": "mg"}], "solvent": [{"name": "DMAC", "amount": "3.5", "unit": "mL"}, {"name": "water", "amount": "1.5", "unit": "mL"}], "pressure": "", "temperature": "100\u00b0C", "time": "2 days", "heating rate": "", "cooling rate": ""}], "yield": "55%"}, {"meta": {"name": "[Nd2(L)2(DMA)2]n\u00b7nH2O", "symbol": "3", "chemical formula": "C28H24NdN2O9"}, "processes": [{"synthesis method": "solvothermal synthesis", "precursor": [{"name": "Nd(NO3)3\u00b76H2O", "amount": "82", "unit": "mg"}, {"name": "H4L ligand", "amount": "112", "unit": "mg"}], "solvent": [{"name": "DMAC", "amount": "3.5", "unit": "mL"}, {"name": "water", "amount": "1.5", "unit": "mL"}], "pressure": "", "temperature": "100\u00b0C", "time": "2 days", "heating rate": "", "cooling rate": ""}], "yield": "61%"}, {"meta": {"name": "[Sm2(L)2(DMA)2]n\u00b7nH2O", "symbol": "4", "chemical formula": "C56H48Sm2N4O23"}, "processes": [{"synthesis method": "solvothermal synthesis", "precursor": [{"name": "Sm(NO3)3\u00b76H2O", "amount": "82", "unit": "mg"}, {"name": "H4L ligand", "amount": "112", "unit": "mg"}], "solvent": [{"name": "DMAC", "amount": "3.5", "unit": "mL"}, {"name": "water", "amount": "1.5", "unit": "mL"}], "pressure": "", "temperature": "100\u00b0C", "time": "2 days", "heating rate": "", "cooling rate": ""}], "yield": "49%"}, {"meta": {"name": "[Eu2(L)2(DMA)2]n\u00b7nH2O", "symbol": "5", "chemical formula": "C56H48Eu2N4O19"}, "processes": [{"synthesis method": "solvothermal synthesis", "precursor": [{"name": "Eu(NO3)3\u00b76H2O", "amount": "82", "unit": "mg"}, {"name": "H4L ligand", "amount": "112", "unit": "mg"}], "solvent": [{"name": "DMAC", "amount": "3.5", "unit": "mL"}, {"name": "water", "amount": "1.5", "unit": "mL"}], "pressure": "", "temperature": "100\u00b0C", "time": "2 days", "heating rate": "", "cooling rate": ""}], "yield": "54%"}, {"meta": {"name": "[Gd2(L)2(DMA)2]n\u00b7nH2O", "symbol": "6", "chemical formula": "C56H48Gd2N4O23"}, "processes": [{"synthesis method": "solvothermal synthesis", "precursor": [{"name": "Gd(NO3)3\u00b76H2O", "amount": "82", "unit": "mg"}, {"name": "H4L ligand", "amount": "112", "unit": "mg"}], "solvent": [{"name": "DMAC", "amount": "3.5", "unit": "mL"}, {"name": "water", "amount": "1.5", "unit": "mL"}], "pressure": "", "temperature": "100\u00b0C", "time": "2 days", "heating rate": "", "cooling rate": ""}], "yield": "68%"}, {"meta": {"name": "[La2(L)2(DMA)2]n\u00b7nH2O", "symbol": "7", "chemical formula": "C28H24LaN2O9"}, "processes": [{"synthesis method": "room temperature reaction", "precursor": [{"name": "La(NO3)3\u00b76H2O", "amount": "82", "unit": "mg"}, {"name": "H4L ligand", "amount": "112", "unit": "mg"}], "solvent": [{"name": "DMAC", "amount": "4", "unit": "mL"}, {"name": "water", "amount": "1.5", "unit": "mL"}], "pressure": "", "temperature": "room temperature", "time": "24 h"}], "yield": "72%"}, {"meta": {"name": "[Pr2(L)2(DMA)2]n\u00b7nH2O", "symbol": "8", "chemical formula": "C28H24PrN2O9"}, "processes": [{"synthesis method": "room temperature reaction", "precursor": [{"name": "Pr(NO3)3\u00b76H2O", "amount": "82", "unit": "mg"}, {"name": "H4L ligand", "amount": "112", "unit": "mg"}], "solvent": [{"name": "DMAC", "amount": "4", "unit": "mL"}, {"name": "water", "amount": "1.5", "unit": "mL"}], "pressure": "", "temperature": "room temperature", "time": "24 h"}], "yield": "65%"}, {"meta": {"name": "[La2(L)2(DMA)2]n\u00b7nH2O", "symbol": "9", "chemical formula": "C28H24LaN2O9"}, "processes": [{"synthesis method": "room temperature reaction", "precursor": [{"name": "La(NO3)3\u00b76H2O", "amount": "82", "unit": "mg"}, {"name": "H4L ligand", "amount": "112", "unit": "mg"}], "solvent": [{"name": "DMAC", "amount": "4", "unit": "mL"}, {"name": "water", "amount": "1.5", "unit": "mL"}], "pressure": "", "temperature": "room temperature", "time": "24 h"}], "yield": "61%"}, {"meta": {"name": "[Pr2(L)2(DMA)2]n\u00b7nH2O", "symbol": "10", "chemical formula": "C28H24PrN2O9"}, "processes": [{"synthesis method": "room temperature reaction", "precursor": [{"name": "Pr(NO3)3\u00b76H2O", "amount": "82", "unit": "mg"}, {"name": "H4L ligand", "amount": "112", "unit": "mg"}], "solvent": [{"name": "DMAC", "amount": "4", "unit": "mL"}, {"name": "water", "amount": "1.5", "unit": "mL"}], "pressure": "", "temperature": "room temperature", "time": "24 h"}], "yield": "67%"}], "include_properties": ["solvothermal_synthesis", "filtration", "washing"]}]

File: synthesis/800_acs/synthesis_cg7b00742.json
[{"idx": "7, 8, 9, 10, 11, 12, 13, 14", "type": "text", "classification": "synthesis condition", "content": "<title>Materials</title><p>The\nreagent 1,2-phenylenediacetic acid was\npurchased from ACROS Co. 3-Aminopyridine, pyridine, tripenylphosphite,\nand mercury\u00ad(II) halide salts were purchased from Alfa Aesar Co.</p><title>Synthesis\nof <bold>L</bold>\n</title><p>3-Aminopyridine (1.88 g,\n20 mmol) solution in 10 mL of pyridine was mixed with 25 mL of pyridine\nsolution of 1,2-phenyldiacetic acid (1.94 g, 10 mmol) and was made\na homogeneous mixture by stirring for 20 min. Triphenyl phosphite\n(6.2 g, 20 mmol) was added and stirred gently for 2 h. The mixture\nwas then refluxed for 24 h. After air cooling to room temperature,\nit was washed with deionized water several times to get a pure form\nof <bold>L</bold>. Yield: 2.95 g (85%). Anal. calcd for C<sub>20</sub>H<sub>18</sub>N<sub>4</sub>O<sub>2</sub> (MW = 346.38): C, 69.34;\nN, 16.17; H, 5.23%. Found: C, 70.27; N, 15.9; H, 4.55%. <sup>1</sup>H NMR (DMSO-<italic>d</italic>\n<sub>6</sub>, \u03b4): 10.38\u00ad(s, 2H);\n8.72\u00ad(d, 2H); 8.23\u00ad(d, 2H); 7.99 (d, 2H); 7.29\u20137.33\u00ad(m, 4H); 7.23\u20137.21\u00ad(m,\n2H); 3.83 (s, 4H); <ext-link xlink:href=\"http://pubs.acs.org/doi/suppl/10.1021/acs.cgd.7b00742/suppl_file/cg7b00742_si_001.pdf\">Figure S1</ext-link>. IR (KBr disk,\ncm<sup>\u20131</sup>): 3309\u00ad(w), 3253\u00ad(w), 3226\u00ad(m), 3172\u00ad(m), 3114\u00ad(m),\n3069\u00ad(w), 2979\u00ad(m), 2860\u00ad(m), 1694\u00ad(m), 1669(s), 1607(s), 1553(s), 1483(s),\n1411\u00ad(m), 1353\u00ad(m), 1288\u00ad(m), 1240\u00ad(m), 1213\u00ad(m), 1188\u00ad(m), 1147\u00ad(m), 1104\u00ad(w),\n1048\u00ad(w), 1027\u00ad(w), 957\u00ad(w), 885\u00ad(w), 805\u00ad(m), 753\u00ad(m), 718\u00ad(m), 700\u00ad(m),\n625\u00ad(w), 578\u00ad(w), 543\u00ad(w); <ext-link xlink:href=\"http://pubs.acs.org/doi/suppl/10.1021/acs.cgd.7b00742/suppl_file/cg7b00742_si_001.pdf\">Figure S2</ext-link>.</p><title>Synthesis\nof [Hg\u00ad(<bold>L</bold>)\u00adCl<sub>2</sub>]<sub>\n<italic>n</italic>\n</sub>, <bold>1</bold>\n</title><p>Mercury\u00ad(II) chloride (0.027\ng, 0.10 mmol), <bold>L</bold> (0.035 g. 0.10 mmol) and 7 mL of ethanol\nwere sealed in a 23 mL Teflon-lined stainless steel autoclave, which\nwas then heated under autogenous pressure at 120 \u00b0C for 48 h\nfollowed by slow cooling at a rate of 2 \u00b0C h<sup>\u20131</sup> to RT. Slow cooling of the reaction system afforded needle shape\ncolorless crystals suitable for single-crystal X-ray diffraction.\nYield: 0.037 g (60%). Anal. calcd for <bold>1</bold>, C<sub>20</sub>H<sub>18</sub>Cl<sub>2</sub>HgN<sub>4</sub>O<sub>2</sub> (MW = 617.87):\nC, 38.87; N, 9.06; H, 2.94%. Found: C, 38.26; N, 8.86; H, 2.94%. IR\n(cm<sup>\u20131</sup>): 3343(s), 3182\u00ad(m), 3123\u00ad(m), 3070(s), 3045\u00ad(m),\n2916\u00ad(m), 2360\u00ad(m), 1706(s), 1664(s), 1598(s), 1585(s), 1537(s), 1482(s),\n1455(s), 1426(s), 1411(s), 1363(s), 1344(s), 1324(s), 12969s), 1280(s),\n1244(s), 1210(s), 1196(s), 1185(s), 1166(s), 1124(s), 1102(s), 1048(s),\n1026\u00ad(m), 971\u00ad(m), 958\u00ad(m), 939\u00ad(m), 919\u00ad(m), 861\u00ad(m), 806(s), 758(s), 732\u00ad(m),\n401(s), 634\u00ad(m), 620\u00ad(m), 570\u00ad(m), 554\u00ad(m), 492\u00ad(w), 458\u00ad(w), 420\u00ad(w).</p><p>An alternative method for <bold>1</bold>: A 20 mL ethanoic solution\nof <bold>L</bold> (0.069 g, 0.20 mmol) was prepared and a 20 mL of\nethereal solution of HgCl<sub>2</sub> (0.054 g, 0.20 mmol) was layered\ndown slowly without disturbance on top. After 3 weeks, needle-shaped\ncolorless crystals of <bold>1</bold> were generated. Yield: 0.094\ng (76%). The structure of this product obtained by layering was verified\nby using powder X-ray pattern as the one prepared by using a solvothermal\nreaction, <ext-link xlink:href=\"http://pubs.acs.org/doi/suppl/10.1021/acs.cgd.7b00742/suppl_file/cg7b00742_si_001.pdf\">Figure S3</ext-link>.</p><title>Synthesis\nof [Hg\u00ad(<bold>L</bold>)\u00adBr<sub>2</sub>]<sub>\n<italic>n</italic>\n</sub>, <bold>2</bold>\n</title><p>Prepared as described for <bold>1</bold>, except that HgBr<sub>2</sub> (0.036 g, 0.10 mmol) and <bold>L</bold> (0.035 g. 0.10 mmol) were used. Yield: 0.037 g (52%). Anal.\ncalcd for C<sub>20</sub>H<sub>18</sub>Br<sub>2</sub>HgN<sub>4</sub>O<sub>2</sub> (MW = 706.77): C, 33.99; N, 7.93; H, 2.57%. Found:\nC, 34.17; N, 7.99; H, 2.6%. IR (cm<sup>\u20131</sup>): 3452(s),\n3438(s), 3349(s), 3239(s), 3115(s), 3066(s), 2915(s), 1960\u00ad(w), 1916\u00ad(w),\n1822\u00ad(w), 1707(s), 1683(s), 1680(s), 1598(s), 1584(s), 1535(s), 1481(s),\n1448(s), 1428(s), 1425(s), 1361(s), 1341(s), 1323(s), 1285(s), 1279(s),\n1244(s), 1208(s), 1194(s), 1185(s), 1166(s), 1123(s), 1100(s), 1046(s),\n1026(s), 970(s), 958(s), 939\u00ad(m), 916\u00ad(m), 874\u00ad(w), 861\u00ad(w), 805(s), 757(s),\n730(s), 700(s), 671(s), 632(s), 607(s), 569(s), 552(s), 514\u00ad(m), 506\u00ad(m),\n492\u00ad(w), 458\u00ad(w), 410\u00ad(w).</p><p>An alternative method for <bold>2</bold>: A 20 mL ethanoic solution of <bold>L</bold> (0.069 g, 0.20 mmol)\nwas prepared and a 20 mL methanoic solution of HgBr<sub>2</sub> (0.072\ng, 0.20 mmol) was layered down slowly without disturbance on top.\nAfter 3 weeks, needle shape colorless crystals of <bold>2</bold> were\ngenerated. Yield: 0.024 g (34%). The structure of this product obtained\nby layering has been verified by using powder X-ray pattern as the\none prepared by using solvothermal reaction, <ext-link xlink:href=\"http://pubs.acs.org/doi/suppl/10.1021/acs.cgd.7b00742/suppl_file/cg7b00742_si_001.pdf\">Figure S4</ext-link>.</p><title>Synthesis of [Hg\u00ad(<bold>L</bold>)\u00adI<sub>2</sub>]<sub>\n<italic>n</italic>\n</sub>, <bold>3</bold>\n</title><p>Prepared\nas described for <bold>1</bold>, except that HgI<sub>2</sub> (0.045\ng, 0.10 mmol) and <bold>L</bold> (0.035 g, 0.10 mmol) were used. Yield:\n0.056 g (70%). Anal. calcd\nfor C<sub>20</sub>H<sub>18</sub>HgI<sub>2</sub>N<sub>4</sub>O<sub>2</sub> (MW = 800.77): C, 29.997; N, 6.997; H, 2.266%. Found: C,\n30.348; N, 7.028; H, 2.322%. IR (cm<sup>\u20131</sup>): 3356(s),\n3237\u00ad(m), 3175\u00ad(m), 3119\u00ad(m), 3055\u00ad(m), 2909\u00ad(m), 1958\u00ad(w), 1915\u00ad(w), 1817\u00ad(w),\n1711(s), 1654(s), 1597\u00ad(m), 1582(s), 1535(s), 1481(s), 1455\u00ad(m), 1422(s),\n1362\u00ad(m), 1341\u00ad(m), 1322\u00ad(m), 1294(s), 1277\u00ad(m), 1244\u00ad(m), 1208\u00ad(m), 1194\u00ad(m),\n1183\u00ad(m), 1166\u00ad(m), 1122\u00ad(m), 1099\u00ad(m), 1045\u00ad(m), 1025\u00ad(m), 968\u00ad(m), 958\u00ad(m),\n939\u00ad(m), 914\u00ad(m), 899\u00ad(w), 860\u00ad(w), 805\u00ad(m), 784\u00ad(w), 756\u00ad(m), 730\u00ad(m), 701\u00ad(m),\n630\u00ad(m), 595\u00ad(w), 570\u00ad(m), 559\u00ad(m), 551\u00ad(m), 513\u00ad(w), 492\u00ad(w), 457\u00ad(w), 410\u00ad(w).</p><title>Synthesis of [Hg\u00ad(<bold>L</bold>)\u00adI<sub>2</sub>.MeOH]<sub>\n<italic>n</italic>\n</sub>, <bold>4</bold>\n</title><p>A 20 mL methanoic solution\nof HgI<sub>2</sub> (0.091 g, 0.20 mmol) was prepared and layered on\ntop of a 20 mL of ethanoic solution of <bold>L</bold> (0.069 g, 0.20\nmmol). After 3 weeks, colorless column-shaped crystals of <bold>4</bold> were generated. Yield: 0.11 g (66%). Anal. calcd for C<sub>21</sub>H<sub>22</sub>HgI<sub>2</sub>N<sub>4</sub>O<sub>3</sub> (MW = 832.81):\nC, 30.29; N, 6.73; H, 2.66%. Found: C, 30.03; N, 6.78; H, 2.61%. IR\n(cm<sup>\u20131</sup>): 3900\u00ad(w), 3851\u00ad(w), 3836\u00ad(w), 3799\u00ad(w), 3748\u00ad(w),\n3733\u00ad(w), 3709\u00ad(w), 3688\u00ad(w), 3647\u00ad(w), 3585\u00ad(w), 3355\u00ad(w), 3242\u00ad(m), 3183\u00ad(m),\n3130\u00ad(m), 3101\u00ad(m), 3068\u00ad(m), 2923\u00ad(m), 2350\u00ad(w), 1917\u00ad(w), 1667(s), 1603(s),\n1541(s), 1481(s), 1455\u00ad(m), 1415(s), 1341(s), 1325\u00ad(m), 1288(s), 1244\u00ad(m),\n1194\u00ad(m), 1180\u00ad(m), 1124\u00ad(m), 1101\u00ad(w), 1051\u00ad(m), 1023\u00ad(m), 961\u00ad(m), 939\u00ad(m),\n909\u00ad(m), 878\u00ad(m), 807\u00ad(m), 772\u00ad(m), 727\u00ad(m), 698\u00ad(m), 643\u00ad(m), 632\u00ad(m), 575\u00ad(m),\n516\u00ad(m), 458\u00ad(w), 446\u00ad(w), 432\u00ad(w), 410\u00ad(w) .</p><title>Synthesis of [Hg\u00ad(<bold>L</bold>)\u00adI<sub>2</sub>\u00b7MeCN]<sub>\n<italic>n</italic>\n</sub>, <bold>5</bold>\n</title><p>A 20 mL acetonitrile\nsolution of HgI<sub>2</sub> (0.091 g, 0.20 mmol) was prepared and\nlayered on top of a 20 mL ethanoic solution of <bold>L</bold> (0.069\ng, 0.20 mmol). After 1 week, colorless column-shaped crystals of <bold>5</bold> were generated. Yield: 0.11 g (65%). Anal. calcd for C<sub>22</sub>H<sub>21</sub>HgI<sub>2</sub>N<sub>5</sub>O<sub>2</sub> (MW\n= 841.83): C, 31.38; N, 8.31; H, 2.51%. Found: C, 31.32; N, 8.20;\nH, 2.27%. IR (cm<sup>\u20131</sup>): 3326\u00ad(w), 3237\u00ad(w), 3179\u00ad(w),\n3124\u00ad(w), 3062\u00ad(w), 2924\u00ad(w), 2295\u00ad(w), 2262\u00ad(w), 1923\u00ad(w), 1702\u00ad(m), 1660(s),\n1604\u00ad(m), 1543(s), 1482(s), 1411(s), 1346(s), 1310\u00ad(w), 1295\u00ad(m), 1244\u00ad(w),\n1194\u00ad(m), 1155\u00ad(m), 1122\u00ad(w), 1099\u00ad(w), 1049\u00ad(w), 968\u00ad(w), 805\u00ad(m), 779\u00ad(w),\n731\u00ad(m), 700\u00ad(m), 633\u00ad(w), 573\u00ad(w), 515\u00ad(w), 408\u00ad(w).</p>", "clean_text": "Materials\n\nThe reagent 1,2-phenylenediacetic acid was purchased from ACROS Co. 3-Aminopyridine, pyridine, tripenylphosphite, and mercury(II) halide salts were purchased from Alfa Aesar Co.\n\nSynthesis of L \n\n3-Aminopyridine (1.88 g, 20 mmol) solution in 10 mL of pyridine was mixed with 25 mL of pyridine solution of 1,2-phenyldiacetic acid (1.94 g, 10 mmol) and was made a homogeneous mixture by stirring for 20 min. Triphenyl phosphite (6.2 g, 20 mmol) was added and stirred gently for 2 h. The mixture was then refluxed for 24 h. After air cooling to room temperature, it was washed with deionized water several times to get a pure form of L. Yield: 2.95 g (85%). Anal. calcd for C20H18N4O2 (MW = 346.38): C, 69.34; N, 16.17; H, 5.23%. Found: C, 70.27; N, 15.9; H, 4.55%. 1H NMR (DMSO-d 6, \u03b4): 10.38(s, 2H); 8.72(d, 2H); 8.23(d, 2H); 7.99 (d, 2H); 7.29-7.33(m, 4H); 7.23-7.21(m, 2H); 3.83 (s, 4H); Figure S1. IR (KBr disk, cm-1): 3309(w), 3253(w), 3226(m), 3172(m), 3114(m), 3069(w), 2979(m), 2860(m), 1694(m), 1669(s), 1607(s), 1553(s), 1483(s), 1411(m), 1353(m), 1288(m), 1240(m), 1213(m), 1188(m), 1147(m), 1104(w), 1048(w), 1027(w), 957(w), 885(w), 805(m), 753(m), 718(m), 700(m), 625(w), 578(w), 543(w); Figure S2.\n\nSynthesis of [Hg(L)Cl2] n , 1 \n\nMercury(II) chloride (0.027 g, 0.10 mmol), L (0.035 g. 0.10 mmol) and 7 mL of ethanol were sealed in a 23 mL Teflon-lined stainless steel autoclave, which was then heated under autogenous pressure at 120 \u00b0C for 48 h followed by slow cooling at a rate of 2 \u00b0C h-1 to RT. Slow cooling of the reaction system afforded needle shape colorless crystals suitable for single-crystal X-ray diffraction. Yield: 0.037 g (60%). Anal. calcd for 1, C20H18Cl2HgN4O2 (MW = 617.87): C, 38.87; N, 9.06; H, 2.94%. Found: C, 38.26; N, 8.86; H, 2.94%. IR (cm-1): 3343(s), 3182(m), 3123(m), 3070(s), 3045(m), 2916(m), 2360(m), 1706(s), 1664(s), 1598(s), 1585(s), 1537(s), 1482(s), 1455(s), 1426(s), 1411(s), 1363(s), 1344(s), 1324(s), 12969s), 1280(s), 1244(s), 1210(s), 1196(s), 1185(s), 1166(s), 1124(s), 1102(s), 1048(s), 1026(m), 971(m), 958(m), 939(m), 919(m), 861(m), 806(s), 758(s), 732(m), 401(s), 634(m), 620(m), 570(m), 554(m), 492(w), 458(w), 420(w).\n\nAn alternative method for 1: A 20 mL ethanoic solution of L (0.069 g, 0.20 mmol) was prepared and a 20 mL of ethereal solution of HgCl2 (0.054 g, 0.20 mmol) was layered down slowly without disturbance on top. After 3 weeks, needle-shaped colorless crystals of 1 were generated. Yield: 0.094 g (76%). The structure of this product obtained by layering was verified by using powder X-ray pattern as the one prepared by using a solvothermal reaction, Figure S3.\n\nSynthesis of [Hg(L)Br2] n , 2 \n\nPrepared as described for 1, except that HgBr2 (0.036 g, 0.10 mmol) and L (0.035 g. 0.10 mmol) were used. Yield: 0.037 g (52%). Anal. calcd for C20H18Br2HgN4O2 (MW = 706.77): C, 33.99; N, 7.93; H, 2.57%. Found: C, 34.17; N, 7.99; H, 2.6%. IR (cm-1): 3452(s), 3438(s), 3349(s), 3239(s), 3115(s), 3066(s), 2915(s), 1960(w), 1916(w), 1822(w), 1707(s), 1683(s), 1680(s), 1598(s), 1584(s), 1535(s), 1481(s), 1448(s), 1428(s), 1425(s), 1361(s), 1341(s), 1323(s), 1285(s), 1279(s), 1244(s), 1208(s), 1194(s), 1185(s), 1166(s), 1123(s), 1100(s), 1046(s), 1026(s), 970(s), 958(s), 939(m), 916(m), 874(w), 861(w), 805(s), 757(s), 730(s), 700(s), 671(s), 632(s), 607(s), 569(s), 552(s), 514(m), 506(m), 492(w), 458(w), 410(w).\n\nAn alternative method for 2: A 20 mL ethanoic solution of L (0.069 g, 0.20 mmol) was prepared and a 20 mL methanoic solution of HgBr2 (0.072 g, 0.20 mmol) was layered down slowly without disturbance on top. After 3 weeks, needle shape colorless crystals of 2 were generated. Yield: 0.024 g (34%). The structure of this product obtained by layering has been verified by using powder X-ray pattern as the one prepared by using solvothermal reaction, Figure S4.\n\nSynthesis of [Hg(L)I2] n , 3 \n\nPrepared as described for 1, except that HgI2 (0.045 g, 0.10 mmol) and L (0.035 g, 0.10 mmol) were used. Yield: 0.056 g (70%). Anal. calcd for C20H18HgI2N4O2 (MW = 800.77): C, 29.997; N, 6.997; H, 2.266%. Found: C, 30.348; N, 7.028; H, 2.322%. IR (cm-1): 3356(s), 3237(m), 3175(m), 3119(m), 3055(m), 2909(m), 1958(w), 1915(w), 1817(w), 1711(s), 1654(s), 1597(m), 1582(s), 1535(s), 1481(s), 1455(m), 1422(s), 1362(m), 1341(m), 1322(m), 1294(s), 1277(m), 1244(m), 1208(m), 1194(m), 1183(m), 1166(m), 1122(m), 1099(m), 1045(m), 1025(m), 968(m), 958(m), 939(m), 914(m), 899(w), 860(w), 805(m), 784(w), 756(m), 730(m), 701(m), 630(m), 595(w), 570(m), 559(m), 551(m), 513(w), 492(w), 457(w), 410(w).\n\nSynthesis of [Hg(L)I2.MeOH] n , 4 \n\nA 20 mL methanoic solution of HgI2 (0.091 g, 0.20 mmol) was prepared and layered on top of a 20 mL of ethanoic solution of L (0.069 g, 0.20 mmol). After 3 weeks, colorless column-shaped crystals of 4 were generated. Yield: 0.11 g (66%). Anal. calcd for C21H22HgI2N4O3 (MW = 832.81): C, 30.29; N, 6.73; H, 2.66%. Found: C, 30.03; N, 6.78; H, 2.61%. IR (cm-1): 3900(w), 3851(w), 3836(w), 3799(w), 3748(w), 3733(w), 3709(w), 3688(w), 3647(w), 3585(w), 3355(w), 3242(m), 3183(m), 3130(m), 3101(m), 3068(m), 2923(m), 2350(w), 1917(w), 1667(s), 1603(s), 1541(s), 1481(s), 1455(m), 1415(s), 1341(s), 1325(m), 1288(s), 1244(m), 1194(m), 1180(m), 1124(m), 1101(w), 1051(m), 1023(m), 961(m), 939(m), 909(m), 878(m), 807(m), 772(m), 727(m), 698(m), 643(m), 632(m), 575(m), 516(m), 458(w), 446(w), 432(w), 410(w) .\n\nSynthesis of [Hg(L)I2\u22c5MeCN] n , 5 \n\nA 20 mL acetonitrile solution of HgI2 (0.091 g, 0.20 mmol) was prepared and layered on top of a 20 mL ethanoic solution of L (0.069 g, 0.20 mmol). After 1 week, colorless column-shaped crystals of 5 were generated. Yield: 0.11 g (65%). Anal. calcd for C22H21HgI2N5O2 (MW = 841.83): C, 31.38; N, 8.31; H, 2.51%. Found: C, 31.32; N, 8.20; H, 2.27%. IR (cm-1): 3326(w), 3237(w), 3179(w), 3124(w), 3062(w), 2924(w), 2295(w), 2262(w), 1923(w), 1702(m), 1660(s), 1604(m), 1543(s), 1482(s), 1411(s), 1346(s), 1310(w), 1295(m), 1244(w), 1194(m), 1155(m), 1122(w), 1099(w), 1049(w), 968(w), 805(m), 779(w), 731(m), 700(m), 633(w), 573(w), 515(w), 408(w).", "data": [{"meta": {"name": "L", "symbol": "", "chemical formula": "C20H18N4O2"}, "processes": [{"synthesis method": "chemical synthesis", "precursor": [{"name": "3-Aminopyridine", "amount": "1.88", "unit": "g"}, {"name": "1,2-phenyldiacetic acid", "amount": "1.94", "unit": "g"}, {"name": "triphenyl phosphite", "amount": "6.2", "unit": "g"}], "solution": [{"name": "pyridine", "amount": "10", "unit": "mL"}, {"name": "pyridine solution of 1,2-phenyldiacetic acid", "amount": "25", "unit": "mL"}], "pressure": "", "temperature": "reflux", "time": "24 h"}, {"synthesis method": "washing", "washing solution": "deionized water", "amount": ""}]}, {"meta": {"name": "[Hg(L)Cl2]n", "symbol": "1", "chemical formula": "C20H18Cl2HgN4O2"}, "processes": [{"synthesis method": "solvothermal synthesis", "precursor": [{"name": "HgCl2", "amount": "0.027", "unit": "g"}, {"name": "L", "amount": "0.035", "unit": "g"}], "solvent": [{"name": "ethanol", "amount": "7", "unit": "mL"}], "reducing agent": [{"name": "", "amount": "", "unit": ""}], "surfactant": [{"name": "", "amount": "", "unit": ""}], "pressure": "autogenous pressure", "temperature": "120\u00b0C", "time": "48 h", "heating rate": "", "cooling rate": ""}], "yield": "60%"}], "include_properties": ["chemical_synthesis", "washing"]}]

File: synthesis/800_acs/synthesis_cg800038j.json
[{"idx": 1, "type": "text", "classification": "synthesis condition", "content": "<p>A novel metal-organic framework with one-dimensional channels {[Cd(<bold>3</bold>)(CH<sub>3</sub>COO)<sub>2</sub>(H<sub>2</sub>O)<sub>2</sub>] (CH<sub>3</sub>CN)<sub>x</sub>(CH<sub>3</sub>OH)<sub>y</sub>} (<bold>5</bold>), based on conformationally restricted linear 4,4\u2032-bis(1-imidazolyl)biphenyl (<bold>3</bold>) and cadmium acetate dihydrate, has been synthesized. It crystallizes in the triclinic system, space group <italic toggle=\"yes\">P</italic>1\u0305 with <italic toggle=\"yes\">a</italic> = 5.6528(11) \u00c5, <italic toggle=\"yes\">b</italic> = 9.887(3) \u00c5, <italic toggle=\"yes\">c</italic> = 12.924(3) \u00c5, and <italic toggle=\"yes\">Z</italic> = 1. The experimental results demonstrate that coordinated crystal water molecules may play a key role in the formation of the metal-organic frameworks.</p>", "clean_text": "A novel metal-organic framework with one-dimensional channels {[Cd(3)(CH3COO)2(H2O)2] (CH3CN)x(CH3OH)y} (5), based on conformationally restricted linear 4,4'-bis(1-imidazolyl)biphenyl (3) and cadmium acetate dihydrate, has been synthesized. It crystallizes in the triclinic system, space group P1\u0305 with a = 5.6528(11) \u00c5, b = 9.887(3) \u00c5, c = 12.924(3) \u00c5, and Z = 1. The experimental results demonstrate that coordinated crystal water molecules may play a key role in the formation of the metal-organic frameworks.", "data": [{"meta": {"name": "[Cd(3)(CH3COO)2(H2O)2](CH3CN)x(CH3OH)y", "symbol": "5", "chemical formula": "unknown"}, "processes": [{"synthesis method": "chemical synthesis", "precursor": [{"name": "4,4\u2032-bis(1-imidazolyl)biphenyl", "amount": "", "unit": ""}, {"name": "cadmium acetate dihydrate", "amount": "", "unit": ""}], "solution": [{"name": "", "amount": "", "unit": ""}], "pressure": "", "temperature": "", "time": ""}], "yield": ""}], "include_properties": ["chemical_synthesis"]}]

File: synthesis/800_acs/synthesis_cg800471x.json
[{"idx": 14, "type": "text", "classification": "synthesis condition", "content": "<title>References</title><p>Synthesis of <bold>1</bold>: A mixture of Na<sub>2</sub>WO<sub>4</sub>\u00b72H<sub>2</sub>O (0.341 g), CuCl<sub>2</sub>\u00b72H<sub>2</sub>O (0.087 g), H<sub>3</sub>PO<sub>4</sub> (0.5 mL), 2,2\u2032-bpy (0.04g), and H<sub>2</sub>O (15 mL) was mixed and stirred for 30 min, and the pH was adjusted to 2.5\u22123.0 with 1 M NaOH solute. The resulting suspension was transferred to a Teflon-lined autoclave (25 mL) and kept at 160 \u00b0C for 5 days. After slow cooling to room temperature for 2 days, blue prism crystals of <bold>1</bold> were obtained by filtering, washing with distilled water, and drying in desiccators at ambient temperature. The yield was ca. 43% based on W. Elemental anal. Calcd (%) for C<sub>60</sub>H<sub>56</sub>Cu<sub>6</sub>N<sub>12</sub>O<sub>74</sub>P<sub>4</sub>W<sub>18</sub> (5943.59): W, 55.68; Cu, 6.41; P, 2.08; C, 12.12; H, 0.95; N, 2.83. Found: W, 55.59; Cu, 6.29; P, 2.21; C, 12.22; H, 1.06; N, 2.93. The experimental and simulated XPRD patterns of compound <bold>1</bold> fit well (see the ), indicating the purity of the product. The infrared spectrum of <bold>1</bold> exhibits four characteristic asymmetric vibrations for the Wells\u2212Dawson structure, namely, P\u2212O<sub>a</sub> 1093 cm<sup>\u22121</sup>, W\u2212-O<sub>t</sub> 957 cm<sup>\u22121</sup>, corner-sharing W\u2212O<sub>c</sub>\u2212W 903 cm<sup>\u22121</sup>, edge-sharing W\u2212O<sub>e</sub>\u2212W 794 cm<sup>\u22121</sup>, respectively. And the 1150\u22121700 cm<sup>\u22121</sup> region is indicative of the organic ligand 2,2\u2032-bpy (see the )</p>", "clean_text": "References\n\nSynthesis of 1: A mixture of Na2WO4\u22c52H2O (0.341 g), CuCl2\u22c52H2O (0.087 g), H3PO4 (0.5 mL), 2,2'-bpy (0.04g), and H2O (15 mL) was mixed and stirred for 30 min, and the pH was adjusted to 2.5-3.0 with 1 M NaOH solute. The resulting suspension was transferred to a Teflon-lined autoclave (25 mL) and kept at 160 \u00b0C for 5 days. After slow cooling to room temperature for 2 days, blue prism crystals of 1 were obtained by filtering, washing with distilled water, and drying in desiccators at ambient temperature. The yield was ca. 43% based on W. Elemental anal. Calcd (%) for C60H56Cu6N12O74P4W18 (5943.59): W, 55.68; Cu, 6.41; P, 2.08; C, 12.12; H, 0.95; N, 2.83. Found: W, 55.59; Cu, 6.29; P, 2.21; C, 12.22; H, 1.06; N, 2.93. The experimental and simulated XPRD patterns of compound 1 fit well (see the ), indicating the purity of the product. The infrared spectrum of 1 exhibits four characteristic asymmetric vibrations for the Wells-Dawson structure, namely, P-Oa 1093 cm-1, W--Ot 957 cm-1, corner-sharing W-Oc-W 903 cm-1, edge-sharing W-Oe-W 794 cm-1, respectively. And the 1150-1700 cm-1 region is indicative of the organic ligand 2,2'-bpy (see the )", "data": [{"meta": {"name": "1", "symbol": "", "chemical formula": "C60H56Cu6N12O74P4W18"}, "processes": [{"synthesis method": "solvothermal synthesis", "precursor": [{"name": "Na2WO4\u00b72H2O", "amount": "0.341", "unit": "g"}, {"name": "CuCl2\u00b72H2O", "amount": "0.087", "unit": "g"}, {"name": "H3PO4", "amount": "0.5", "unit": "mL"}, {"name": "2,2\u2032-bpy", "amount": "0.04", "unit": "g"}], "solution": [{"name": "H2O", "amount": "15", "unit": "mL"}], "pressure": "", "temperature": "160\u00b0C", "time": "5 days", "heating rate": "", "cooling rate": ""}, {"synthesis method": "filtration", "time": "", "atmosphere": "", "pressure": ""}, {"synthesis method": "washing", "washing solution": "distilled water", "amount": ""}, {"synthesis method": "drying", "pressure": "", "temperature": "", "atmosphere": "desiccators", "time": ""}]}], "include_properties": ["solvothermal_synthesis", "pH_adjustment", "filtration", "washing", "drying"]}]

File: synthesis/800_acs/synthesis_cg8b00431.json
[{"idx": "5, 6, 7, 8, 13", "type": "text", "classification": "synthesis condition", "content": "<title>Experimental\nSection</title><title>Synthesis</title><p>All starting materials Na<sub>2</sub>CO<sub>3</sub> (\u226599.5%),and GdF<sub>3</sub> (99.9%) were analytical\ngrade from commercial sources and used without further treatment.</p><title>Synthesis\nof NaGdCO<sub>3</sub>F<sub>2</sub> (<bold>1</bold>)</title><p>A mixture\nof Na<sub>2</sub>CO<sub>3</sub> (0.318 g, 3 mmol) and GdF<sub>3</sub> (0.214g, 1 mmol) were added to deionized water (5 mL). The mixture\nwas stirred at room temperature for 20 min (pH = 12), sealed into\na 23 mL Teflon autoclave, heated at 220 \u00b0C for 6 days, and then\nslowly cooled to ambient temperature at a rate of 3 \u00b0C/h, which\nis beneficial to obtain high quality crystals for single crystal structure\ndetermination. Cooling too fast may lead to twined crystal of poor\nquality. The products were washed with deionized water and then dried\nin air. Transparent stick crystals of NaGdCO<sub>3</sub>F<sub>2</sub> shown in <ext-link xlink:href=\"http://pubs.acs.org/doi/suppl/10.1021/acs.cgd.8b00431/suppl_file/cg8b00431_si_001.pdf\">Figure S1a</ext-link> were obtained in\nyields of about 71% (on the basis of Gd).</p><title>Synthesis of Na<sub>2</sub>GdCO<sub>3</sub>F<sub>3</sub> (<bold>2</bold>)</title><p>Na<sub>2</sub>GdCO<sub>3</sub>F<sub>3</sub> was hydrothermally synthesized by reactions\nof a mixture of Na<sub>2</sub>CO<sub>3</sub> (0.531 g, 5 mmol), GdF<sub>3</sub> (0.214 g, 1 mmol), and deionized water (5 mL). Then the mixture\nwas sealed in a 23 mL Teflon autoclave (pH = 12) and heated at 220\n\u00b0C for 6 days, and slow cooled to ambient temperature at a rate\nof 3 \u00b0C/h. The transparent products were obtained and washed\nwith deionized water, and dried in air. The crystals shown in <ext-link xlink:href=\"http://pubs.acs.org/doi/suppl/10.1021/acs.cgd.8b00431/suppl_file/cg8b00431_si_001.pdf\">Figure S1b</ext-link> were collected in yields of about\n81% (on the basis of Gd).</p><title>Synthesis of Na<sub>3</sub>Gd\u00ad(CO<sub>3</sub>)<sub>3</sub> (<bold>3</bold>)</title><p>A mixture of Na<sub>2</sub>CO<sub>3</sub> (0.424 g, 4 mmol), GdF<sub>3</sub> (0.107 g, 0.5 mmol),\nand deionized water (5 mL) with a pH value about 12 was sealed in\nan autoclave equipped with a Teflon liner (23 mL), heated at 220 \u00b0C\nfor 6 days, and then slow cooled to ambient temperature at a rate\nof 3 \u00b0C/h. Transparent plate crystals of Na<sub>3</sub>Gd\u00ad(CO<sub>3</sub>)<sub>3</sub> shown in <ext-link xlink:href=\"http://pubs.acs.org/doi/suppl/10.1021/acs.cgd.8b00431/suppl_file/cg8b00431_si_001.pdf\">Figure S1c</ext-link> were obtained in yields of about 34% (on the basis of Gd).</p><title>Synthesis\nof Na<sub>3</sub>Gd\u00ad(CO<sub>3</sub>)<sub>3</sub>\u00b76H<sub>2</sub>O (<bold>4</bold>)</title><p>A mixture of Na<sub>2</sub>CO<sub>3</sub> (3.392 g, 32 mmol), GdF<sub>3</sub>(0.856g, 4 mmol) was added to\nthe 5 mL deionized water and stirring for about 20 min. The resulting\nsolution was sealed in a 23 mL Teflon autoclave (pH = 12), and heated\nat 220 \u00b0C for 6 days and then slow cooled to ambient temperature\nat a rate of 3 \u00b0C/h. The colorless block crystals shown in <ext-link xlink:href=\"http://pubs.acs.org/doi/suppl/10.1021/acs.cgd.8b00431/suppl_file/cg8b00431_si_001.pdf\">Figure S1d</ext-link> were obtained in yields of about 48%\n(on the basis of Gd).</p><title>Thermal Analysis</title><p>Thermogravimetric analysis (TGA) was conducted on a Netzsch STA 409\nPC. The crystal samples (10\u201315 mg) were enclosed in platinum\ncrucibles and heated from room temperature to 800 \u00b0C at a rate\nof 10 \u00b0C/min under a constant flow of air gas.</p>", "clean_text": "Experimental Section\n\nSynthesis\n\nAll starting materials Na2CO3 (\u226599.5%),and GdF3 (99.9%) were analytical grade from commercial sources and used without further treatment.\n\nSynthesis of NaGdCO3F2 (1)\n\nA mixture of Na2CO3 (0.318 g, 3 mmol) and GdF3 (0.214g, 1 mmol) were added to deionized water (5 mL). The mixture was stirred at room temperature for 20 min (pH = 12), sealed into a 23 mL Teflon autoclave, heated at 220 \u00b0C for 6 days, and then slowly cooled to ambient temperature at a rate of 3 \u00b0C/h, which is beneficial to obtain high quality crystals for single crystal structure determination. Cooling too fast may lead to twined crystal of poor quality. The products were washed with deionized water and then dried in air. Transparent stick crystals of NaGdCO3F2 shown in Figure S1a were obtained in yields of about 71% (on the basis of Gd).\n\nSynthesis of Na2GdCO3F3 (2)\n\nNa2GdCO3F3 was hydrothermally synthesized by reactions of a mixture of Na2CO3 (0.531 g, 5 mmol), GdF3 (0.214 g, 1 mmol), and deionized water (5 mL). Then the mixture was sealed in a 23 mL Teflon autoclave (pH = 12) and heated at 220 \u00b0C for 6 days, and slow cooled to ambient temperature at a rate of 3 \u00b0C/h. The transparent products were obtained and washed with deionized water, and dried in air. The crystals shown in Figure S1b were collected in yields of about 81% (on the basis of Gd).\n\nSynthesis of Na3Gd(CO3)3 (3)\n\nA mixture of Na2CO3 (0.424 g, 4 mmol), GdF3 (0.107 g, 0.5 mmol), and deionized water (5 mL) with a pH value about 12 was sealed in an autoclave equipped with a Teflon liner (23 mL), heated at 220 \u00b0C for 6 days, and then slow cooled to ambient temperature at a rate of 3 \u00b0C/h. Transparent plate crystals of Na3Gd(CO3)3 shown in Figure S1c were obtained in yields of about 34% (on the basis of Gd).\n\nSynthesis of Na3Gd(CO3)3\u22c56H2O (4)\n\nA mixture of Na2CO3 (3.392 g, 32 mmol), GdF3(0.856g, 4 mmol) was added to the 5 mL deionized water and stirring for about 20 min. The resulting solution was sealed in a 23 mL Teflon autoclave (pH = 12), and heated at 220 \u00b0C for 6 days and then slow cooled to ambient temperature at a rate of 3 \u00b0C/h. The colorless block crystals shown in Figure S1d were obtained in yields of about 48% (on the basis of Gd).\n\nThermal Analysis\n\nThermogravimetric analysis (TGA) was conducted on a Netzsch STA 409 PC. The crystal samples (10-15 mg) were enclosed in platinum crucibles and heated from room temperature to 800 \u00b0C at a rate of 10 \u00b0C/min under a constant flow of air gas.", "data": [{"meta": {"name": "NaGdCO3F2", "symbol": "1", "chemical formula": "NaGdCO3F2"}, "processes": [{"synthesis method": "solvothermal synthesis", "precursor": [{"name": "Na2CO3", "amount": "0.318", "unit": "g"}, {"name": "GdF3", "amount": "0.214", "unit": "g"}], "solvent": [{"name": "deionized water", "amount": "5", "unit": "mL"}], "pressure": "", "temperature": "220\u00b0C", "time": "6 days", "heating rate": "", "cooling rate": ""}], "yield": "71%"}, {"meta": {"name": "Na2GdCO3F3", "symbol": "2", "chemical formula": "Na2GdCO3F3"}, "processes": [{"synthesis method": "hydrothermal synthesis", "precursor": [{"name": "Na2CO3", "amount": "0.531", "unit": "g"}, {"name": "GdF3", "amount": "0.214", "unit": "g"}], "solvent": [{"name": "deionized water", "amount": "5", "unit": "mL"}], "pressure": "", "temperature": "220\u00b0C", "time": "6 days", "heating rate": "", "cooling rate": ""}], "yield": "81%"}, {"meta": {"name": "Na3Gd(CO3)3", "symbol": "3", "chemical formula": "Na3Gd(CO3)3"}, "processes": [{"synthesis method": "hydrothermal synthesis", "precursor": [{"name": "Na2CO3", "amount": "0.424", "unit": "g"}, {"name": "GdF3", "amount": "0.107", "unit": "g"}], "solvent": [{"name": "deionized water", "amount": "5", "unit": "mL"}], "pressure": "", "temperature": "220\u00b0C", "time": "6 days", "heating rate": "", "cooling rate": ""}], "yield": "34%"}, {"meta": {"name": "Na3Gd(CO3)3\u00b76H2O", "symbol": "4", "chemical formula": "Na3Gd(CO3)3\u00b76H2O"}, "processes": [{"synthesis method": "hydrothermal synthesis", "precursor": [{"name": "Na2CO3", "amount": "3.392", "unit": "g"}, {"name": "GdF3", "amount": "0.856", "unit": "g"}], "solvent": [{"name": "deionized water", "amount": "5", "unit": "mL"}], "pressure": "", "temperature": "220\u00b0C", "time": "6 days", "heating rate": "", "cooling rate": ""}], "yield": "48%"}], "include_properties": ["solvothermal_synthesis", "washing", "drying"]}]
