Repository: Yeonghun1675/L2M3

<div align="center">
<h1> ⛏L2M3: Large Language Models Material Miner </h1> 
</div>

## Summary
L2M3 is designed to efficiently gather experimental Metal-Organic Framework (MOF) data from scientific literature, addressing the challenge of accessing hard-to-find data and enhancing the quality of information available for machine learning in materials science. By utilizing a chain of advanced Large Language Models (LLMs), we developed a systematic method for extracting and organizing MOF data into a structured, usable format. Our approach has successfully compiled data from over 40,000 research articles, creating a comprehensive, ready-to-use dataset.

File: synthesis/800_acs/synthesis_cg8b01403.json
[{"idx": "9, 10, 11", "type": "text", "classification": "synthesis condition", "content": "<p>Synthesis of [Cu<sub>3</sub>(L<sup>2</sup>)\u00ad(H<sub>2</sub>O)<sub>3</sub>]\u00ad\u00b73DMF\u00ad\u00b73Diox\u00ad\u00b710H<sub>2</sub>O (<bold>UMCM-151-F</bold>). H<sub>3</sub>L<sup>2</sup> (0.03\nmmol,\n12.0 mg) and Cu\u00ad(NO<sub>3</sub>)<sub>2</sub>\u00ad\u00b72.5H<sub>2</sub>O (0.1 mmol, 24.0 mg) was dissolved in a solution of DMF/Diox/H<sub>2</sub>O (3 mL, V/V/V = 5:2:1) in 10 mL vial. The mixture was heated\nto 75 \u00b0C over 2 h and kept for 12 h. The blue crystals were collected\nand washed with DMF several times (yield: 86%, based on H<sub>3</sub>L<sup>2</sup>). Elemental analysis calcd (%) for UMCM-151-F: C, 45.71;\nN, 2.96; H, 7.30; found: C, 45.36; N, 2.89; H, 7.32. IR spectrum data\n(KBr, cm<sup>\u20131</sup>): 3369\u00ad(m), 2927\u00ad(m), 1663(s), 1545\u00ad(m),\n1383(s), 1249\u00ad(m), 1178\u00ad(m), 1097(s), 870\u00ad(w), 782\u00ad(m), 729\u00ad(m), 658\u00ad(m).</p><p>Synthesis of [Cu<sub>3</sub>(L<sup>3</sup>)\u00ad(H<sub>2</sub>O)<sub>3</sub>]\u00b73DMF\u00b73Diox\u00b79H<sub>2</sub>O (<bold>UMCM-151-Cl</bold>). The synthesis process of <bold>UMCM-151-F</bold> was similar to\nthat of <bold>UMCM-151-F</bold> except with H<sub>3</sub>L<sup>3</sup> instead of H<sub>3</sub>L<sup>2</sup>. Yield: 81% (based on H<sub>3</sub>L<sup>3</sup>). Elemental analysis calcd (%) for <bold>UMCM-151-Cl</bold>: C, 44.10; H, 7.2; N, 3.67; found: C, 43.81; H, 7.26; N, 3.59. IR\nSpectrum data (KBr, cm<sup>\u20131</sup>): 3417\u00ad(w), 1600(s), 1531(s),\n1404\u00ad(m), 1320(s), 1035\u00ad(w), 781 (s), 712\u00ad(m).</p><p>Synthesis of [Cu<sub>3</sub>(L<sup>5</sup>)\u00ad(H<sub>2</sub>O)<sub>3</sub>]\u00ad\u00b74DMF\u00ad\u00b74Diox\u00ad\u00b710H<sub>2</sub>O (<bold>UMCM-151-CH<sub>3</sub>\n</bold>). The synthesis process\nof\nUMCM-151-CH<sub>3</sub> was similar to that of UMCM-151-F except with\nH<sub>3</sub>L<sup>5</sup> instead of H<sub>3</sub>L<sup>2</sup>.\nYield: 78% (based on H<sub>3</sub>L<sup>5</sup>). Elemental analysis\ncalcd (%) for UMCM-151-CH<sub>3</sub>: C, 42.5; H, 7.20; N, 3.96;\nfound: C, 41.5; H, 7.05; N, 3.88. IR Spectrum data (KBr, cm<sup>\u20131</sup>): 3420\u00ad(m), 3065\u00ad(m), 2954\u00ad(m), 1660(s), 1553(s), 1402(s), 1312\u00ad(m),\n1254\u00ad(m), 1180\u00ad(m), 1099(s), 1019\u00ad(w), 866\u00ad(w), 790\u00ad(m), 724\u00ad(m), 665\u00ad(m),514\u00ad(m).</p>", "clean_text": "Synthesis of [Cu3(L2)(H2O)3]\u22c53DMF\u22c53Diox\u22c510H2O (UMCM-151-F). H3L2 (0.03 mmol, 12.0 mg) and Cu(NO3)2\u22c52.5H2O (0.1 mmol, 24.0 mg) was dissolved in a solution of DMF/Diox/H2O (3 mL, V/V/V = 5:2:1) in 10 mL vial. The mixture was heated to 75 \u00b0C over 2 h and kept for 12 h. The blue crystals were collected and washed with DMF several times (yield: 86%, based on H3L2). Elemental analysis calcd (%) for UMCM-151-F: C, 45.71; N, 2.96; H, 7.30; found: C, 45.36; N, 2.89; H, 7.32. IR spectrum data (KBr, cm-1): 3369(m), 2927(m), 1663(s), 1545(m), 1383(s), 1249(m), 1178(m), 1097(s), 870(w), 782(m), 729(m), 658(m).\n\nSynthesis of [Cu3(L3)(H2O)3]\u22c53DMF\u22c53Diox\u22c59H2O (UMCM-151-Cl). The synthesis process of UMCM-151-F was similar to that of UMCM-151-F except with H3L3 instead of H3L2. Yield: 81% (based on H3L3). Elemental analysis calcd (%) for UMCM-151-Cl: C, 44.10; H, 7.2; N, 3.67; found: C, 43.81; H, 7.26; N, 3.59. IR Spectrum data (KBr, cm-1): 3417(w), 1600(s), 1531(s), 1404(m), 1320(s), 1035(w), 781 (s), 712(m).\n\nSynthesis of [Cu3(L5)(H2O)3]\u22c54DMF\u22c54Diox\u22c510H2O (UMCM-151-CH3 ). The synthesis process of UMCM-151-CH3 was similar to that of UMCM-151-F except with H3L5 instead of H3L2. Yield: 78% (based on H3L5). Elemental analysis calcd (%) for UMCM-151-CH3: C, 42.5; H, 7.20; N, 3.96; found: C, 41.5; H, 7.05; N, 3.88. IR Spectrum data (KBr, cm-1): 3420(m), 3065(m), 2954(m), 1660(s), 1553(s), 1402(s), 1312(m), 1254(m), 1180(m), 1099(s), 1019(w), 866(w), 790(m), 724(m), 665(m),514(m).", "data": [{"meta": {"name": "[Cu3(L2)(H2O)3]\u00b73DMF\u00b73Diox\u00b710H2O", "symbol": "UMCM-151-F", "chemical formula": "Unknown"}, "processes": [{"synthesis method": "chemical synthesis", "precursor": [{"name": "H3L2", "amount": "0.03", "unit": "mmol"}, {"name": "Cu(NO3)2\u00b72.5H2O", "amount": "0.1", "unit": "mmol"}], "solution": [{"name": "DMF/Diox/H2O", "amount": "3", "unit": "mL", "ratio": "5:2:1"}], "pressure": "", "temperature": "75\u00b0C", "time": "12 h"}, {"synthesis method": "washing", "washing solution": "DMF", "amount": ""}], "yield": "86%"}, {"meta": {"name": "[Cu3(L3)(H2O)3]\u00b73DMF\u00b73Diox\u00b79H2O", "symbol": "UMCM-151-Cl", "chemical formula": "Unknown"}, "processes": [{"synthesis method": "chemical synthesis", "precursor": [{"name": "H3L3", "amount": "", "unit": ""}, {"name": "Cu(NO3)2\u00b72.5H2O", "amount": "", "unit": ""}], "solution": [{"name": "DMF/Diox/H2O", "amount": "", "unit": "mL", "ratio": "5:2:1"}], "pressure": "", "temperature": "", "time": ""}, {"synthesis method": "washing", "washing solution": "DMF", "amount": ""}], "yield": "81%"}, {"meta": {"name": "[Cu3(L5)(H2O)3]\u00b74DMF\u00b74Diox\u00b710H2O", "symbol": "UMCM-151-CH3", "chemical formula": "Unknown"}, "processes": [{"synthesis method": "chemical synthesis", "precursor": [{"name": "H3L5", "amount": "", "unit": ""}, {"name": "Cu(NO3)2\u00b72.5H2O", "amount": "", "unit": ""}], "solution": [{"name": "DMF/Diox/H2O", "amount": "", "unit": "mL", "ratio": "5:2:1"}], "pressure": "", "temperature": "", "time": ""}, {"synthesis method": "washing", "washing solution": "DMF", "amount": ""}], "yield": "78%"}], "include_properties": ["chemical_synthesis", "washing"]}]

File: synthesis/800_acs/synthesis_cg8b01426.json
[{"idx": 11, "type": "text", "classification": "synthesis condition", "content": "<title>Synthesis of Compounds <bold>1</bold>\u2013<bold>14</bold>\n</title><title>General\nSyntheses of {Ln<sub>2</sub>(TBrTA)<sub>3</sub>(H<sub>2</sub>O)<sub>8</sub>\u00b72H<sub>2</sub>O}<sub>\n<italic>n</italic>\n</sub> [Ln =\nLa (<bold>1</bold>) to Dy (<bold>9</bold>), except <italic>Pm</italic>] Compounds \u2013 Series <bold>1</bold>\n</title><p>The\nsame procedure was used in the synthesis of compounds <bold>1\u20139</bold>. In a typical synthesis, solid H<sub>2</sub>TBrTA (1 mmol) was added\nto a warm solution of LnCl<sub>3</sub>\u00b7<italic>x</italic>H<sub>2</sub>O (8 mmol Ln<sup>3+</sup>) in 15 mL of water as it was being\nheated and stirred. NaOH solution (\u223c0.5 M) was added dropwise\nuntil pH 5.5\u20136.1. The reaction mixture was stirred for \u223c5\nmin and then filtered into a warm conical flask which was covered\nwith perforated Parafilm and placed on a sand bath at \u223c90 \u00b0C.\nAfter a white thin layer formed at the bottom of the flask, the mixture\nwas filtered once more in a conical flask which was covered with perforated\nParafilm and returned to the sand bath. Three-dimensional (3D) elongated\nhexagonal prismatic crystals suitable for X-ray analyses were obtained\nafter 2\u20135 days. Yields and IR frequencies for compounds can\nbe seen in <ext-link xlink:href=\"http://pubs.acs.org/doi/suppl/10.1021/acs.cgd.8b01426/suppl_file/cg8b01426_si_001.pdf\">Table S2</ext-link> of the Supporting Information.</p>", "clean_text": "Synthesis of Compounds 1-14 \n\nGeneral Syntheses of {Ln2(TBrTA)3(H2O)8\u22c52H2O} n  [Ln = La (1) to Dy (9), except Pm] Compounds - Series 1 \n\nThe same procedure was used in the synthesis of compounds 1-9. In a typical synthesis, solid H2TBrTA (1 mmol) was added to a warm solution of LnCl3\u22c5xH2O (8 mmol Ln3+) in 15 mL of water as it was being heated and stirred. NaOH solution (~0.5 M) was added dropwise until pH 5.5-6.1. The reaction mixture was stirred for ~5 min and then filtered into a warm conical flask which was covered with perforated Parafilm and placed on a sand bath at ~90 \u00b0C. After a white thin layer formed at the bottom of the flask, the mixture was filtered once more in a conical flask which was covered with perforated Parafilm and returned to the sand bath. Three-dimensional (3D) elongated hexagonal prismatic crystals suitable for X-ray analyses were obtained after 2-5 days. Yields and IR frequencies for compounds can be seen in Table S2 of the Supporting Information.", "data": [{"meta": {"name": "Ln2(TBrTA)3(H2O)8\u00b72H2O", "symbol": "1-9", "chemical formula": ""}, "processes": [{"synthesis method": "chemical synthesis", "precursor": [{"name": "H2TBrTA", "amount": "1", "unit": "mmol"}, {"name": "LnCl3\u00b7xH2O", "amount": "8", "unit": "mmol"}], "solution": [{"name": "water", "amount": "15", "unit": "mL"}, {"name": "NaOH solution", "amount": "\u223c0.5 M", "unit": ""}], "pressure": "", "temperature": "\u223c90\u00b0C", "time": "2-5 days"}, {"synthesis method": "filtration", "filtration solution": "water", "amount": ""}]}], "include_properties": ["chemical_synthesis", "pH_adjustment", "filtration"]}]

File: synthesis/800_acs/synthesis_cg8b01482.json
[{"idx": "10, 11", "type": "text", "classification": "synthesis condition", "content": "<title>General Procedure for the Synthesis of Three\nPolymorphs</title><title>Synthesis of {[Cu<sub>3</sub>(\u03bc<sub>3</sub>-OH)\u00ad(\u03bc-Cl)\u00ad(\u03bc-pz)<sub>3</sub>Cl\u00ad(tmpy)]\u00ad(CH<sub>3</sub>CN)}<sub>\n<italic>n</italic>\n</sub> [<bold>1</bold>] and [<bold>2</bold>]</title><p>[PPN]<sub>2</sub>[Cu<sub>3</sub>(\u03bc<sub>3</sub>-O)\u00ad(\u03bc-pz)<sub>3</sub>Cl<sub>3</sub>] (0.013 mmol, 20 mg) and tmpy (0.006 mmol, 1.2 mg) were added to\n10 mL of CH<sub>3</sub>CN under stirring. The reaction mixture was\nfiltered after 24 h, and slow evaporation of the filtrate in air yielded\nwell-formed light-blue crystals of [<bold>1</bold>], suitable for\na SC-XRD determination. Yield: 60%. Elemental analysis calcd (%) for\n[Cu<sub>3</sub>(\u03bc<sub>3</sub>-OH)\u00ad(\u03bc-Cl)\u00ad(\u03bc-pz)<sub>3</sub>Cl\u00ad(tmpy)]\u00b7H<sub>2</sub>O, C<sub>22</sub>H<sub>26</sub>Cl<sub>2</sub>Cu<sub>3</sub>N<sub>8</sub>O<sub>2</sub>: C, 38.10;\nH, 3.78; N, 16.17. Found: C, 37.19; H, 3.81; N, 15.75. After the removal\nof the crystals of [<bold>1</bold>], the mother liquor was allowed\nto further concentrate by evaporation, finally yielding a second crop\nof a few dark-blue crystals of [<bold>2</bold>]. The crystals of [<bold>2</bold>] standing in air quickly turned into powder upon the loss\nof solvent. The SC-XRD determination of [<bold>2</bold>] was carried\nout at 200 K with a crystal sealed in a capillary tube under its mother\nliquor.</p><title>Synthesis of {[Cu<sub>3</sub>(\u03bc<sub>3</sub>-OH)\u00ad(\u03bc-Cl)\u00ad(\u03bc-pz)<sub>3</sub>Cl\u00ad(tmpy)]\u00ad(CH<sub>3</sub>CN)}<sub>\n<italic>n</italic>\n</sub>\n<bold>[3</bold>]</title><p>Complex [<bold>3</bold>] was synthesized in a\nsimilar way as described for [<bold>1</bold>], except that the reaction\nmolar ratio was 2:1.5 (instead of 2:1). Yield: 40%. Although the crystal\nstructure shows CH<sub>3</sub>CN solvent molecules in the lattice,\nthe dried sample sent for elemental analysis showed none. Elemental\nanalysis calcd (%) for [Cu<sub>3</sub>(\u03bc<sub>3</sub>-OH)\u00ad(\u03bc-Cl)\u00ad(\u03bc-pz)<sub>3</sub>Cl\u00ad(tmpy)], C<sub>22</sub>H<sub>24</sub>Cl<sub>2</sub>Cu<sub>3</sub>N<sub>8</sub>O: C, 39.11; H, 3.58; N, 16.60. Found: C, 38.74;\nH, 3.67; N, 16.56.</p>", "clean_text": "General Procedure for the Synthesis of Three Polymorphs\n\nSynthesis of {[Cu3(\u03bc3-OH)(\u03bc-Cl)(\u03bc-pz)3Cl(tmpy)](CH3CN)} n  [1] and [2]\n\n[PPN]2[Cu3(\u03bc3-O)(\u03bc-pz)3Cl3] (0.013 mmol, 20 mg) and tmpy (0.006 mmol, 1.2 mg) were added to 10 mL of CH3CN under stirring. The reaction mixture was filtered after 24 h, and slow evaporation of the filtrate in air yielded well-formed light-blue crystals of [1], suitable for a SC-XRD determination. Yield: 60%. Elemental analysis calcd (%) for [Cu3(\u03bc3-OH)(\u03bc-Cl)(\u03bc-pz)3Cl(tmpy)]\u22c5H2O, C22H26Cl2Cu3N8O2: C, 38.10; H, 3.78; N, 16.17. Found: C, 37.19; H, 3.81; N, 15.75. After the removal of the crystals of [1], the mother liquor was allowed to further concentrate by evaporation, finally yielding a second crop of a few dark-blue crystals of [2]. The crystals of [2] standing in air quickly turned into powder upon the loss of solvent. The SC-XRD determination of [2] was carried out at 200 K with a crystal sealed in a capillary tube under its mother liquor.\n\nSynthesis of {[Cu3(\u03bc3-OH)(\u03bc-Cl)(\u03bc-pz)3Cl(tmpy)](CH3CN)} n  [3]\n\nComplex [3] was synthesized in a similar way as described for [1], except that the reaction molar ratio was 2:1.5 (instead of 2:1). Yield: 40%. Although the crystal structure shows CH3CN solvent molecules in the lattice, the dried sample sent for elemental analysis showed none. Elemental analysis calcd (%) for [Cu3(\u03bc3-OH)(\u03bc-Cl)(\u03bc-pz)3Cl(tmpy)], C22H24Cl2Cu3N8O: C, 39.11; H, 3.58; N, 16.60. Found: C, 38.74; H, 3.67; N, 16.56.", "data": [{"meta": {"name": "[Cu3(\u03bc3-OH)\u00ad(\u03bc-Cl)\u00ad(\u03bc-pz)3Cl\u00ad(tmpy)]\u00b7H2O", "symbol": "1", "chemical formula": "C22H26Cl2Cu3N8O2"}, "processes": [{"synthesis method": "chemical synthesis", "precursor": [{"name": "[PPN]2[Cu3(\u03bc3-O)\u00ad(\u03bc-pz)3Cl3]", "amount": "0.013", "unit": "mmol"}, {"name": "tmpy", "amount": "0.006", "unit": "mmol"}], "solution": [{"name": "CH3CN", "amount": "10", "unit": "mL"}], "pressure": "", "temperature": "", "time": "24 h"}, {"synthesis method": "filtration", "filtration solution": "air"}, {"synthesis method": "evaporation", "evaporation solution": "filtrate", "atmosphere": "air"}], "yield": "60%"}, {"meta": {"name": "[Cu3(\u03bc3-OH)\u00ad(\u03bc-Cl)\u00ad(\u03bc-pz)3Cl\u00ad(tmpy)]", "symbol": "2", "chemical formula": "C22H24Cl2Cu3N8O"}, "processes": [{"synthesis method": "chemical synthesis", "precursor": [{"name": "[PPN]2[Cu3(\u03bc3-O)\u00ad(\u03bc-pz)3Cl3]", "amount": "0.013", "unit": "mmol"}, {"name": "tmpy", "amount": "0.006", "unit": "mmol"}], "solution": [{"name": "CH3CN", "amount": "10", "unit": "mL"}], "pressure": "", "temperature": "", "time": "24 h"}, {"synthesis method": "filtration", "filtration solution": "air"}, {"synthesis method": "evaporation", "evaporation solution": "filtrate", "atmosphere": "air"}]}, {"meta": {"name": "[Cu3(\u03bc3-OH)\u00ad(\u03bc-Cl)\u00ad(\u03bc-pz)3Cl\u00ad(tmpy)]", "symbol": "3", "chemical formula": "C22H24Cl2Cu3N8O"}, "processes": [{"synthesis method": "chemical synthesis", "precursor": [{"name": "[PPN]2[Cu3(\u03bc3-O)\u00ad(\u03bc-pz)3Cl3]", "amount": "0.013", "unit": "mmol"}, {"name": "tmpy", "amount": "0.006", "unit": "mmol"}], "solution": [{"name": "CH3CN", "amount": "10", "unit": "mL"}], "pressure": "", "temperature": "", "time": "24 h"}, {"synthesis method": "filtration", "filtration solution": "air"}, {"synthesis method": "evaporation", "evaporation solution": "filtrate", "atmosphere": "air"}], "yield": "40%"}], "include_properties": ["chemical_synthesis", "filtration", "drying"]}]

File: synthesis/800_acs/synthesis_cg900371k.json
[{"idx": "6, 7", "type": "text", "classification": "synthesis condition", "content": "<title>Experimental Section</title><title>General Procedures</title><p>Chemicals were purchased from commercial sources and used without further purification. Ligands (L<sup>1</sup>) and (L<sup>2</sup>) were prepared according to the literature.</p><title>Synthesis of [Zn<sub>2</sub>(ODPT)(L<sup>1</sup>)]\u00b73H<sub>2</sub>O (<bold>1</bold>)</title><p>A mixture of ODPTA (3,3\u2032,4,4\u2032-oxidiphenone tetracarboxylic dianhydride) (0.16 g, 0.50 mmol), L<sup>1</sup> (0.05 g, 0.12 mmol), Zn(OAc)<sub>2</sub>\u00b72H<sub>2</sub>O (0.11 g, 0.50 mmol), NaOH (0.08 g, 2.00 mmol), and H<sub>2</sub>O (10 mL) was stirred for 1 h and then sealed in a 25 mL Teflon-lined stainless steel container. The container was heated to 150 \u00b0C and held at that temperature for 72 h, then cooled to 100 \u00b0C at a rate of 5 \u00b0C h<sup>\u22121</sup>, and held for 8 h, followed by further cooling to 30 \u00b0C at a rate of 3 \u00b0C h<sup>\u22121</sup>. Colorless crystals of <bold>1</bold> were collected in 76.7% yield based on Zn(OAc)<sub>2</sub>\u00b72H<sub>2</sub>O. Anal. calcd for C<sub>44</sub>H<sub>40</sub>N<sub>8</sub>O<sub>12</sub>Zn<sub>2</sub> (1003.58): C, 52.65; H, 4.01; N, 11.16. Found: C, 52.63; H, 4.05; N, 11.20. IR (cm<sup>\u22121</sup>): 3420 (m), 1598 (s), 1565 (s), 1381 (s), 1298 (m), 1257 (s), 1229 (s), 1140 (w), 1096 (m), 949 (w), 802 (w), 746 (m), 695 (w), 653 (w).</p><title>Synthesis of [Zn<sub>2</sub>(ODPT)(L<sup>2</sup>)<sub>2</sub>] (<bold>2</bold>)</title><p>Compound <bold>2</bold> was prepared similarly to compound <bold>1</bold> by using ODPTA (0.16 g, 0.50 mmol), L<sup>2</sup> (0.31 g, 1.00 mmol), Zn(OAc)<sub>2</sub>\u00b72H<sub>2</sub>O (0.17 g, 0.75 mmol), NaOH (0.08 g, 2.00 mmol), and H<sub>2</sub>O (10 mL). Colorless crystals of <bold>2</bold> were collected in 64.5% yield based on Zn(OAc)<sub>2</sub>\u00b72H<sub>2</sub>O. Anal. calcd for C<sub>56</sub>H<sub>42</sub>N<sub>8</sub>O<sub>9</sub>Zn<sub>2</sub> (1101.72): C, 61.05; H, 3.84; N, 10.17. Found: C, 60.99; H, 3.85; N, 10.26. IR (cm<sup>\u22121</sup>): 3344 (s), 1620 (s), 1561 (s), 1416 (s), 1381 (s), 1274 (m), 1228 (s), 1155 (m), 1080 (m), 968 (w), 790 (w), 732 (m), 657 (w).</p>", "clean_text": "Experimental Section\n\nGeneral Procedures\n\nChemicals were purchased from commercial sources and used without further purification. Ligands (L1) and (L2) were prepared according to the literature.\n\nSynthesis of [Zn2(ODPT)(L1)]\u22c53H2O (1)\n\nA mixture of ODPTA (3,3',4,4'-oxidiphenone tetracarboxylic dianhydride) (0.16 g, 0.50 mmol), L1 (0.05 g, 0.12 mmol), Zn(OAc)2\u22c52H2O (0.11 g, 0.50 mmol), NaOH (0.08 g, 2.00 mmol), and H2O (10 mL) was stirred for 1 h and then sealed in a 25 mL Teflon-lined stainless steel container. The container was heated to 150 \u00b0C and held at that temperature for 72 h, then cooled to 100 \u00b0C at a rate of 5 \u00b0C h-1, and held for 8 h, followed by further cooling to 30 \u00b0C at a rate of 3 \u00b0C h-1. Colorless crystals of 1 were collected in 76.7% yield based on Zn(OAc)2\u22c52H2O. Anal. calcd for C44H40N8O12Zn2 (1003.58): C, 52.65; H, 4.01; N, 11.16. Found: C, 52.63; H, 4.05; N, 11.20. IR (cm-1): 3420 (m), 1598 (s), 1565 (s), 1381 (s), 1298 (m), 1257 (s), 1229 (s), 1140 (w), 1096 (m), 949 (w), 802 (w), 746 (m), 695 (w), 653 (w).\n\nSynthesis of [Zn2(ODPT)(L2)2] (2)\n\nCompound 2 was prepared similarly to compound 1 by using ODPTA (0.16 g, 0.50 mmol), L2 (0.31 g, 1.00 mmol), Zn(OAc)2\u22c52H2O (0.17 g, 0.75 mmol), NaOH (0.08 g, 2.00 mmol), and H2O (10 mL). Colorless crystals of 2 were collected in 64.5% yield based on Zn(OAc)2\u22c52H2O. Anal. calcd for C56H42N8O9Zn2 (1101.72): C, 61.05; H, 3.84; N, 10.17. Found: C, 60.99; H, 3.85; N, 10.26. IR (cm-1): 3344 (s), 1620 (s), 1561 (s), 1416 (s), 1381 (s), 1274 (m), 1228 (s), 1155 (m), 1080 (m), 968 (w), 790 (w), 732 (m), 657 (w).", "data": [{"meta": {"name": "[Zn2(ODPT)(L1)]\u00b73H2O", "symbol": "1", "chemical formula": "C44H40N8O12Zn2"}, "processes": [{"synthesis method": "solvothermal synthesis", "precursor": [{"name": "ODPTA", "amount": "0.16", "unit": "g"}, {"name": "L1", "amount": "0.05", "unit": "g"}, {"name": "Zn(OAc)2\u00b72H2O", "amount": "0.11", "unit": "g"}, {"name": "NaOH", "amount": "0.08", "unit": "g"}, {"name": "H2O", "amount": "10", "unit": "mL"}], "pressure": "", "temperature": "150\u00b0C", "time": "72 h", "heating rate": "5\u00b0C/h", "cooling rate": "3\u00b0C/h"}], "yield": "76.7%"}, {"meta": {"name": "[Zn2(ODPT)(L2)2]", "symbol": "2", "chemical formula": "C56H42N8O9Zn2"}, "processes": [{"synthesis method": "solvothermal synthesis", "precursor": [{"name": "ODPTA", "amount": "0.16", "unit": "g"}, {"name": "L2", "amount": "0.31", "unit": "g"}, {"name": "Zn(OAc)2\u00b72H2O", "amount": "0.17", "unit": "g"}, {"name": "NaOH", "amount": "0.08", "unit": "g"}, {"name": "H2O", "amount": "10", "unit": "mL"}], "pressure": "", "temperature": "", "time": "", "heating rate": "", "cooling rate": ""}], "yield": "64.5%"}], "include_properties": ["solvothermal_synthesis"]}]

File: synthesis/800_acs/synthesis_cg900395w.json
[{"idx": 5, "type": "text", "classification": "synthesis condition", "content": "<p>Previously, our lab has reported As\u00b7\u00b7\u00b7O, As-\u03c0, and Sb-\u03c0 SBIs in discrete, self-assembled supramolecular pnictogen-thiolate complexes. While attempting to further study Sb-thiolate compounds, we serendipitously prepared the supramolecular coordination network <bold>1</bold>\u00b72SbCl<sub>3</sub> (Figure ). When a CHCl<sub>3</sub> solution of 1,4-bis(2-mercaptoethyl)benzene (<bold>1</bold>) (Scheme ) was added to a CHCl<sub>3</sub> solution of SbCl<sub>3</sub>, opaque off-white crystals which were suitable for single crystal X-ray diffraction analysis grew out of solution within 5 min. The single-crystal X-ray structure revealed a one-dimensional (1D) network of <bold>1</bold> and two SbCl<sub>3</sub> molecules coordinated through Sb-\u03c0, Sb\u00b7\u00b7\u00b7S and Sb\u00b7\u00b7\u00b7Cl SBIs (Figure ). Each antimony center is 6 coordinate with a pseudo-octahedral coordination geometry, while the ligand takes an \u201cS-like\u201d conformation (the two -CH<sub>2</sub>CH<sub>2</sub>SH groups are bent in opposite directions). The structure revealed the surprising result that the thiol of <bold>1</bold> was not deprotonated in the presence of SbCl<sub>3</sub>. This was unexpected, since we have previously shown that under similar conditions, Sb\u2212thiolate bonds will form in conjunction with the loss of HCl. Here the Sb\u00b7\u00b7\u00b7S (thiol) distance is 3.11 \u00c5, which is much longer than the typical Sb\u2212S (thiolate) bond of 2.41 \u00c5. The Sb-\u03c0 (as measured from Sb to the arene centroid: 3.19 and 3.29 \u00c5) and Sb\u00b7\u00b7\u00b7Cl (3.26 \u00c5) distances are typical for these types of SBIs. Interestingly, the antimony atoms are situated directly over the centroid of the arene ring interacting in an \u03b7<sup>6</sup> fashion, instead of offset to one side as observed in our previous structures. The arene rings and antimony are situated in a centered \u201cinverted sandwich\u201d which has been observed in the solid state for As-\u03c0 and Bi-\u03c0 interactions, but rarely for Sb-\u03c0. These crystals do not readily dissolve in CHCl<sub>3</sub> and have a melting range of 82\u2212100 \u00b0C, which is higher than both pure SbCl<sub>3</sub> (73.4 \u00b0C) and the ligand, which is an oil at room temperature.</p>", "clean_text": "Previously, our lab has reported As\u22c5\u22c5\u22c5O, As-\u03c0, and Sb-\u03c0 SBIs in discrete, self-assembled supramolecular pnictogen-thiolate complexes. While attempting to further study Sb-thiolate compounds, we serendipitously prepared the supramolecular coordination network 1\u22c52SbCl3 (Figure ). When a CHCl3 solution of 1,4-bis(2-mercaptoethyl)benzene (1) (Scheme ) was added to a CHCl3 solution of SbCl3, opaque off-white crystals which were suitable for single crystal X-ray diffraction analysis grew out of solution within 5 min. The single-crystal X-ray structure revealed a one-dimensional (1D) network of 1 and two SbCl3 molecules coordinated through Sb-\u03c0, Sb\u22c5\u22c5\u22c5S and Sb\u22c5\u22c5\u22c5Cl SBIs (Figure ). Each antimony center is 6 coordinate with a pseudo-octahedral coordination geometry, while the ligand takes an \"S-like\" conformation (the two -CH2CH2SH groups are bent in opposite directions). The structure revealed the surprising result that the thiol of 1 was not deprotonated in the presence of SbCl3. This was unexpected, since we have previously shown that under similar conditions, Sb-thiolate bonds will form in conjunction with the loss of HCl. Here the Sb\u22c5\u22c5\u22c5S (thiol) distance is 3.11 \u00c5, which is much longer than the typical Sb-S (thiolate) bond of 2.41 \u00c5. The Sb-\u03c0 (as measured from Sb to the arene centroid: 3.19 and 3.29 \u00c5) and Sb\u22c5\u22c5\u22c5Cl (3.26 \u00c5) distances are typical for these types of SBIs. Interestingly, the antimony atoms are situated directly over the centroid of the arene ring interacting in an \u03b76 fashion, instead of offset to one side as observed in our previous structures. The arene rings and antimony are situated in a centered \"inverted sandwich\" which has been observed in the solid state for As-\u03c0 and Bi-\u03c0 interactions, but rarely for Sb-\u03c0. These crystals do not readily dissolve in CHCl3 and have a melting range of 82-100 \u00b0C, which is higher than both pure SbCl3 (73.4 \u00b0C) and the ligand, which is an oil at room temperature.", "data": [{"meta": {"name": "1\u00b72SbCl3", "symbol": "", "chemical formula": ""}, "processes": [{"synthesis method": "chemical synthesis", "precursor": [{"name": "1,4-bis(2-mercaptoethyl)benzene", "amount": "", "unit": ""}], "solution": [{"name": "CHCl3", "amount": "", "unit": ""}], "pressure": "", "temperature": "", "time": "5 min"}, {"synthesis method": "crystallization", "solvent": [{"name": "CHCl3", "amount": "", "unit": ""}], "temperature": "", "time": ""}], "yield": ""}], "include_properties": []}]

File: synthesis/800_acs/synthesis_cg901012w.json
[{"idx": "6, 7", "type": "text", "classification": "synthesis condition", "content": "<title>Synthesis of [Ln<sub>2</sub>(H<sub>4</sub>L)(C<sub>2</sub>O<sub>4</sub>)<sub>3</sub>(H<sub>2</sub>O)]\u00b73H<sub>2</sub>O (Ln = La (<bold>1</bold>), Ce (<bold>2</bold>), Pr (<bold>3</bold>), Nd (<bold>4</bold>), Sm (<bold>5</bold>), Eu (<bold>6</bold>))</title><p>The methods used for the syntheses of compounds <bold>1</bold>\u2212<bold>6</bold> are similar. A mixture of LnCl<sub>3</sub>\u00b76H<sub>2</sub>O (0.5 mmol, 0.18 g), H<sub>4</sub>L (0.5 mmol, 0.15 g), NaOH (2 mmol, 0.08 g), and H<sub>2</sub>C<sub>2</sub>O<sub>4</sub>\u00b72H<sub>2</sub>O (2 mmol, 0.25 g) was dissolved in 8 mL of distilled water. The resulting solution was stirred for about 30 min at room temperature, sealed in a 20 mL Teflon-lined stainless steel autoclave, and heated at 140 \u00b0C for 4 days under autogenous pressure. Crystals of <bold>1</bold> (colorless, block), crystals of <bold>2</bold> (colorless, block), crystals of <bold>3</bold> (green, block), crystals of <bold>4</bold> (purple, block), crystals of <bold>5</bold> (yellow, block) and crystals of <bold>6</bold> (colorless, block) were collected in ca. 61.4%, 57.7%, 66.3%, 58.2%, 64.6%, and 60.4% yield, respectively (based on lanthanide metal). Anal. Calcd. for C<sub>14</sub>H<sub>22</sub>N<sub>2</sub>O<sub>22</sub>P<sub>2</sub>La<sub>2</sub>: C, 18.48; H, 2.44; N, 3.08; P, 6.81; La, 30.53; Found: C, 18.52; H, 2.36; N, 3.01; P, 6.89; La, 30.46%. IR (KBr, cm<sup>\u22121</sup>): 3467 s, 3089 w, 1623 s, 1594 s, 1459 w, 1313 m, 1232 m, 1184 s, 1074 s, 935 w, 794 m, 676 w, 595 w, 443 w. Anal. Calcd. for C<sub>14</sub>H<sub>22</sub>N<sub>2</sub>O<sub>22</sub>P<sub>2</sub>Ce<sub>2</sub>: C, 18.43; H, 2.43; N, 3.07; P, 6.79; Ce, 30.71; Found: C, 18.50; H, 2.40; N, 3.01; P, 6.82; Ce, 30.63%; IR (KBr, cm<sup>\u22121</sup>): 3463 s, 3095 w, 1623 s, 1600 s, 1465 w, 1313 m, 1180 m, 1074 m, 935 w, 788 s, 682 w, 584 w, 443 w. Anal. Calcd. for C<sub>14</sub>H<sub>22</sub>N<sub>2</sub>O<sub>22</sub>P<sub>2</sub>Pr<sub>2</sub>: C, 18.40; H, 2.43; N, 3.06; P, 6.78; Pr, 30.83; Found: C, 18.45; H, 2.40; N, 3.12; P, 6.72; Pr, 30.75%. IR (KBr, cm<sup>\u22121</sup>): 3425 s, 3091 w, 1629 s, 1463 w, 1315 s, 1183 m, 1078 m, 928 w, 790 s, 716 w, 590 w, 441 w. Anal. Calcd. for C<sub>14</sub>H<sub>22</sub>N<sub>2</sub>O<sub>22</sub>P<sub>2</sub>Nd<sub>2</sub>: C, 18.26; H, 2.41; N, 3.04; P, 6.73; Nd, 31.33; Found: C, 18.30; H, 2.36; N, 2.98; P, 6.79; Nd, 31.26%. IR (KBr, cm<sup>\u22121</sup>): 3431 s, 3091 w, 1629 s, 1463 w, 1315 m, 1176 m, 1066 s, 929 m, 792 s, 711 w, 596 w, 442 w. Anal. Calcd. for C<sub>14</sub>H<sub>22</sub>N<sub>2</sub>O<sub>22</sub>P<sub>2</sub>Sm<sub>2</sub>: C, 18.02; H, 2.38; N, 3.00; P, 6.65; Sm, 32.23; Found: C, 18.06; H, 2.32; N, 3.04; P, 6.71; Sm, 32.28%. IR (KBr, cm<sup>\u22121</sup>): 3487 s, 3089 w, 1623 s, 1471 w, 1319 m, 1180 m, 1068 m, 935 w, 788 m, 723 w, 596 w, 495 w, 439 w. Anal. Calcd. for C<sub>14</sub>H<sub>22</sub>N<sub>2</sub>O<sub>22</sub>P<sub>2</sub>Eu<sub>2</sub>: C, 17.96; H, 2.37; N, 2.99; P, 6.62; Eu, 32.46; Found: C, 17.91; H, 2.42; N, 2.93; P, 6.67; Eu, 32.52%; IR (KBr, cm<sup>\u22121</sup>): 3442 s, 3091 w, 1629 s, 1469 w, 1359 w, 1317 m, 1182 m, 1079 m, 935 m, 792 s, 606 w, 566 w, 492 w.</p><title>Synthesis of [Ln<sub>2</sub>(H<sub>4</sub>L)(C<sub>2</sub>O<sub>4</sub>)<sub>3</sub>(H<sub>2</sub>O)]\u00b72H<sub>2</sub>O (Ln = Gd (<bold>7</bold>), Tb (<bold>8</bold>), Dy (<bold>9</bold>), Y (<bold>10</bold>), Er (<bold>11</bold>), Lu(<bold>12</bold>))</title><p>The methods used for the syntheses of compounds <bold>7</bold>\u2212<bold>12</bold> are similar. A mixture of LnCl<sub>3</sub>\u00b76H<sub>2</sub>O (0.25 mmol, 0.09 g), H<sub>4</sub>L (0.5 mmol, 0.15 g), NaOH (2 mmol, 0.08 g), and H<sub>2</sub>C<sub>2</sub>O<sub>4</sub>\u00b72H<sub>2</sub>O (2 mmol, 0.25 g) was dissolved in 8 mL of distilled water. The resulting solution was stirred for about 30 min at room temperature, sealed in a 20 mL Teflon-lined stainless steel autoclave, and heated at 100 \u00b0C for 4 days under autogenous pressure. Crystals of <bold>7</bold> (white, powder), crystals of <bold>8</bold> (white, powder), crystals of <bold>9</bold> (colorless, block), crystals of <bold>10</bold> (colorless, block), crystals of <bold>11</bold> (colorless, block) and crystals of <bold>12</bold> (colorless, block) were collected in ca. 63.8%, 67.2%, 55.3%, 62.7%, 59.1%, and 53.4% yield, respectively (based on lanthanide metal). Anal. Calcd. for C<sub>14</sub>H<sub>20</sub>N<sub>2</sub>O<sub>21</sub>P<sub>2</sub>Gd<sub>2</sub>: C, 18.11; H, 2.17; N, 3.02; P, 6.67; Gd, 33.86; Found: C, 18.17; H, 2.12; N, 3.08; P, 6.72; Gd, 33.93; IR (KBr, cm<sup>\u22121</sup>): 3440 s, 3064 w, 1629 s, 1465 w, 1390 w, 1319 m, 1197 m, 1105 w, 935 w, 800 m, 590 w, 491 w. Anal. Calcd. for C<sub>14</sub>H<sub>20</sub>N<sub>2</sub>O<sub>21</sub>P<sub>2</sub>Tb<sub>2</sub>: C, 18.04; H, 2.16; N, 3.01; P, 6.65; Tb, 34.10; Found: C, 17.96; H, 2.19; N, 3.05; P, 6.58; Tb, 34.18%; IR (KBr, cm<sup>\u22121</sup>): 3456 s, 3064 w, 1635 s, 1477 w, 1367 w, 1319 m, 1192 m, 1009 m, 929 m, 794 s, 690 w, 590 w, 491 w. Anal. Calcd. for C<sub>14</sub>H<sub>20</sub>N<sub>2</sub>O<sub>21</sub>P<sub>2</sub>Dy<sub>2</sub>: C, 17.90; H, 2.15; N, 2.98; P, 6.62; Dy, 34.60; Found: C, 17.85; H, 2.09; N, 3.05; P, 6.68; Dy, 34.67%. IR (KBr, cm<sup>\u22121</sup>): 3450 s, 3070 w, 1641 s, 1483 w, 1367 w, 1319 m, 1203 m, 1103 m, 933 w, 794 s, 694 w, 595 w, 489 w. Anal. Calcd. for C<sub>14</sub>H<sub>20</sub>N<sub>2</sub>O<sub>21</sub>P<sub>2</sub>Y<sub>2</sub>: C, 21.23; H, 2.55; N, 3.54; P, 7.83; Y, 24.05; Found: C, 21.28; H, 2.50; N, 3.59; P, 7.78; Y, 24.12%. IR (KBr, cm<sup>\u22121</sup>): 3452 s, 3061 w, 1641 s, 1477 w, 1373 w, 1319 m, 1199 m, 1101 m, 929 w, 800 s, 592 w, 486 w. Anal. Calcd. for C<sub>14</sub>H<sub>20</sub>N<sub>2</sub>O<sub>21</sub>P<sub>2</sub>Er<sub>2</sub>: C, 17.72; H, 2.12; N, 2.95; P, 6.53; Er, 35.26; Found: C, 17.78; H, 2.16; N, 2.91; P, 6.58; Er, 35.31%. IR (KBr, cm<sup>\u22121</sup>): 3436 s, 3055, w, 1641 s, 1477 w, 1365 w, 1319 m, 1199 m, 1101 m, 921 w, 800 s, 690 w, 592 w, 493 w. Anal. Calcd. for C<sub>14</sub>H<sub>20</sub>N<sub>2</sub>O<sub>21</sub>P<sub>2</sub>Lu<sub>2</sub>: C, 17.44; H, 2.09; N, 2.91; P, 6.43; Lu, 36.29; Found: C, 17.49; H, 2.12; N, 2.86; P, 6.48; Lu, 36.35%. IR (KBr, cm<sup>\u22121</sup>): 3458 s, 3064 w, 1647 s, 1477 w, 1328 m, 1234 m, 1112 m, 923 m, 802 s, 698 w, 595 w, 484 w.</p>", "clean_text": "Synthesis of [Ln2(H4L)(C2O4)3(H2O)]\u22c53H2O (Ln = La (1), Ce (2), Pr (3), Nd (4), Sm (5), Eu (6))\n\nThe methods used for the syntheses of compounds 1-6 are similar. A mixture of LnCl3\u22c56H2O (0.5 mmol, 0.18 g), H4L (0.5 mmol, 0.15 g), NaOH (2 mmol, 0.08 g), and H2C2O4\u22c52H2O (2 mmol, 0.25 g) was dissolved in 8 mL of distilled water. The resulting solution was stirred for about 30 min at room temperature, sealed in a 20 mL Teflon-lined stainless steel autoclave, and heated at 140 \u00b0C for 4 days under autogenous pressure. Crystals of 1 (colorless, block), crystals of 2 (colorless, block), crystals of 3 (green, block), crystals of 4 (purple, block), crystals of 5 (yellow, block) and crystals of 6 (colorless, block) were collected in ca. 61.4%, 57.7%, 66.3%, 58.2%, 64.6%, and 60.4% yield, respectively (based on lanthanide metal). Anal. Calcd. for C14H22N2O22P2La2: C, 18.48; H, 2.44; N, 3.08; P, 6.81; La, 30.53; Found: C, 18.52; H, 2.36; N, 3.01; P, 6.89; La, 30.46%. IR (KBr, cm-1): 3467 s, 3089 w, 1623 s, 1594 s, 1459 w, 1313 m, 1232 m, 1184 s, 1074 s, 935 w, 794 m, 676 w, 595 w, 443 w. Anal. Calcd. for C14H22N2O22P2Ce2: C, 18.43; H, 2.43; N, 3.07; P, 6.79; Ce, 30.71; Found: C, 18.50; H, 2.40; N, 3.01; P, 6.82; Ce, 30.63%; IR (KBr, cm-1): 3463 s, 3095 w, 1623 s, 1600 s, 1465 w, 1313 m, 1180 m, 1074 m, 935 w, 788 s, 682 w, 584 w, 443 w. Anal. Calcd. for C14H22N2O22P2Pr2: C, 18.40; H, 2.43; N, 3.06; P, 6.78; Pr, 30.83; Found: C, 18.45; H, 2.40; N, 3.12; P, 6.72; Pr, 30.75%. IR (KBr, cm-1): 3425 s, 3091 w, 1629 s, 1463 w, 1315 s, 1183 m, 1078 m, 928 w, 790 s, 716 w, 590 w, 441 w. Anal. Calcd. for C14H22N2O22P2Nd2: C, 18.26; H, 2.41; N, 3.04; P, 6.73; Nd, 31.33; Found: C, 18.30; H, 2.36; N, 2.98; P, 6.79; Nd, 31.26%. IR (KBr, cm-1): 3431 s, 3091 w, 1629 s, 1463 w, 1315 m, 1176 m, 1066 s, 929 m, 792 s, 711 w, 596 w, 442 w. Anal. Calcd. for C14H22N2O22P2Sm2: C, 18.02; H, 2.38; N, 3.00; P, 6.65; Sm, 32.23; Found: C, 18.06; H, 2.32; N, 3.04; P, 6.71; Sm, 32.28%. IR (KBr, cm-1): 3487 s, 3089 w, 1623 s, 1471 w, 1319 m, 1180 m, 1068 m, 935 w, 788 m, 723 w, 596 w, 495 w, 439 w. Anal. Calcd. for C14H22N2O22P2Eu2: C, 17.96; H, 2.37; N, 2.99; P, 6.62; Eu, 32.46; Found: C, 17.91; H, 2.42; N, 2.93; P, 6.67; Eu, 32.52%; IR (KBr, cm-1): 3442 s, 3091 w, 1629 s, 1469 w, 1359 w, 1317 m, 1182 m, 1079 m, 935 m, 792 s, 606 w, 566 w, 492 w.\n\nSynthesis of [Ln2(H4L)(C2O4)3(H2O)]\u22c52H2O (Ln = Gd (7), Tb (8), Dy (9), Y (10), Er (11), Lu(12))\n\nThe methods used for the syntheses of compounds 7-12 are similar. A mixture of LnCl3\u22c56H2O (0.25 mmol, 0.09 g), H4L (0.5 mmol, 0.15 g), NaOH (2 mmol, 0.08 g), and H2C2O4\u22c52H2O (2 mmol, 0.25 g) was dissolved in 8 mL of distilled water. The resulting solution was stirred for about 30 min at room temperature, sealed in a 20 mL Teflon-lined stainless steel autoclave, and heated at 100 \u00b0C for 4 days under autogenous pressure. Crystals of 7 (white, powder), crystals of 8 (white, powder), crystals of 9 (colorless, block), crystals of 10 (colorless, block), crystals of 11 (colorless, block) and crystals of 12 (colorless, block) were collected in ca. 63.8%, 67.2%, 55.3%, 62.7%, 59.1%, and 53.4% yield, respectively (based on lanthanide metal). Anal. Calcd. for C14H20N2O21P2Gd2: C, 18.11; H, 2.17; N, 3.02; P, 6.67; Gd, 33.86; Found: C, 18.17; H, 2.12; N, 3.08; P, 6.72; Gd, 33.93; IR (KBr, cm-1): 3440 s, 3064 w, 1629 s, 1465 w, 1390 w, 1319 m, 1197 m, 1105 w, 935 w, 800 m, 590 w, 491 w. Anal. Calcd. for C14H20N2O21P2Tb2: C, 18.04; H, 2.16; N, 3.01; P, 6.65; Tb, 34.10; Found: C, 17.96; H, 2.19; N, 3.05; P, 6.58; Tb, 34.18%; IR (KBr, cm-1): 3456 s, 3064 w, 1635 s, 1477 w, 1367 w, 1319 m, 1192 m, 1009 m, 929 m, 794 s, 690 w, 590 w, 491 w. Anal. Calcd. for C14H20N2O21P2Dy2: C, 17.90; H, 2.15; N, 2.98; P, 6.62; Dy, 34.60; Found: C, 17.85; H, 2.09; N, 3.05; P, 6.68; Dy, 34.67%. IR (KBr, cm-1): 3450 s, 3070 w, 1641 s, 1483 w, 1367 w, 1319 m, 1203 m, 1103 m, 933 w, 794 s, 694 w, 595 w, 489 w. Anal. Calcd. for C14H20N2O21P2Y2: C, 21.23; H, 2.55; N, 3.54; P, 7.83; Y, 24.05; Found: C, 21.28; H, 2.50; N, 3.59; P, 7.78; Y, 24.12%. IR (KBr, cm-1): 3452 s, 3061 w, 1641 s, 1477 w, 1373 w, 1319 m, 1199 m, 1101 m, 929 w, 800 s, 592 w, 486 w. Anal. Calcd. for C14H20N2O21P2Er2: C, 17.72; H, 2.12; N, 2.95; P, 6.53; Er, 35.26; Found: C, 17.78; H, 2.16; N, 2.91; P, 6.58; Er, 35.31%. IR (KBr, cm-1): 3436 s, 3055, w, 1641 s, 1477 w, 1365 w, 1319 m, 1199 m, 1101 m, 921 w, 800 s, 690 w, 592 w, 493 w. Anal. Calcd. for C14H20N2O21P2Lu2: C, 17.44; H, 2.09; N, 2.91; P, 6.43; Lu, 36.29; Found: C, 17.49; H, 2.12; N, 2.86; P, 6.48; Lu, 36.35%. IR (KBr, cm-1): 3458 s, 3064 w, 1647 s, 1477 w, 1328 m, 1234 m, 1112 m, 923 m, 802 s, 698 w, 595 w, 484 w.", "data": [{"meta": {"name": "[Ln2(H4L)(C2O4)3(H2O)]\u00b73H2O", "symbol": "1", "chemical formula": "C14H22N2O22P2La2"}, "processes": [{"synthesis method": "solvothermal synthesis", "precursor": [{"name": "LnCl3\u00b76H2O", "amount": "0.5", "unit": "mmol"}, {"name": "H4L", "amount": "0.5", "unit": "mmol"}, {"name": "NaOH", "amount": "2", "unit": "mmol"}, {"name": "H2C2O4\u00b72H2O", "amount": "2", "unit": "mmol"}], "solvent": [{"name": "distilled water", "amount": "8", "unit": "mL"}], "reducing agent": [{"name": "", "amount": "", "unit": ""}], "surfactant": [{"name": "", "amount": "", "unit": ""}], "pressure": "autogenous pressure", "temperature": "140 \u00b0C", "time": "4 days", "heating rate": "", "cooling rate": ""}], "yield": "61.4%"}, {"meta": {"name": "[Ln2(H4L)(C2O4)3(H2O)]\u00b73H2O", "symbol": "2", "chemical formula": "C14H22N2O22P2Ce2"}, "processes": [{"synthesis method": "solvothermal synthesis", "precursor": [{"name": "LnCl3\u00b76H2O", "amount": "0.5", "unit": "mmol"}, {"name": "H4L", "amount": "0.5", "unit": "mmol"}, {"name": "NaOH", "amount": "2", "unit": "mmol"}, {"name": "H2C2O4\u00b72H2O", "amount": "2", "unit": "mmol"}], "solvent": [{"name": "distilled water", "amount": "8", "unit": "mL"}], "reducing agent": [{"name": "", "amount": "", "unit": ""}], "surfactant": [{"name": "", "amount": "", "unit": ""}], "pressure": "autogenous pressure", "temperature": "140 \u00b0C", "time": "4 days", "heating rate": "", "cooling rate": ""}], "yield": "57.7%"}, {"meta": {"name": "[Ln2(H4L)(C2O4)3(H2O)]\u00b73H2O", "symbol": "3", "chemical formula": "C14H22N2O22P2Pr2"}, "processes": [{"synthesis method": "solvothermal synthesis", "precursor": [{"name": "LnCl3\u00b76H2O", "amount": "0.5", "unit": "mmol"}, {"name": "H4L", "amount": "0.5", "unit": "mmol"}, {"name": "NaOH", "amount": "2", "unit": "mmol"}, {"name": "H2C2O4\u00b72H2O", "amount": "2", "unit": "mmol"}], "solvent": [{"name": "distilled water", "amount": "8", "unit": "mL"}], "reducing agent": [{"name": "", "amount": "", "unit": ""}], "surfactant": [{"name": "", "amount": "", "unit": ""}], "pressure": "autogenous pressure", "temperature": "140 \u00b0C", "time": "4 days", "heating rate": "", "cooling rate": ""}], "yield": "66.3%"}, {"meta": {"name": "[Ln2(H4L)(C2O4)3(H2O)]\u00b73H2O", "symbol": "4", "chemical formula": "C14H22N2O22P2Nd2"}, "processes": [{"synthesis method": "solvothermal synthesis", "precursor": [{"name": "LnCl3\u00b76H2O", "amount": "0.5", "unit": "mmol"}, {"name": "H4L", "amount": "0.5", "unit": "mmol"}, {"name": "NaOH", "amount": "2", "unit": "mmol"}, {"name": "H2C2O4\u00b72H2O", "amount": "2", "unit": "mmol"}], "solvent": [{"name": "distilled water", "amount": "8", "unit": "mL"}], "reducing agent": [{"name": "", "amount": "", "unit": ""}], "surfactant": [{"name": "", "amount": "", "unit": ""}], "pressure": "autogenous pressure", "temperature": "140 \u00b0C", "time": "4 days", "heating rate": "", "cooling rate": ""}], "yield": "58.2%"}, {"meta": {"name": "[Ln2(H4L)(C2O4)3(H2O)]\u00b73H2O", "symbol": "5", "chemical formula": "C14H22N2O22P2Sm2"}, "processes": [{"synthesis method": "solvothermal synthesis", "precursor": [{"name": "LnCl3\u00b76H2O", "amount": "0.5", "unit": "mmol"}, {"name": "H4L", "amount": "0.5", "unit": "mmol"}, {"name": "NaOH", "amount": "2", "unit": "mmol"}, {"name": "H2C2O4\u00b72H2O", "amount": "2", "unit": "mmol"}], "solvent": [{"name": "distilled water", "amount": "8", "unit": "mL"}], "reducing agent": [{"name": "", "amount": "", "unit": ""}], "surfactant": [{"name": "", "amount": "", "unit": ""}], "pressure": "autogenous pressure", "temperature": "140 \u00b0C", "time": "4 days", "heating rate": "", "cooling rate": ""}], "yield": "64.6%"}, {"meta": {"name": "[Ln2(H4L)(C2O4)3(H2O)]\u00b73H2O", "symbol": "6", "chemical formula": "C14H22N2O22P2Eu2"}, "processes": [{"synthesis method": "solvothermal synthesis", "precursor": [{"name": "LnCl3\u00b76H2O", "amount": "0.5", "unit": "mmol"}, {"name": "H4L", "amount": "0.5", "unit": "mmol"}, {"name": "NaOH", "amount": "2", "unit": "mmol"}, {"name": "H2C2O4\u00b72H2O", "amount": "2", "unit": "mmol"}], "solvent": [{"name": "distilled water", "amount": "8", "unit": "mL"}], "reducing agent": [{"name": "", "amount": "", "unit": ""}], "surfactant": [{"name": "", "amount": "", "unit": ""}], "pressure": "autogenous pressure", "temperature": "140 \u00b0C", "time": "4 days", "heating rate": "", "cooling rate": ""}], "yield": "60.4%"}, {"meta": {"name": "[Ln2(H4L)(C2O4)3(H2O)]\u00b72H2O", "symbol": "7", "chemical formula": "C14H20N2O21P2Gd2"}, "processes": [{"synthesis method": "solvothermal synthesis", "precursor": [{"name": "LnCl3\u00b76H2O", "amount": "0.25", "unit": "mmol"}, {"name": "H4L", "amount": "0.5", "unit": "mmol"}, {"name": "NaOH", "amount": "2", "unit": "mmol"}, {"name": "H2C2O4\u00b72H2O", "amount": "2", "unit": "mmol"}], "solvent": [{"name": "distilled water", "amount": "8", "unit": "mL"}], "reducing agent": [{"name": "", "amount": "", "unit": ""}], "surfactant": [{"name": "", "amount": "", "unit": ""}], "pressure": "autogenous pressure", "temperature": "100 \u00b0C", "time": "4 days", "heating rate": "", "cooling rate": ""}], "yield": "63.8%"}, {"meta": {"name": "[Ln2(H4L)(C2O4)3(H2O)]\u00b72H2O", "symbol": "8", "chemical formula": "C14H20N2O21P2Tb2"}, "processes": [{"synthesis method": "solvothermal synthesis", "precursor": [{"name": "LnCl3\u00b76H2O", "amount": "0.25", "unit": "mmol"}, {"name": "H4L", "amount": "0.5", "unit": "mmol"}, {"name": "NaOH", "amount": "2", "unit": "mmol"}, {"name": "H2C2O4\u00b72H2O", "amount": "2", "unit": "mmol"}], "solvent": [{"name": "distilled water", "amount": "8", "unit": "mL"}], "reducing agent": [{"name": "", "amount": "", "unit": ""}], "surfactant": [{"name": "", "amount": "", "unit": ""}], "pressure": "autogenous pressure", "temperature": "100 \u00b0C", "time": "4 days", "heating rate": "", "cooling rate": ""}], "yield": "67.2%"}, {"meta": {"name": "[Ln2(H4L)(C2O4)3(H2O)]\u00b72H2O", "symbol": "9", "chemical formula": "C14H20N2O21P2Dy2"}, "processes": [{"synthesis method": "solvothermal synthesis", "precursor": [{"name": "LnCl3\u00b76H2O", "amount": "0.25", "unit": "mmol"}, {"name": "H4L", "amount": "0.5", "unit": "mmol"}, {"name": "NaOH", "amount": "2", "unit": "mmol"}, {"name": "H2C2O4\u00b72H2O", "amount": "2", "unit": "mmol"}], "solvent": [{"name": "distilled water", "amount": "8", "unit": "mL"}], "reducing agent": [{"name": "", "amount": "", "unit": ""}], "surfactant": [{"name": "", "amount": "", "unit": ""}], "pressure": "autogenous pressure", "temperature": "100 \u00b0C", "time": "4 days", "heating rate": "", "cooling rate": ""}], "yield": "55.3%"}, {"meta": {"name": "[Ln2(H4L)(C2O4)3(H2O)]\u00b72H2O", "symbol": "10", "chemical formula": "C14H20N2O21P2Y2"}, "processes": [{"synthesis method": "solvothermal synthesis", "precursor": [{"name": "LnCl3\u00b76H2O", "amount": "0.25", "unit": "mmol"}, {"name": "H4L", "amount": "0.5", "unit": "mmol"}, {"name": "NaOH", "amount": "2", "unit": "mmol"}, {"name": "H2C2O4\u00b72H2O", "amount": "2", "unit": "mmol"}], "solvent": [{"name": "distilled water", "amount": "8", "unit": "mL"}], "reducing agent": [{"name": "", "amount": "", "unit": ""}], "surfactant": [{"name": "", "amount": "", "unit": ""}], "pressure": "autogenous pressure", "temperature": "100 \u00b0C", "time": "4 days", "heating rate": "", "cooling rate": ""}], "yield": "62.7%"}, {"meta": {"name": "[Ln2(H4L)(C2O4)3(H2O)]\u00b72H2O", "symbol": "11", "chemical formula": "C14H20N2O21P2Er2"}, "processes": [{"synthesis method": "solvothermal synthesis", "precursor": [{"name": "LnCl3\u00b76H2O", "amount": "0.25", "unit": "mmol"}, {"name": "H4L", "amount": "0.5", "unit": "mmol"}, {"name": "NaOH", "amount": "2", "unit": "mmol"}, {"name": "H2C2O4\u00b72H2O", "amount": "2", "unit": "mmol"}], "solvent": [{"name": "distilled water", "amount": "8", "unit": "mL"}], "reducing agent": [{"name": "", "amount": "", "unit": ""}], "surfactant": [{"name": "", "amount": "", "unit": ""}], "pressure": "autogenous pressure", "temperature": "100 \u00b0C", "time": "4 days", "heating rate": "", "cooling rate": ""}], "yield": "59.1%"}, {"meta": {"name": "[Ln2(H4L)(C2O4)3(H2O)]\u00b72H2O", "symbol": "12", "chemical formula": "C14H20N2O21P2Lu2"}, "processes": [{"synthesis method": "solvothermal synthesis", "precursor": [{"name": "LnCl3\u00b76H2O", "amount": "0.25", "unit": "mmol"}, {"name": "H4L", "amount": "0.5", "unit": "mmol"}, {"name": "NaOH", "amount": "2", "unit": "mmol"}, {"name": "H2C2O4\u00b72H2O", "amount": "2", "unit": "mmol"}], "solvent": [{"name": "distilled water", "amount": "8", "unit": "mL"}], "reducing agent": [{"name": "", "amount": "", "unit": ""}], "surfactant": [{"name": "", "amount": "", "unit": ""}], "pressure": "autogenous pressure", "temperature": "100 \u00b0C", "time": "4 days", "heating rate": "", "cooling rate": ""}], "yield": "53.4%"}], "include_properties": ["solvothermal_synthesis"]}]
