Repository: Yeonghun1675/L2M3

<div align="center">
<h1> ⛏L2M3: Large Language Models Material Miner </h1> 
</div>

## Summary
L2M3 is designed to efficiently gather experimental Metal-Organic Framework (MOF) data from scientific literature, addressing the challenge of accessing hard-to-find data and enhancing the quality of information available for machine learning in materials science. By utilizing a chain of advanced Large Language Models (LLMs), we developed a systematic method for extracting and organizing MOF data into a structured, usable format. Our approach has successfully compiled data from over 40,000 research articles, creating a comprehensive, ready-to-use dataset.

File: synthesis/800_acs/synthesis_cm6b02511.json
[{"idx": 12, "type": "text", "classification": "synthesis condition", "content": "<p>Successful activation\nof the permanent porosity within TMOF-1 was\nachieved under vacuum at 105 \u00b0C, as evidenced by the agreement\nof the PXRD patterns of the activated sample and simulated data from\nX-ray crystallography (<ext-link xlink:href=\"http://pubs.acs.org/doi/suppl/10.1021/acs.chemmater.6b02511/suppl_file/cm6b02511_si_001.pdf\">Figure S1</ext-link>). TMOF-1\nexhibited an overall BET surface area of 256 \u00b1 5 m<sup>2</sup>/g with a reversible type I sorption isotherm using Ar at 87 K or\nN<sub>2</sub> at 77 K, demonstrating its microporous nature (a and <ext-link xlink:href=\"http://pubs.acs.org/doi/suppl/10.1021/acs.chemmater.6b02511/suppl_file/cm6b02511_si_001.pdf\">Figure S2</ext-link>). Because the high density and strong\npolarity of the sulfonate groups in TMOF-1 would significantly promote\nthe affinity of CO<sub>2</sub> to have a quadrupole moment, we systematically\ninvestigated the affinity of TMOF-1 for CO<sub>2</sub>. On the basis\nof low-pressure CO<sub>2</sub> sorption isotherms (b), TMOF-1 showed CO<sub>2</sub> uptake of 104.2 cm<sup>3</sup>/g (297.4 mg/g) at 200 K, 47.1 cm<sup>3</sup>/g (98.6 mg/g) at 273 K, 32.4 cm<sup>3</sup>/g (62.0 mg/g)\nat 298 K, and 27.7 cm<sup>3</sup>/g (51.5 mg/g) at 308 K under 1 bar.\nTo the best of our knowledge, these numbers are the highest among\norganosulfonate-based MOFs. Meanwhile, they are not comparable to\nthe highest values in the realm of carboxylate-based MOFs largely\nbecause of the relatively limited void space of TMOF-1. Nevertheless, the rate of CO<sub>2</sub> uptake of TMOF-1 at 298\nK and 1 bar is higher than the reported values of carboxylate MOFs\nwith comparable surface areas (e.g., MOF-2) as well as some highly porous benchmark carboxylate MOFs (e.g.,\nIRMOF-3, UMCM-1, and MIL-101).</p>", "clean_text": "Successful activation of the permanent porosity within TMOF-1 was achieved under vacuum at 105 \u00b0C, as evidenced by the agreement of the PXRD patterns of the activated sample and simulated data from X-ray crystallography (Figure S1). TMOF-1 exhibited an overall BET surface area of 256 \u00b1 5 m2/g with a reversible type I sorption isotherm using Ar at 87 K or N2 at 77 K, demonstrating its microporous nature (a and Figure S2). Because the high density and strong polarity of the sulfonate groups in TMOF-1 would significantly promote the affinity of CO2 to have a quadrupole moment, we systematically investigated the affinity of TMOF-1 for CO2. On the basis of low-pressure CO2 sorption isotherms (b), TMOF-1 showed CO2 uptake of 104.2 cm3/g (297.4 mg/g) at 200 K, 47.1 cm3/g (98.6 mg/g) at 273 K, 32.4 cm3/g (62.0 mg/g) at 298 K, and 27.7 cm3/g (51.5 mg/g) at 308 K under 1 bar. To the best of our knowledge, these numbers are the highest among organosulfonate-based MOFs. Meanwhile, they are not comparable to the highest values in the realm of carboxylate-based MOFs largely because of the relatively limited void space of TMOF-1. Nevertheless, the rate of CO2 uptake of TMOF-1 at 298 K and 1 bar is higher than the reported values of carboxylate MOFs with comparable surface areas (e.g., MOF-2) as well as some highly porous benchmark carboxylate MOFs (e.g., IRMOF-3, UMCM-1, and MIL-101).", "data": [{"meta": {"name": "TMOF-1", "symbol": "", "chemical formula": ""}, "processes": [{"synthesis method": "activation", "pressure": "", "temperature": "105\u00b0C", "time": "", "atmosphere": "vacuum"}], "yield": "", "other properties": ["BET surface area: 256 \u00b1 5 m^2/g", "Sorption isotherm: type I", "CO2 uptake: 104.2 cm^3/g at 200 K, 47.1 cm^3/g at 273 K, 32.4 cm^3/g at 298 K, 27.7 cm^3/g at 308 K under 1 bar"]}], "include_properties": []}]

File: synthesis/800_acs/synthesis_cm7b04619.json
[{"idx": 21, "type": "text", "classification": "synthesis condition", "content": "<title>Regeneration</title><p>The viability of a waste\nremediation method significantly increases when a sorbent is recyclable.\nA reusable sorbent reduces both the financial and energy burdens of\nlegacy waste remediation. The reusability of NU-1000 was probed using\na glass microanalysis vacuum filtration apparatus equipped with an\nAnodisc filter membrane. MOF (10 mg) was placed on the filter and\nexposed to 10 mL of an aqueous perrhenate solution with a Re concentration\nof \u223c255 ppm (equivalent to an exposure of 3.0 ReO<sub>4</sub>\n<sup>\u2013</sup> ions per Zr<sub>6</sub>-node). Under weak vacuum,\nthe solution was passed through the MOF within 1 min. NU-1000 captured\n161 ppm of Re (\u223c1.9 ReO<sub>4</sub>\n<sup>\u2013</sup> ions/node)\nduring the first exposure. The MOF was regenerated by washing with\n10 mL of a 5% HCl solution which was found to completely remove the\ncaptured perrhenate. After washing with 10 mL of water, the same MOF\nsample was exposed to another 10 mL aliquot of the same perrhenate\nsolution via the same method. The uptake of this second trial was\nfound to be 153 ppm (\u223c1.8 ions/node). Again, the 5% HCl wash\nentirely removed the captured perrhenate. The MOF was similarly washed\nwith water to prepare for the next cycle. Over three additional cycles\nof exposure, acid washing, and water washing, NU-1000 sustained a\nsteady uptake of \u223c150 ppm or 1.8 ReO<sub>4</sub>\n<sup>\u2013</sup> ions per node (). Therefore, captured perrhenate is efficiently removed from NU-1000\nby washing with dilute hydrochloric acid, and NU-1000 consistently\ncaptures at least 1.8 ReO<sub>4</sub>\n<sup>\u2013</sup> ions per\nnode through 5 cycles of exposure and regeneration.</p>", "clean_text": "Regeneration\n\nThe viability of a waste remediation method significantly increases when a sorbent is recyclable. A reusable sorbent reduces both the financial and energy burdens of legacy waste remediation. The reusability of NU-1000 was probed using a glass microanalysis vacuum filtration apparatus equipped with an Anodisc filter membrane. MOF (10 mg) was placed on the filter and exposed to 10 mL of an aqueous perrhenate solution with a Re concentration of ~255 ppm (equivalent to an exposure of 3.0 ReO4 - ions per Zr6-node). Under weak vacuum, the solution was passed through the MOF within 1 min. NU-1000 captured 161 ppm of Re (~1.9 ReO4 - ions/node) during the first exposure. The MOF was regenerated by washing with 10 mL of a 5% HCl solution which was found to completely remove the captured perrhenate. After washing with 10 mL of water, the same MOF sample was exposed to another 10 mL aliquot of the same perrhenate solution via the same method. The uptake of this second trial was found to be 153 ppm (~1.8 ions/node). Again, the 5% HCl wash entirely removed the captured perrhenate. The MOF was similarly washed with water to prepare for the next cycle. Over three additional cycles of exposure, acid washing, and water washing, NU-1000 sustained a steady uptake of ~150 ppm or 1.8 ReO4 - ions per node (). Therefore, captured perrhenate is efficiently removed from NU-1000 by washing with dilute hydrochloric acid, and NU-1000 consistently captures at least 1.8 ReO4 - ions per node through 5 cycles of exposure and regeneration.", "data": [{"meta": {"name": "NU-1000", "symbol": "", "chemical formula": ""}, "processes": [{"synthesis method": "regeneration", "filtration": {"time": "1 min", "atmosphere": "weak vacuum", "pressure": "", "temperature": ""}, "washing": {"washing solution": "5% HCl solution", "amount": "10 mL"}}, {"synthesis method": "washing", "washing solution": "water", "amount": "10 mL"}], "yield": "", "other properties": ["NU-1000 captured 161 ppm of Re (\u223c1.9 ReO4\u2013 ions/node) during the first exposure.", "The MOF was regenerated by washing with 10 mL of a 5% HCl solution which was found to completely remove the captured perrhenate.", "After washing with 10 mL of water, the same MOF sample was exposed to another 10 mL aliquot of the same perrhenate solution via the same method.", "The uptake of this second trial was found to be 153 ppm (\u223c1.8 ions/node).", "Again, the 5% HCl wash entirely removed the captured perrhenate.", "Over three additional cycles of exposure, acid washing, and water washing, NU-1000 sustained a steady uptake of \u223c150 ppm or 1.8 ReO4\u2013 ions per node.", "Therefore, captured perrhenate is efficiently removed from NU-1000 by washing with dilute hydrochloric acid, and NU-1000 consistently captures at least 1.8 ReO4\u2013 ions per node through 5 cycles of exposure and regeneration."]}], "include_properties": ["filtration", "washing"]}]

File: synthesis/800_acs/synthesis_cm8b02765.json
[{"idx": 6, "type": "text", "classification": "synthesis condition", "content": "<title>Synthesis of [La\u00ad(C<sub>12</sub>H<sub>8</sub>P<sub>2</sub>O<sub>6</sub>H)], MFM-550\u00ad(La)</title><p>H<sub>4</sub>L<sup>1</sup> (0.0450\ng, 0.14 mmol) and LaCl<sub>3</sub>\u00b77H<sub>2</sub>O (0.0531 g,\n0.14 mmol) were suspended in water (6 mL). A 2.6 M solution of HNO<sub>3</sub> in H<sub>2</sub>O (1.5 mL), and a 0.3 M solution of piperazine\nin H<sub>2</sub>O (1.5 mL) were added to the mixture in a PARR pressure\nvessel. The vessel was sealed, heated in an oven at 210 \u00b0C for\n72 h and cooled to room temperature. The crystalline white powder\nobtained was washed with DMF and water to remove nonreacted ligand,\nand then with acetone. Yield: 0.05 g (0.11 mmol), 79%. Elemental analysis\n(%): Anal. Calc. for C<sub>12</sub>H<sub>9</sub>O<sub>6</sub>P<sub>2</sub>La: C 32.03, H 2.02, N 0.00; found: C 32.12, H 1.99, N 0.00.\nFTIR: \u03bd (cm<sup>\u20131</sup>) = 3070 (w), 2358 (w), 1917\n(w), 1604 (w), 1541 (w), 1482 (w), 1312 (m), 1138 (s), 1113 (s), 1055\n(m), 968 (s), 807 (s), 720 (s), 703 (s), 645 (w), 629 (w). <sup>1</sup>H MAS NMR (600 MHz) \u03b4 ppm: 7.40 (s, 8H, Ar\u2013H), 18.56\n(w, 1H, O\u2013H). <sup>31</sup>P\u00ad{<sup>1</sup>H} MAS NMR (600 MHz)\n\u03b4 ppm: 10.67.</p>", "clean_text": "Synthesis of [La(C12H8P2O6H)], MFM-550(La)\n\nH4L1 (0.0450 g, 0.14 mmol) and LaCl3\u22c57H2O (0.0531 g, 0.14 mmol) were suspended in water (6 mL). A 2.6 M solution of HNO3 in H2O (1.5 mL), and a 0.3 M solution of piperazine in H2O (1.5 mL) were added to the mixture in a PARR pressure vessel. The vessel was sealed, heated in an oven at 210 \u00b0C for 72 h and cooled to room temperature. The crystalline white powder obtained was washed with DMF and water to remove nonreacted ligand, and then with acetone. Yield: 0.05 g (0.11 mmol), 79%. Elemental analysis (%): Anal. Calc. for C12H9O6P2La: C 32.03, H 2.02, N 0.00; found: C 32.12, H 1.99, N 0.00. FTIR: \u03bd (cm-1) = 3070 (w), 2358 (w), 1917 (w), 1604 (w), 1541 (w), 1482 (w), 1312 (m), 1138 (s), 1113 (s), 1055 (m), 968 (s), 807 (s), 720 (s), 703 (s), 645 (w), 629 (w). 1H MAS NMR (600 MHz) \u03b4 ppm: 7.40 (s, 8H, Ar-H), 18.56 (w, 1H, O-H). 31P{1H} MAS NMR (600 MHz) \u03b4 ppm: 10.67.", "data": [{"meta": {"name": "[La\u00ad(C12H8P2O6H)], MFM-550\u00ad(La)", "symbol": "", "chemical formula": "C12H9O6P2La"}, "processes": [{"synthesis method": "solvothermal synthesis", "precursor": [{"name": "H4L1", "amount": "0.0450", "unit": "g"}, {"name": "LaCl3\u00b77H2O", "amount": "0.0531", "unit": "g"}], "solvent": [{"name": "water", "amount": "6", "unit": "mL"}], "reducing agent": [{"name": "", "amount": "", "unit": ""}], "surfactant": [{"name": "", "amount": "", "unit": ""}], "pressure": "PARR pressure vessel", "temperature": "210\u00b0C", "time": "72 h", "heating rate": "", "cooling rate": ""}], "yield": "79%"}, {"meta": {"name": "[La\u00ad(C12H8P2O6H)], MFM-550\u00ad(La)", "symbol": "", "chemical formula": "C12H9O6P2La"}, "processes": [{"synthesis method": "washing", "washing solution": "DMF", "amount": ""}, {"synthesis method": "washing", "washing solution": "water", "amount": ""}, {"synthesis method": "washing", "washing solution": "acetone", "amount": ""}]}], "include_properties": ["solvothermal_synthesis", "washing"]}]

File: synthesis/800_acs/synthesis_cs8b00972.json
[{"idx": "6, 7, 8, 9", "type": "text", "classification": "synthesis condition", "content": "<title>Synthesis of K<sub>2</sub>H\u00ad[(H<sub>2</sub>O)<sub>4</sub>Co]\u00ad[AsMo<sub>6</sub>O<sub>21</sub>(Ala)\u00ad(PHBA)<sub>2</sub>]\u00b76.5H<sub>2</sub>O (<bold>1</bold>)</title><p>In a typical\nsynthesis procedure for <bold>1</bold>, Na<sub>2</sub>MoO<sub>4</sub> (0.145 g, 0.6 mmol), As<sub>2</sub>O<sub>3</sub> (0.0197 g, 0.1\nmmol), Ala (0.0089 g, 0.1 mmol),\nand PHBA (0.0274g, 0.2 mmol) were dissolved in 20 mL of water. The\npH value of the mixture was adjusted from the original pH value of\n6.5 to 3.5 with 4 M HCl solution under stirring. The solution was\nstirred for 1 h at room temperature. Then CoCl<sub>2</sub>\u00b76H<sub>2</sub>O (0.0714 g, 0.3 mmol) and KCl (0.022 g, 0.3 mmol) were added\nsuccessively under stirring. Finally, the solution was heated and\nstirred for 1 h at 80 \u00b0C. The filtrate was kept undisturbed for\n2 weeks under ambient conditions, and then crimson crystals of <bold>1</bold> were isolated in about 62% yield (based on Mo). Anal. Calcd\nfor <bold>1</bold>: Mo, 34.33; As, 4.47; Co, 3.51; K, 4.66; C, 12.17;\nN, 0.84; H, 2.34. Found: Mo, 34.23; As, 4.62; Co, 3.26; K, 4.45; C,\n12.33; N, 0.77; H, 2.54. FTIR (cm<sup>\u20131</sup>): 3437 (s),\n3149 (m), 1599 (s), 1532 (s), 1483 (w), 1402 (s), 1276 (m), 1240\u00ad(m),\n1173\u00ad(m), 929\u00ad(m), 888(s), 762 (w), 674 (m), 626\u00ad(w), 504 (m).</p><title>Synthesis\nof K<sub>2</sub>H\u00ad[(H<sub>2</sub>O)<sub>4</sub>Ni]\u00ad[AsMo<sub>6</sub>O<sub>21</sub>(Ala)\u00ad(PHBA)<sub>2</sub>]\u00b79H<sub>2</sub>O (<bold>2</bold>)</title><p>The synthetic procedure for <bold>2</bold> was\nsimilar to that used for <bold>1</bold>, with NiCl<sub>2</sub>\u00b76H<sub>2</sub>O (0.0678g, 0.3 mmol) instead of CoCl<sub>2</sub>\u00b76H<sub>2</sub>O (0.0714 g, 0.3 mmol). The filtrate was kept\nundisturbed for 2 weeks under ambient conditions, and then green crystals\nof <bold>2</bold> were isolated in about 32% yield (based on Mo).\nAnal. Calcd for <bold>2</bold>: Mo, 33.44; As, 4.35; Ni, 3.41; K,\n4.54; C, 11.16; N, 0.81; H, 2.46. Found: Mo, 33.76; As, 4.28; Ni,\n3.75; K, 4.23; C, 11.48; N, 0.74; H, 2.29. FTIR  (cm<sup>\u20131</sup>): 3445 (s), 3145 (m), 1595 (s), 1533 (s), 1475 (w), 1400 (s), 1274\n(m), 1204\u00ad(m), 1172\u00ad(m), 926\u00ad(m), 882(s), 761 (w), 667 (m), 628\u00ad(w), 506\n(m).</p><title>Synthesis of K<sub>2</sub>H\u00ad[(H<sub>2</sub>O)<sub>4</sub>Zn]\u00ad[AsMo<sub>6</sub>O<sub>21</sub>(Ala)\u00ad(PHBA)<sub>2</sub>]\u00b78H<sub>2</sub>O (<bold>3</bold>)</title><p>The synthetic procedure for <bold>3</bold> was similar to that used for <bold>1</bold>, with ZnSO<sub>4</sub>\u00b77H<sub>2</sub>O (0.0861 g, 0.3 mmol) instead of CoCl<sub>2</sub>\u00b76H<sub>2</sub>O (0.0714 g, 0.3 mmol). The filtrate was kept\nundisturbed for 2 weeks under ambient conditions, and then colorless\ncrystals of <bold>3</bold> were isolated in about 35% yield (based\non Mo). Anal. Calcd for <bold>3</bold>: Mo, 33.70; As, 4.38; Zn, 3.83;\nK, 4.58; C, 11.95; N, 0.82; H, 2.36. Found: Mo, 33.45; As, 4.56; Zn,\n3.64; K, 4.74; C, 12.17; N, 0.92; H, 2.47. FTIR  (cm<sup>\u20131</sup>): 3427 (s), 3146 (m), 1589 (s), 1530 (s), 1479 (s), 1401 (s), 1276\n(m), 1243\u00ad(m), 1163\u00ad(m), 922\u00ad(m), 878(s), 765 (w), 676 (m), 636\u00ad(w), 524\n(m).</p><title>Synthesis of K<sub>2</sub>H\u00ad[(H<sub>2</sub>O)<sub>4</sub>Mn]\u00ad[AsMo<sub>6</sub>O<sub>21</sub>(Ala)\u00ad(PHBA)<sub>2</sub>]\u00b77H<sub>2</sub>O (<bold>4</bold>)</title><p>The synthetic procedure for <bold>4</bold> was similar to that used for <bold>1</bold>, with MnCl<sub>2</sub>\u00b72H<sub>2</sub>O (0.0486 g, 0.3 mmol) instead of CoCl<sub>2</sub>\u00b76H<sub>2</sub>O (0.0714 g, 0.3 mmol). The filtrate was kept\nundisturbed for 2 weeks under ambient conditions, and then light yellow\ncrystals of <bold>4</bold> were isolated in about 44% yield (based\non Mo). Anal. Calcd for <bold>4</bold>: Mo, 35.58 As, 4.63; Mn, 3.63;\nK, 4.83; C, 12.62; N, 0.87; H, 2.43. Found: Mo, 35.35; As, 4.22; Mn,\n3.55; K, 4.33; C, 12.34; N, 0.88; H, 2.76. FTIR  (cm<sup>\u20131</sup>): 3423 (s), 3166 (m), 1597 (s), 1526 (s), 1484 (s), 1399 (s), 1266\n(m), 1234\u00ad(m), 1143\u00ad(m), 924\u00ad(m), 889(s), 763 (w), 671 (m), 638\u00ad(w), 520\n(m).</p>", "clean_text": "Synthesis of K2H[(H2O)4Co][AsMo6O21(Ala)(PHBA)2]\u22c56.5H2O (1)\n\nIn a typical synthesis procedure for 1, Na2MoO4 (0.145 g, 0.6 mmol), As2O3 (0.0197 g, 0.1 mmol), Ala (0.0089 g, 0.1 mmol), and PHBA (0.0274g, 0.2 mmol) were dissolved in 20 mL of water. The pH value of the mixture was adjusted from the original pH value of 6.5 to 3.5 with 4 M HCl solution under stirring. The solution was stirred for 1 h at room temperature. Then CoCl2\u22c56H2O (0.0714 g, 0.3 mmol) and KCl (0.022 g, 0.3 mmol) were added successively under stirring. Finally, the solution was heated and stirred for 1 h at 80 \u00b0C. The filtrate was kept undisturbed for 2 weeks under ambient conditions, and then crimson crystals of 1 were isolated in about 62% yield (based on Mo). Anal. Calcd for 1: Mo, 34.33; As, 4.47; Co, 3.51; K, 4.66; C, 12.17; N, 0.84; H, 2.34. Found: Mo, 34.23; As, 4.62; Co, 3.26; K, 4.45; C, 12.33; N, 0.77; H, 2.54. FTIR (cm-1): 3437 (s), 3149 (m), 1599 (s), 1532 (s), 1483 (w), 1402 (s), 1276 (m), 1240(m), 1173(m), 929(m), 888(s), 762 (w), 674 (m), 626(w), 504 (m).\n\nSynthesis of K2H[(H2O)4Ni][AsMo6O21(Ala)(PHBA)2]\u22c59H2O (2)\n\nThe synthetic procedure for 2 was similar to that used for 1, with NiCl2\u22c56H2O (0.0678g, 0.3 mmol) instead of CoCl2\u22c56H2O (0.0714 g, 0.3 mmol). The filtrate was kept undisturbed for 2 weeks under ambient conditions, and then green crystals of 2 were isolated in about 32% yield (based on Mo). Anal. Calcd for 2: Mo, 33.44; As, 4.35; Ni, 3.41; K, 4.54; C, 11.16; N, 0.81; H, 2.46. Found: Mo, 33.76; As, 4.28; Ni, 3.75; K, 4.23; C, 11.48; N, 0.74; H, 2.29. FTIR  (cm-1): 3445 (s), 3145 (m), 1595 (s), 1533 (s), 1475 (w), 1400 (s), 1274 (m), 1204(m), 1172(m), 926(m), 882(s), 761 (w), 667 (m), 628(w), 506 (m).\n\nSynthesis of K2H[(H2O)4Zn][AsMo6O21(Ala)(PHBA)2]\u22c58H2O (3)\n\nThe synthetic procedure for 3 was similar to that used for 1, with ZnSO4\u22c57H2O (0.0861 g, 0.3 mmol) instead of CoCl2\u22c56H2O (0.0714 g, 0.3 mmol). The filtrate was kept undisturbed for 2 weeks under ambient conditions, and then colorless crystals of 3 were isolated in about 35% yield (based on Mo). Anal. Calcd for 3: Mo, 33.70; As, 4.38; Zn, 3.83; K, 4.58; C, 11.95; N, 0.82; H, 2.36. Found: Mo, 33.45; As, 4.56; Zn, 3.64; K, 4.74; C, 12.17; N, 0.92; H, 2.47. FTIR  (cm-1): 3427 (s), 3146 (m), 1589 (s), 1530 (s), 1479 (s), 1401 (s), 1276 (m), 1243(m), 1163(m), 922(m), 878(s), 765 (w), 676 (m), 636(w), 524 (m).\n\nSynthesis of K2H[(H2O)4Mn][AsMo6O21(Ala)(PHBA)2]\u22c57H2O (4)\n\nThe synthetic procedure for 4 was similar to that used for 1, with MnCl2\u22c52H2O (0.0486 g, 0.3 mmol) instead of CoCl2\u22c56H2O (0.0714 g, 0.3 mmol). The filtrate was kept undisturbed for 2 weeks under ambient conditions, and then light yellow crystals of 4 were isolated in about 44% yield (based on Mo). Anal. Calcd for 4: Mo, 35.58 As, 4.63; Mn, 3.63; K, 4.83; C, 12.62; N, 0.87; H, 2.43. Found: Mo, 35.35; As, 4.22; Mn, 3.55; K, 4.33; C, 12.34; N, 0.88; H, 2.76. FTIR  (cm-1): 3423 (s), 3166 (m), 1597 (s), 1526 (s), 1484 (s), 1399 (s), 1266 (m), 1234(m), 1143(m), 924(m), 889(s), 763 (w), 671 (m), 638(w), 520 (m).", "data": [{"meta": {"name": "K2H\u00ad[(H2O)4Co]\u00ad[AsMo6O21(Ala)\u00ad(PHBA)2]\u00b76.5H2O", "symbol": "1", "chemical formula": "C12.17H2.34K4.66Mo34.33N0.84As4.47Co3.51"}, "processes": [{"synthesis method": "chemical synthesis", "precursor": [{"name": "Na2MoO4", "amount": "0.145", "unit": "g"}, {"name": "As2O3", "amount": "0.0197", "unit": "g"}, {"name": "Ala", "amount": "0.0089", "unit": "g"}, {"name": "PHBA", "amount": "0.0274", "unit": "g"}], "solution": [{"name": "water", "amount": "20", "unit": "mL"}], "pH adjustment": {"original pH": "6.5", "adjusted pH": "3.5", "adjusting agent": "4 M HCl solution"}, "stirring time": "1 h", "temperature": "room temperature"}, {"synthesis method": "chemical synthesis", "precursor": [{"name": "CoCl2\u00b76H2O", "amount": "0.0714", "unit": "g"}, {"name": "KCl", "amount": "0.022", "unit": "g"}], "solution": [{"name": "water", "amount": "", "unit": ""}], "stirring time": "", "temperature": "80 \u00b0C", "time": "1 h"}, {"synthesis method": "filtration", "filtration time": "2 weeks", "atmosphere": "ambient conditions"}], "yield": "62%"}, {"meta": {"name": "K2H\u00ad[(H2O)4Ni]\u00ad[AsMo6O21(Ala)\u00ad(PHBA)2]\u00b79H2O", "symbol": "2", "chemical formula": "C11.16H2.46K4.54Mo33.44N0.81As4.35Ni3.41"}, "processes": [{"synthesis method": "chemical synthesis", "precursor": [{"name": "Na2MoO4", "amount": "0.145", "unit": "g"}, {"name": "As2O3", "amount": "0.0197", "unit": "g"}, {"name": "Ala", "amount": "0.0089", "unit": "g"}, {"name": "PHBA", "amount": "0.0274", "unit": "g"}], "solution": [{"name": "water", "amount": "20", "unit": "mL"}], "pH adjustment": {"original pH": "6.5", "adjusted pH": "3.5", "adjusting agent": "4 M HCl solution"}, "stirring time": "1 h", "temperature": "room temperature"}, {"synthesis method": "chemical synthesis", "precursor": [{"name": "NiCl2\u00b76H2O", "amount": "0.0678", "unit": "g"}, {"name": "KCl", "amount": "0.022", "unit": "g"}], "solution": [{"name": "water", "amount": "", "unit": ""}], "stirring time": "", "temperature": "80 \u00b0C", "time": "1 h"}, {"synthesis method": "filtration", "filtration time": "2 weeks", "atmosphere": "ambient conditions"}], "yield": "32%"}, {"meta": {"name": "K2H\u00ad[(H2O)4Zn]\u00ad[AsMo6O21(Ala)\u00ad(PHBA)2]\u00b78H2O", "symbol": "3", "chemical formula": "C11.95H2.36K4.58Mo33.70N0.82As4.38Zn3.83"}, "processes": [{"synthesis method": "chemical synthesis", "precursor": [{"name": "Na2MoO4", "amount": "0.145", "unit": "g"}, {"name": "As2O3", "amount": "0.0197", "unit": "g"}, {"name": "Ala", "amount": "0.0089", "unit": "g"}, {"name": "PHBA", "amount": "0.0274", "unit": "g"}], "solution": [{"name": "water", "amount": "20", "unit": "mL"}], "pH adjustment": {"original pH": "6.5", "adjusted pH": "3.5", "adjusting agent": "4 M HCl solution"}, "stirring time": "1 h", "temperature": "room temperature"}, {"synthesis method": "chemical synthesis", "precursor": [{"name": "ZnSO4\u00b77H2O", "amount": "0.0861", "unit": "g"}, {"name": "KCl", "amount": "0.022", "unit": "g"}], "solution": [{"name": "water", "amount": "", "unit": ""}], "stirring time": "", "temperature": "80 \u00b0C", "time": "1 h"}, {"synthesis method": "filtration", "filtration time": "2 weeks", "atmosphere": "ambient conditions"}], "yield": "35%"}, {"meta": {"name": "K2H\u00ad[(H2O)4Mn]\u00ad[AsMo6O21(Ala)\u00ad(PHBA)2]\u00b77H2O", "symbol": "4", "chemical formula": "C12.62H2.43K4.83Mo35.58N0.87As4.63Mn3.63"}, "processes": [{"synthesis method": "chemical synthesis", "precursor": [{"name": "Na2MoO4", "amount": "0.145", "unit": "g"}, {"name": "As2O3", "amount": "0.0197", "unit": "g"}, {"name": "Ala", "amount": "0.0089", "unit": "g"}, {"name": "PHBA", "amount": "0.0274", "unit": "g"}], "solution": [{"name": "water", "amount": "20", "unit": "mL"}], "pH adjustment": {"original pH": "6.5", "adjusted pH": "3.5", "adjusting agent": "4 M HCl solution"}, "stirring time": "1 h", "temperature": "room temperature"}, {"synthesis method": "chemical synthesis", "precursor": [{"name": "MnCl2\u00b72H2O", "amount": "0.0486", "unit": "g"}, {"name": "KCl", "amount": "0.022", "unit": "g"}], "solution": [{"name": "water", "amount": "", "unit": ""}], "stirring time": "", "temperature": "80 \u00b0C", "time": "1 h"}, {"synthesis method": "filtration", "filtration time": "2 weeks", "atmosphere": "ambient conditions"}], "yield": "44%"}], "include_properties": ["chemical_synthesis", "pH_adjustment", "filtration"]}]

File: synthesis/800_acs/synthesis_ic0007254.json
[{"idx": 2, "type": "text", "classification": "synthesis condition", "content": "<p>Our previous studies on dicarboxylic acids have shown that\nthey are highly reactive toward metals under hydrothermal\nconditions. In this work, 1,4-benzenedicarboxylic acid has been\nselected as a ligand and a water/ethanol solution as a solvent.\nHydrated Er(NO<sub>3</sub>)<sub>3</sub> (0.075 g), H<sub>2</sub>bdc (0.036 g), H<sub>2</sub>O (10 mL),\nand EtOH (1 mL) in the mole ratio of 1:1:2645:83 were placed\nin a 23 mL acid digestion bomb and heated at 160 \u00b0C for 3 days.\nThe pH of the final solution was 4.5. The pink crystals of Er<sub>4</sub>(bdc)<sub>6</sub>\u00b76H<sub>2</sub>O (<bold>1</bold>) (0.074 g, 74.2%) were collected after washing\nby water (3 \u00d7 10 mL) and by acetone (3 \u00d7 10 mL), respectively.\nA microcrystalline sample of Er<sub>4</sub>(bdc)<sub>6</sub> (<bold>2</bold>) resulted after <bold>1 </bold>(23\nmg) was heated to 300 \u00b0C under nitrogen gas. A thermogravimetric (TG) curve indicated clearly the weight loss of six water\nmolecules. Er<sub>2</sub>(bdc)<sub>3</sub>\u00b74H<sub>2</sub>O (<bold>3</bold>) was obtained by allowing <bold>2</bold> to be\nexposed to saturated water vapor for 2 h. This structural\ntransformation was confirmed by PXRD, IR, and elemental\nmicroanalysis. <bold>3</bold> is isostructural to Tb<sub>2</sub>(bdc)<sub>3</sub>\u00b74H<sub>2</sub>O<sup>4</sup> and can also\nbe prepared using the same method described in ref .\n\n</p>", "clean_text": "Our previous studies on dicarboxylic acids have shown that they are highly reactive toward metals under hydrothermal conditions. In this work, 1,4-benzenedicarboxylic acid has been selected as a ligand and a water/ethanol solution as a solvent. Hydrated Er(NO3)3 (0.075 g), H2bdc (0.036 g), H2O (10 mL), and EtOH (1 mL) in the mole ratio of 1:1:2645:83 were placed in a 23 mL acid digestion bomb and heated at 160 \u00b0C for 3 days. The pH of the final solution was 4.5. The pink crystals of Er4(bdc)6\u22c56H2O (1) (0.074 g, 74.2%) were collected after washing by water (3 \u00d7 10 mL) and by acetone (3 \u00d7 10 mL), respectively. A microcrystalline sample of Er4(bdc)6 (2) resulted after 1 (23 mg) was heated to 300 \u00b0C under nitrogen gas. A thermogravimetric (TG) curve indicated clearly the weight loss of six water molecules. Er2(bdc)3\u22c54H2O (3) was obtained by allowing 2 to be exposed to saturated water vapor for 2 h. This structural transformation was confirmed by PXRD, IR, and elemental microanalysis. 3 is isostructural to Tb2(bdc)3\u22c54H2O4 and can also be prepared using the same method described in ref .  ", "data": [{"meta": {"name": "Er4(bdc)6\u00b76H2O", "symbol": "1", "chemical formula": "C48H36Er4O36"}, "processes": [{"synthesis method": "hydrothermal synthesis", "precursor": [{"name": "Hydrated Er(NO3)3", "amount": "0.075", "unit": "g"}, {"name": "H2bdc", "amount": "0.036", "unit": "g"}], "solvent": [{"name": "water/ethanol solution", "amount": "10 mL water, 1 mL ethanol", "unit": ""}], "pressure": "", "temperature": "160\u00b0C", "time": "3 days"}, {"synthesis method": "washing", "washing solution": "water, acetone", "amount": "3 \u00d7 10 mL each"}], "yield": "74.2%"}, {"meta": {"name": "Er2(bdc)3\u00b74H2O", "symbol": "3", "chemical formula": "C24H18Er2O20"}, "processes": [{"synthesis method": "exposure to saturated water vapor", "precursor": [{"name": "Er4(bdc)6\u00b76H2O", "amount": "23", "unit": "mg"}], "solvent": [{"name": "water vapor", "amount": "", "unit": ""}], "pressure": "", "temperature": "", "time": "2 h"}]}], "include_properties": ["solvothermal_synthesis", "pH_adjustment", "washing"]}]

File: synthesis/800_acs/synthesis_ic0300464.json
[{"idx": 33, "type": "text", "classification": "synthesis condition", "content": "<p>\n<bold>Synthesis.</bold> Erythritol (Sigma) and the other reagents were\nobtained from commercial sources and were used as supplied.\nLanthanide chlorides were prepared and crystallized from the\ncorresponding RE oxide of high purity (99.99%). MCl<sub>2</sub>\u00b7<italic toggle=\"yes\">x</italic>C<sub>4</sub>H<sub>10</sub>O<sub>4</sub>\u00b7<italic toggle=\"yes\">n</italic>H<sub>2</sub>O complexes were prepared by mixing erythritol (3 mmol) and\nmetal chlorides (6 or 3 mmol) in H<sub>2</sub>O/EtOH solvents and heating\nwith the addition of EtOH to make a concentrated solution, which\nwas cooled for crystallization at room temperature. The metal\nnitrate\u2212erythritol complexes Ca(NO<sub>3</sub>)<sub>2</sub>\u00b7C<sub>4</sub>H<sub>10</sub>O<sub>4</sub> and Nd(NO<sub>3</sub>)<sub>3</sub>\u00b7C<sub>4</sub>H<sub>10</sub>O<sub>4</sub>\u00b7C<sub>2</sub>H<sub>5</sub>OH were synthesized following the same procedure,\nand metal chlorides were replaced by metal nitrates. The elemental\nanalysis results are as follows. Anal. Calcd for LaCl<sub>3</sub>\u00b7C<sub>4</sub>H<sub>10</sub>O<sub>4</sub>\u00b76H<sub>2</sub>O (LaE):\u2009 C, 10.10; H, 4.77. Found:\u2009 C, 10.12; H, 4.77. Anal.\nCalcd for PrCl<sub>3</sub>\u00b7C<sub>4</sub>H<sub>10</sub>O<sub>4</sub>\u00b76H<sub>2</sub>O (PrE):\u2009 C, 10.06; H, 4.64. Found:\u2009\nC, 10.19; H, 4.79. Anal. Calcd for NdCl<sub>3</sub>\u00b7C<sub>4</sub>H<sub>10</sub>O<sub>4</sub>\u00b76H<sub>2</sub>O (NdE):\u2009\nC, 9.99; H 3.93. Found:\u2009 C, 10.00; H, 4.38. Anal. Calcd for Ca(NO<sub>3</sub>)<sub>2</sub>\u00b7C<sub>4</sub>H<sub>10</sub>O<sub>4</sub> (CaEN):\u2009 C, 16.78; H, 3.52; N, 9.79. Found:\u2009 C,\n16.55; H, 3.557; N, 8.37. Anal. Calcd for Nd(NO<sub>3</sub>)<sub>3</sub>\u00b7C<sub>4</sub>H<sub>10</sub>O<sub>4</sub>\u00b7C<sub>2</sub>H<sub>5</sub>OH (NdEN):\u2009 C, 14.45; H, 3.24; N, 8.43. Found:\u2009 C, 14.53; H,\n3.24; N, 7.68. Anal. Calcd for 2CaCl<sub>2</sub>\u00b7C<sub>4</sub>H<sub>10</sub>O<sub>4</sub>\u00b74H<sub>2</sub>O (CaE(I)):\u2009 C,\n11.54; H, 4.36. Found:\u2009 C, 15.26; H, 4.20. Anal. Calcd for CaCl<sub>2</sub>\u00b72C<sub>4</sub>H<sub>10</sub>O<sub>4</sub>\u00b74H<sub>2</sub>O (CaE(III)):\u2009 C, 22.49; H, 6.60. Found:\u2009 C, 25.30;\nH, 5.94.\n</p>", "clean_text": " Synthesis. Erythritol (Sigma) and the other reagents were obtained from commercial sources and were used as supplied. Lanthanide chlorides were prepared and crystallized from the corresponding RE oxide of high purity (99.99%). MCl2\u22c5xC4H10O4\u22c5nH2O complexes were prepared by mixing erythritol (3 mmol) and metal chlorides (6 or 3 mmol) in H2O/EtOH solvents and heating with the addition of EtOH to make a concentrated solution, which was cooled for crystallization at room temperature. The metal nitrate-erythritol complexes Ca(NO3)2\u22c5C4H10O4 and Nd(NO3)3\u22c5C4H10O4\u22c5C2H5OH were synthesized following the same procedure, and metal chlorides were replaced by metal nitrates. The elemental analysis results are as follows. Anal. Calcd for LaCl3\u22c5C4H10O4\u22c56H2O (LaE): C, 10.10; H, 4.77. Found: C, 10.12; H, 4.77. Anal. Calcd for PrCl3\u22c5C4H10O4\u22c56H2O (PrE): C, 10.06; H, 4.64. Found: C, 10.19; H, 4.79. Anal. Calcd for NdCl3\u22c5C4H10O4\u22c56H2O (NdE): C, 9.99; H 3.93. Found: C, 10.00; H, 4.38. Anal. Calcd for Ca(NO3)2\u22c5C4H10O4 (CaEN): C, 16.78; H, 3.52; N, 9.79. Found: C, 16.55; H, 3.557; N, 8.37. Anal. Calcd for Nd(NO3)3\u22c5C4H10O4\u22c5C2H5OH (NdEN): C, 14.45; H, 3.24; N, 8.43. Found: C, 14.53; H, 3.24; N, 7.68. Anal. Calcd for 2CaCl2\u22c5C4H10O4\u22c54H2O (CaE(I)): C, 11.54; H, 4.36. Found: C, 15.26; H, 4.20. Anal. Calcd for CaCl2\u22c52C4H10O4\u22c54H2O (CaE(III)): C, 22.49; H, 6.60. Found: C, 25.30; H, 5.94. ", "data": [{"meta": {"name": "LaCl3\u00b7C4H10O4\u00b76H2O", "symbol": "LaE", "chemical formula": "LaCl3\u00b7C4H10O4\u00b76H2O"}, "processes": [{"synthesis method": "chemical synthesis", "precursor": [{"name": "La2O3", "amount": "6", "unit": "mmol"}, {"name": "erythritol", "amount": "3", "unit": "mmol"}], "solvent": [{"name": "H2O/EtOH", "amount": "", "unit": ""}], "pressure": "", "temperature": "room temperature", "time": ""}]}, {"meta": {"name": "PrCl3\u00b7C4H10O4\u00b76H2O", "symbol": "PrE", "chemical formula": "PrCl3\u00b7C4H10O4\u00b76H2O"}, "processes": [{"synthesis method": "chemical synthesis", "precursor": [{"name": "Pr2O3", "amount": "6", "unit": "mmol"}, {"name": "erythritol", "amount": "3", "unit": "mmol"}], "solvent": [{"name": "H2O/EtOH", "amount": "", "unit": ""}], "pressure": "", "temperature": "room temperature", "time": ""}]}, {"meta": {"name": "NdCl3\u00b7C4H10O4\u00b76H2O", "symbol": "NdE", "chemical formula": "NdCl3\u00b7C4H10O4\u00b76H2O"}, "processes": [{"synthesis method": "chemical synthesis", "precursor": [{"name": "Nd2O3", "amount": "6", "unit": "mmol"}, {"name": "erythritol", "amount": "3", "unit": "mmol"}], "solvent": [{"name": "H2O/EtOH", "amount": "", "unit": ""}], "pressure": "", "temperature": "room temperature", "time": ""}]}, {"meta": {"name": "Ca(NO3)2\u00b7C4H10O4", "symbol": "CaEN", "chemical formula": "Ca(NO3)2\u00b7C4H10O4"}, "processes": [{"synthesis method": "chemical synthesis", "precursor": [{"name": "CaCl2\u00b72H2O", "amount": "", "unit": ""}, {"name": "erythritol", "amount": "3", "unit": "mmol"}], "solvent": [{"name": "H2O/EtOH", "amount": "", "unit": ""}], "pressure": "", "temperature": "room temperature", "time": ""}]}, {"meta": {"name": "Nd(NO3)3\u00b7C4H10O4\u00b7C2H5OH", "symbol": "NdEN", "chemical formula": "Nd(NO3)3\u00b7C4H10O4\u00b7C2H5OH"}, "processes": [{"synthesis method": "chemical synthesis", "precursor": [{"name": "Nd(NO3)3\u00b7C4H10O4\u00b7C2H5OH", "amount": "", "unit": ""}, {"name": "erythritol", "amount": "3", "unit": "mmol"}], "solvent": [{"name": "H2O/EtOH", "amount": "", "unit": ""}], "pressure": "", "temperature": "room temperature", "time": ""}]}, {"meta": {"name": "2CaCl2\u00b7C4H10O4\u00b74H2O", "symbol": "CaE(I)", "chemical formula": "2CaCl2\u00b7C4H10O4\u00b74H2O"}, "processes": [{"synthesis method": "chemical synthesis", "precursor": [{"name": "CaCl2\u00b72H2O", "amount": "", "unit": ""}, {"name": "erythritol", "amount": "3", "unit": "mmol"}], "solvent": [{"name": "H2O/EtOH", "amount": "", "unit": ""}], "pressure": "", "temperature": "room temperature", "time": ""}]}, {"meta": {"name": "CaCl2\u00b72C4H10O4\u00b74H2O", "symbol": "CaE(III)", "chemical formula": "CaCl2\u00b72C4H10O4\u00b74H2O"}, "processes": [{"synthesis method": "chemical synthesis", "precursor": [{"name": "CaCl2\u00b72H2O", "amount": "", "unit": ""}, {"name": "erythritol", "amount": "3", "unit": "mmol"}], "solvent": [{"name": "H2O/EtOH", "amount": "", "unit": ""}], "pressure": "", "temperature": "room temperature", "time": ""}]}], "include_properties": ["chemical_synthesis"]}]
