Repository: Yeonghun1675/L2M3

<div align="center">
<h1> ⛏L2M3: Large Language Models Material Miner </h1> 
</div>

## Summary
L2M3 is designed to efficiently gather experimental Metal-Organic Framework (MOF) data from scientific literature, addressing the challenge of accessing hard-to-find data and enhancing the quality of information available for machine learning in materials science. By utilizing a chain of advanced Large Language Models (LLMs), we developed a systematic method for extracting and organizing MOF data into a structured, usable format. Our approach has successfully compiled data from over 40,000 research articles, creating a comprehensive, ready-to-use dataset.

File: synthesis/800_acs/synthesis_ic034539k.json
[{"idx": "6, 7", "type": "text", "classification": "synthesis condition", "content": "<p>\n<bold>Preparation of {[Co</bold>\n<bold>\n<sub>3</sub>\n</bold>\n<bold>(DMF)</bold>\n<bold>\n<sub>12</sub>\n</bold>\n<bold>][W(CN)</bold>\n<bold>\n<sub>8</sub>\n</bold>\n<bold>]</bold>\n<bold>\n<sub>2</sub>\n</bold>\n<bold> (1).</bold> All of the following procedures were carried out in the dark to avoid decomposition of (<italic toggle=\"yes\">n</italic>-Bu<sub>4</sub>N)<sub>3</sub>[W(CN)<sub>8</sub>]. A solution of Co(ClO<sub>4</sub>)<sub>2</sub>\u00b76H<sub>2</sub>O (55 mg,\n0.15 mmol) in CH<sub>3</sub>OH (2 mL) was added to a solution of (<italic toggle=\"yes\">n</italic>-Bu<sub>4</sub>N)<sub>3</sub>[W(CN)<sub>8</sub>] (112 mg, 0.10 mmol) in CH<sub>3</sub>OH (3 mL) under an inert\natmosphere with stirring to give red polycrystalline material after\nseveral minutes, which was filtered and washed with methanol.\nThen the red product was dissolved in DMF. Well-shaped red block\ncrystals were obtained by slow diffusion of diethyl ether into the\nresulting DMF solution for several days (yield 75%). Anal. Calcd\nfor C<sub>52</sub>H<sub>84</sub>N<sub>28</sub>O<sub>12</sub>Co<sub>3</sub>W<sub>2</sub>:\u2009 C, 33.98; H, 4.57; N, 21.34. Found:\u2009 C,\n33.81; H, 4.45; N, 21.19. IR (cm<sup>-1</sup>, KBr disk):\u2009 \u03bd<sub>C</sub>\n<sub>\u2261</sub>\n<sub>N</sub> 2194 (m),\n2180 (m), 2170 (m), 2144 (w).\n</p><p>\n<bold>Preparation of {[Mn</bold>\n<bold>\n<sub>3</sub>\n</bold>\n<bold>(bipy)</bold>\n<bold>\n<sub>2</sub>\n</bold>\n<bold>(DMF)</bold>\n<bold>\n<sub>8</sub>\n</bold>\n<bold>][W(CN)</bold>\n<bold>\n<sub>8</sub>\n</bold>\n<bold>]</bold>\n<bold>\n<sub>2</sub>\n</bold>\n<bold>}</bold>\n<sub>\u221e</sub>\n<bold> (2).</bold> A solution of MnCl<sub>2</sub>\u00b74H<sub>2</sub>O (0.297 g, 1.5 mmol) and 2,2\u2018-bipy (0.468 g,\n3.0 mmol) in CH<sub>3</sub>OH (30 mL) was added to a solution of (<italic toggle=\"yes\">n</italic>-Bu<sub>4</sub>N)<sub>3</sub>[W(CN)<sub>8</sub>] (1.118 g, 1.0 mmol) in CH<sub>3</sub>OH (20 mL) with stirring to\ngive a pale yellow precipitate immediately, which was filtered and\nwashed with methanol. Then the precipitate was collected and\ndissolved in DMF. Brown block crystals were obtained by slow\ndiffusion of diethyl ether into the resulting DMF solution for several\ndays (yield 92%). Anal. Calcd for C<sub>60</sub>H<sub>72</sub>N<sub>28</sub>O<sub>8</sub>Mn<sub>3</sub>W<sub>2</sub>:\u2009 C, 39.04;\nH, 3.93; N, 21.24; Mn, 8.93. Found:\u2009 C, 38.96; H, 4.01; N, 21.62;\nMn, 9.23. IR (cm<sup>-1</sup>, KBr disk):\u2009 \u03bd<sub>C</sub>\n<sub>\u2261</sub>\n<sub>N</sub> 2178 (m), 2158 (m).\n</p>", "clean_text": " Preparation of {[Co  3  (DMF)  12  ][W(CN)  8  ]  2   (1). All of the following procedures were carried out in the dark to avoid decomposition of (n-Bu4N)3[W(CN)8]. A solution of Co(ClO4)2\u22c56H2O (55 mg, 0.15 mmol) in CH3OH (2 mL) was added to a solution of (n-Bu4N)3[W(CN)8] (112 mg, 0.10 mmol) in CH3OH (3 mL) under an inert atmosphere with stirring to give red polycrystalline material after several minutes, which was filtered and washed with methanol. Then the red product was dissolved in DMF. Well-shaped red block crystals were obtained by slow diffusion of diethyl ether into the resulting DMF solution for several days (yield 75%). Anal. Calcd for C52H84N28O12Co3W2: C, 33.98; H, 4.57; N, 21.34. Found: C, 33.81; H, 4.45; N, 21.19. IR (cm-1, KBr disk): \u03bdC \u2261 N 2194 (m), 2180 (m), 2170 (m), 2144 (w). \n\n Preparation of {[Mn  3  (bipy)  2  (DMF)  8  ][W(CN)  8  ]  2  } \u221e  (2). A solution of MnCl2\u22c54H2O (0.297 g, 1.5 mmol) and 2,2\u2018-bipy (0.468 g, 3.0 mmol) in CH3OH (30 mL) was added to a solution of (n-Bu4N)3[W(CN)8] (1.118 g, 1.0 mmol) in CH3OH (20 mL) with stirring to give a pale yellow precipitate immediately, which was filtered and washed with methanol. Then the precipitate was collected and dissolved in DMF. Brown block crystals were obtained by slow diffusion of diethyl ether into the resulting DMF solution for several days (yield 92%). Anal. Calcd for C60H72N28O8Mn3W2: C, 39.04; H, 3.93; N, 21.24; Mn, 8.93. Found: C, 38.96; H, 4.01; N, 21.62; Mn, 9.23. IR (cm-1, KBr disk): \u03bdC \u2261 N 2178 (m), 2158 (m). ", "data": [{"meta": {"name": "[Co3(DMF)12][W(CN)8]2", "symbol": "1", "chemical formula": "C52H84N28O12Co3W2"}, "processes": [{"synthesis method": "chemical synthesis", "precursor": [{"name": "Co(ClO4)2\u00b76H2O", "amount": "55", "unit": "mg"}, {"name": "(n-Bu4N)3[W(CN)8]", "amount": "112", "unit": "mg"}], "solution": [{"name": "CH3OH", "amount": "2", "unit": "mL"}, {"name": "CH3OH", "amount": "3", "unit": "mL"}], "pressure": "", "temperature": "", "time": "several minutes"}, {"synthesis method": "filtration", "washing solution": "methanol", "amount": ""}, {"synthesis method": "dissolving", "solvent": "DMF"}, {"synthesis method": "slow diffusion", "solvent": "DMF", "diffusing solution": "diethyl ether", "time": "several days"}], "yield": "75%"}, {"meta": {"name": "[Mn3(bipy)2(DMF)8][W(CN)8]2", "symbol": "2", "chemical formula": "C60H72N28O8Mn3W2"}, "processes": [{"synthesis method": "chemical synthesis", "precursor": [{"name": "MnCl2\u00b74H2O", "amount": "0.297", "unit": "g"}, {"name": "2,2'-bipy", "amount": "0.468", "unit": "g"}, {"name": "(n-Bu4N)3[W(CN)8]", "amount": "1.118", "unit": "g"}], "solution": [{"name": "CH3OH", "amount": "30", "unit": "mL"}, {"name": "CH3OH", "amount": "20", "unit": "mL"}], "pressure": "", "temperature": "", "time": ""}, {"synthesis method": "filtration", "washing solution": "methanol", "amount": ""}, {"synthesis method": "dissolving", "solvent": "DMF"}, {"synthesis method": "slow diffusion", "solvent": "DMF", "diffusing solution": "diethyl ether", "time": "several days"}], "yield": "92%"}], "include_properties": ["chemical_synthesis", "filtration", "washing"]}]

File: synthesis/800_acs/synthesis_ic035044y.json
[{"idx": "8, 9", "type": "text", "classification": "synthesis condition", "content": "<title>Experimental Section</title><p>\n<bold>Materials</bold>. Copper(II) sulfate pentahydrate, CuSO<sub>4</sub>\u00b75H<sub>2</sub>O, chloranilic acid, and 2,2\u2018:6\u2018,2\u2018\u2009\u2018-terpyridine were purchased from commercial sources and used as received.\n</p><p>\n<bold>Syntheses. {[Cu</bold>\n<bold>\n<sub>2</sub>\n</bold>\n<bold>(CA)(terpy)</bold>\n<bold>\n<sub>2</sub>\n</bold>\n<bold>][Cu(CA)</bold>\n<bold>\n<sub>2</sub>\n</bold>\n<bold>]}</bold>\n<bold>\n<italic>\n<sub>n</sub>\n</italic>\n</bold>\n<bold> (1). </bold>An aqueous\nsolution (2 mL) of copper(II) sulfate pentahydrate (1 mmol\u00b7L<sup>-1</sup>)\nwas transferred to a glass tube, and then an water\u2212ethanol mixture\nof 2 mL of 2,2\u2018:6\u2018,2\u2018\u2009\u2018-terpyridine and an ethanolic solution of\nchloranilic acid (1 mmol\u00b7L<sup>-1</sup>) was poured into the glass tube without\nmixing the solutions. Purple crystals began to form at ambient\ntemperature in 2 weeks. One of these crystals was used for X-ray\ncrystallography. Physical measurements were conducted on a\npolycrystalline powder that was synthesized as follows:\u2009 An aqueous\nsolution (50 mL) of copper(II) sulfate pentahydrate (0.075 g; 0.3\nmmol) was added to an ethanolic solution (50 mL) of 2,2\u2018:6\u2018,2\u2018\u2009\u2018-terpyridine (0.047 g; 0.2 mmol). The solution was stirred a few\nminutes, and an ethanolic solution (50 mL) of chloranilic acid (0.062\ng; 0.3 mmol) was added. Upon stirring of the mixture, purple\npowders appeared in 24 h. Yield:\u2009 78%. Anal. Calcd for C<sub>48</sub>Cl<sub>6</sub>Cu<sub>3</sub>H<sub>22</sub>N<sub>6</sub>O<sub>12</sub>:\u2009 C, 45.11; H, 1.73; N, 6.58. Found:\u2009 C, 44.96; H,\n1.73; N, 6.39. The homogeneity of the powder sample was\nconfirmed by comparison of the observed and calculated powder\ndiffraction patterns obtained from single-crystal data.\n</p><p>\n<bold>{[Cu</bold>\n<bold>\n<sub>2</sub>\n</bold>\n<bold>(CA)(terpy)</bold>\n<bold>\n<sub>2</sub>\n</bold>\n<bold>(dmso)</bold>\n<bold>\n<sub>2</sub>\n</bold>\n<bold>][Cu(CA)</bold>\n<bold>\n<sub>2</sub>\n</bold>\n<bold>(dmso)</bold>\n<bold>\n<sub>2</sub>\n</bold>\n<bold>](EtOH)}</bold>\n<bold>\n<italic>\n<sub>n</sub>\n</italic>\n</bold>\n<bold> (2). </bold>Compound <bold>1</bold> (0.235 g) was dissolved in 250 mL of dmso. The solution\nbecame red purple. To this solution was added 250 mL of ethanol.\nThe mixture was stirred for a few hours and kept at the room\ntemperature. Purple powders appeared in 1 week. Yield:\u2009 68%. Anal.\nCalcd for C<sub>58</sub>Cl<sub>6</sub>Cu<sub>3</sub>H<sub>52</sub>N<sub>6</sub>O<sub>17</sub>S<sub>4</sub>:\u2009 C, 42.56; H, 3.20; N, 5.14.\nFound:\u2009 C, 41.96; H, 3.00; N, 5.18. Physical measurements were\nconducted on this polycrystalline powder. For single crystals, 0.100\ng of compound <bold>1</bold> was dissolved in dmso (100 mL). This solution\n(3 mL) was transferred to a glass tube, and then 3 mL of ethanol\nwas poured into the tube without mixing the two solutions. Purple\ncrystals began to form at ambient temperature in 1 month. The\nhomogeneity of the powder sample was confirmed by comparison\nof the observed and calculated powder diffraction patterns obtained\nfrom single-crystal data.\n</p>", "clean_text": "Experimental Section\n\n Materials. Copper(II) sulfate pentahydrate, CuSO4\u22c55H2O, chloranilic acid, and 2,2\u2018:6\u2018,2\u2018\u2018-terpyridine were purchased from commercial sources and used as received. \n\n Syntheses. {[Cu  2  (CA)(terpy)  2  ][Cu(CA)  2  ]}   n    (1). An aqueous solution (2 mL) of copper(II) sulfate pentahydrate (1 mmol\u22c5L-1) was transferred to a glass tube, and then an water-ethanol mixture of 2 mL of 2,2\u2018:6\u2018,2\u2018\u2018-terpyridine and an ethanolic solution of chloranilic acid (1 mmol\u22c5L-1) was poured into the glass tube without mixing the solutions. Purple crystals began to form at ambient temperature in 2 weeks. One of these crystals was used for X-ray crystallography. Physical measurements were conducted on a polycrystalline powder that was synthesized as follows: An aqueous solution (50 mL) of copper(II) sulfate pentahydrate (0.075 g; 0.3 mmol) was added to an ethanolic solution (50 mL) of 2,2\u2018:6\u2018,2\u2018\u2018-terpyridine (0.047 g; 0.2 mmol). The solution was stirred a few minutes, and an ethanolic solution (50 mL) of chloranilic acid (0.062 g; 0.3 mmol) was added. Upon stirring of the mixture, purple powders appeared in 24 h. Yield: 78%. Anal. Calcd for C48Cl6Cu3H22N6O12: C, 45.11; H, 1.73; N, 6.58. Found: C, 44.96; H, 1.73; N, 6.39. The homogeneity of the powder sample was confirmed by comparison of the observed and calculated powder diffraction patterns obtained from single-crystal data. \n\n {[Cu  2  (CA)(terpy)  2  (dmso)  2  ][Cu(CA)  2  (dmso)  2  ](EtOH)}   n    (2). Compound 1 (0.235 g) was dissolved in 250 mL of dmso. The solution became red purple. To this solution was added 250 mL of ethanol. The mixture was stirred for a few hours and kept at the room temperature. Purple powders appeared in 1 week. Yield: 68%. Anal. Calcd for C58Cl6Cu3H52N6O17S4: C, 42.56; H, 3.20; N, 5.14. Found: C, 41.96; H, 3.00; N, 5.18. Physical measurements were conducted on this polycrystalline powder. For single crystals, 0.100 g of compound 1 was dissolved in dmso (100 mL). This solution (3 mL) was transferred to a glass tube, and then 3 mL of ethanol was poured into the tube without mixing the two solutions. Purple crystals began to form at ambient temperature in 1 month. The homogeneity of the powder sample was confirmed by comparison of the observed and calculated powder diffraction patterns obtained from single-crystal data. ", "data": [{"meta": {"name": "[Cu2(CA)(terpy)2][Cu(CA)2]n", "symbol": "1", "chemical formula": "C48Cl6Cu3H22N6O12"}, "processes": [{"synthesis method": "chemical synthesis", "precursor": [{"name": "copper(II) sulfate pentahydrate", "amount": "1", "unit": "mmol\u00b7L-1"}, {"name": "2,2\u2018:6\u2018,2\u2018\u2009\u2018-terpyridine", "amount": "2", "unit": "mL"}, {"name": "chloranilic acid", "amount": "1", "unit": "mmol\u00b7L-1"}], "solution": [{"name": "water", "amount": "2", "unit": "mL"}, {"name": "water-ethanol mixture", "amount": "2", "unit": "mL"}, {"name": "ethanolic solution", "amount": "50", "unit": "mL"}], "pressure": "", "temperature": "ambient temperature", "time": "2 weeks"}, {"synthesis method": "drying", "drying method": "evaporation", "temperature": "room temperature", "time": "several weeks"}], "yield": "78%"}, {"meta": {"name": "[Cu2(CA)(terpy)2(dmso)2][Cu(CA)2(dmso)2]n", "symbol": "2", "chemical formula": "C58Cl6Cu3H52N6O17S4"}, "processes": [{"synthesis method": "chemical synthesis", "precursor": [{"name": "[Cu2(CA)(terpy)2][Cu(CA)2]n", "amount": "0.235", "unit": "g"}], "solution": [{"name": "dmso", "amount": "250", "unit": "mL"}, {"name": "ethanol", "amount": "250", "unit": "mL"}], "pressure": "", "temperature": "room temperature", "time": "1 week"}, {"synthesis method": "drying", "drying method": "evaporation", "temperature": "room temperature", "time": ""}], "yield": "68%"}], "include_properties": ["chemical_synthesis"]}]

File: synthesis/800_acs/synthesis_ic048537r.json
[{"idx": "7, 8, 9", "type": "text", "classification": "synthesis condition", "content": "<p>\n<bold>[Ag(NO</bold>\n<bold>\n<sub>2</sub>\n</bold>\n<bold>)(L)].</bold> A methanol solution (6 mL) of L (43 mg, 0.20\nmmol) was slowly diffused into an aqueous solution (6 mL) of\nAgNO<sub>2</sub> (30 mg, 0.20 mmol). Colorless crystals of [Ag(NO<sub>2</sub>)(L)]\nformed at the interface, and were obtained in 6 days in 70% yield.\nMp:\u2009 164 \u00b0C dec. Anal. Calcd for C<sub>12</sub>H<sub>14</sub>N<sub>3</sub>O<sub>2</sub>SiAg:\u2009 C, 39.14; H,\n3.83; N, 11.41. Found:\u2009 C, 40.04; H, 3,77; N, 11.14. IR (KBr, cm<sup>-1</sup>):\u2009 \u03bd(NO<sub>2</sub>), 1254 (s).\n</p><p>\n<bold>[Ag</bold>\n<bold>\n<sub>2</sub>\n</bold>\n<bold>(L)</bold>\n<bold>\n<sub>3</sub>\n</bold>\n<bold>](CF</bold>\n<bold>\n<sub>3</sub>\n</bold>\n<bold>SO</bold>\n<bold>\n<sub>3</sub>\n</bold>\n<bold>)</bold>\n<bold>\n<sub>2</sub>\n</bold>\n<bold>. </bold>A methanol solution of L was slowly\ndiffused into an aqueous solution of AgCF<sub>3</sub>SO<sub>3</sub> in a mole ratio of\n1:1. Yield: 70% based on Ag(I) salt. Mp:\u2009 252 \u00b0C dec. Anal. Calcd\nfor C<sub>38</sub>H<sub>42</sub>N<sub>6</sub>O<sub>6</sub>F<sub>6</sub>S<sub>2</sub>Si<sub>3</sub>Ag<sub>2</sub>:\u2009 C, 39.45; H, 3.66; N, 7.26. Found:\u2009 C,\n40.01; H, 3,76; N, 7.24. The crystals were obtained as a methanol\nsolvate, but the elemental analysis was accomplished after desolvation under vacuum. IR (KBr, cm<sup>-1</sup>):\u2009 \u03bd(CF<sub>3</sub>SO<sub>3</sub>), 814 (s).\n</p><p>\n<bold>[Ag(L)</bold>\n<bold>\n<sub>2</sub>\n</bold>\n<bold>](PF</bold>\n<bold>\n<sub>6</sub>\n</bold>\n<bold>). </bold>This reaction was carried out by a similar method\nusing acetone instead of methanol as a solvent. Yield:\u2009 70%. Mp:\u2009\n210 \u00b0C dec. Anal. Calcd for C<sub>24</sub>H<sub>28</sub>N<sub>4</sub>PF<sub>6</sub>Si<sub>2</sub>Ag:\u2009 C, 42.40; H, 4.14;\nN, 8.22. Found:\u2009 C, 42.30; H, 4.18; N, 8.48. IR (KBr, cm<sup>-1</sup>):\u2009 \u03bd(PF<sub>6</sub>), 838 (s). The crystals were obtained as an acetone solvate,\nbut the elemental analysis was accomplished after desolvation under\nvacuum.\n</p>", "clean_text": " [Ag(NO  2  )(L)]. A methanol solution (6 mL) of L (43 mg, 0.20 mmol) was slowly diffused into an aqueous solution (6 mL) of AgNO2 (30 mg, 0.20 mmol). Colorless crystals of [Ag(NO2)(L)] formed at the interface, and were obtained in 6 days in 70% yield. Mp: 164 \u00b0C dec. Anal. Calcd for C12H14N3O2SiAg: C, 39.14; H, 3.83; N, 11.41. Found: C, 40.04; H, 3,77; N, 11.14. IR (KBr, cm-1): \u03bd(NO2), 1254 (s). \n\n [Ag  2  (L)  3  ](CF  3  SO  3  )  2  . A methanol solution of L was slowly diffused into an aqueous solution of AgCF3SO3 in a mole ratio of 1:1. Yield: 70% based on Ag(I) salt. Mp: 252 \u00b0C dec. Anal. Calcd for C38H42N6O6F6S2Si3Ag2: C, 39.45; H, 3.66; N, 7.26. Found: C, 40.01; H, 3,76; N, 7.24. The crystals were obtained as a methanol solvate, but the elemental analysis was accomplished after desolvation under vacuum. IR (KBr, cm-1): \u03bd(CF3SO3), 814 (s). \n\n [Ag(L)  2  ](PF  6  ). This reaction was carried out by a similar method using acetone instead of methanol as a solvent. Yield: 70%. Mp: 210 \u00b0C dec. Anal. Calcd for C24H28N4PF6Si2Ag: C, 42.40; H, 4.14; N, 8.22. Found: C, 42.30; H, 4.18; N, 8.48. IR (KBr, cm-1): \u03bd(PF6), 838 (s). The crystals were obtained as an acetone solvate, but the elemental analysis was accomplished after desolvation under vacuum. ", "data": [{"meta": {"name": "[Ag(NO2)(L)]", "symbol": "", "chemical formula": "C12H14N3O2SiAg"}, "processes": [{"synthesis method": "chemical synthesis", "precursor": [{"name": "L", "amount": "43", "unit": "mg"}], "solution": [{"name": "methanol", "amount": "6", "unit": "mL"}, {"name": "AgNO2", "amount": "30", "unit": "mg"}], "pressure": "", "temperature": "", "time": "6 days"}], "yield": "70%"}, {"meta": {"name": "[Ag2(L)3](CF3SO3)2", "symbol": "", "chemical formula": "C38H42N6O6F6S2Si3Ag2"}, "processes": [{"synthesis method": "chemical synthesis", "precursor": [{"name": "L", "amount": "", "unit": ""}], "solution": [{"name": "methanol", "amount": "", "unit": ""}, {"name": "AgCF3SO3", "amount": "", "unit": ""}], "pressure": "", "temperature": "", "time": ""}], "yield": "70%"}, {"meta": {"name": "[Ag(L)2](PF6)", "symbol": "", "chemical formula": "C24H28N4PF6Si2Ag"}, "processes": [{"synthesis method": "chemical synthesis", "precursor": [{"name": "L", "amount": "", "unit": ""}], "solution": [{"name": "acetone", "amount": "", "unit": ""}], "pressure": "", "temperature": "", "time": ""}], "yield": "70%"}], "include_properties": ["chemical_synthesis"]}]

File: synthesis/800_acs/synthesis_ic0488839.json
[{"idx": 7, "type": "text", "classification": "synthesis condition", "content": "<p>\n<bold>Preparation of LnK(C</bold>\n<bold>\n<sub>4</sub>\n</bold>\n<bold>O</bold>\n<bold>\n<sub>4</sub>\n</bold>\n<bold>)</bold>\n<bold>\n<sub>2</sub>\n</bold>\n<bold>, with Ln = Y, La, Gd, and Er.</bold>\nThese compounds were obtained from the decomposition of the\nprecursors, [Ln(H<sub>2</sub>O)<sub>6</sub>]K(H<sub>2</sub>C<sub>4</sub>O<sub>4</sub>)(C<sub>4</sub>O<sub>4</sub>)<sub>2</sub>. For the yttrium-based\ncompound, the white powdered precursor was heated in a tubular\noven under flowing air, at 10 \u00b0C h<sup>-1</sup> up to 240 \u00b0C, and kept during\n36 h at this temperature. The decomposition product is a brown\ndisperse powder stable at room temperature. The X-ray diffraction\npattern indicated that it is a new material. The chemical formula\nwas derived from energy dispersive X-ray spectrometry (ratio Y:K\n= 1:1), temperature-dependent X-ray diffraction, and the result of\nthermogravimetric measurements. It is in agreement with the\nchemical composition YK(C<sub>4</sub>O<sub>4</sub>)<sub>2</sub>.\n</p>", "clean_text": " Preparation of LnK(C  4  O  4  )  2  , with Ln = Y, La, Gd, and Er. These compounds were obtained from the decomposition of the precursors, [Ln(H2O)6]K(H2C4O4)(C4O4)2. For the yttrium-based compound, the white powdered precursor was heated in a tubular oven under flowing air, at 10 \u00b0C h-1 up to 240 \u00b0C, and kept during 36 h at this temperature. The decomposition product is a brown disperse powder stable at room temperature. The X-ray diffraction pattern indicated that it is a new material. The chemical formula was derived from energy dispersive X-ray spectrometry (ratio Y:K = 1:1), temperature-dependent X-ray diffraction, and the result of thermogravimetric measurements. It is in agreement with the chemical composition YK(C4O4)2. ", "data": [{"meta": {"name": "LnK(C4O4)2", "symbol": "", "chemical formula": "YK(C4O4)2"}, "processes": [{"synthesis method": "heat treatment", "heat treatment method": "decomposition", "atmosphere": "flowing air", "heat treatment temperature": "240\u00b0C", "heat treatment time": "36 h", "heating rate": "10\u00b0C/h", "cooling rate": ""}], "yield": ""}, {"meta": {"name": "LnK(C4O4)2", "symbol": "", "chemical formula": "LaK(C4O4)2"}, "processes": [{"synthesis method": "heat treatment", "heat treatment method": "decomposition", "atmosphere": "flowing air", "heat treatment temperature": "240\u00b0C", "heat treatment time": "36 h", "heating rate": "10\u00b0C/h", "cooling rate": ""}], "yield": ""}, {"meta": {"name": "LnK(C4O4)2", "symbol": "", "chemical formula": "GdK(C4O4)2"}, "processes": [{"synthesis method": "heat treatment", "heat treatment method": "decomposition", "atmosphere": "flowing air", "heat treatment temperature": "240\u00b0C", "heat treatment time": "36 h", "heating rate": "10\u00b0C/h", "cooling rate": ""}], "yield": ""}, {"meta": {"name": "LnK(C4O4)2", "symbol": "", "chemical formula": "ErK(C4O4)2"}, "processes": [{"synthesis method": "heat treatment", "heat treatment method": "decomposition", "atmosphere": "flowing air", "heat treatment temperature": "240\u00b0C", "heat treatment time": "36 h", "heating rate": "10\u00b0C/h", "cooling rate": ""}], "yield": ""}], "include_properties": ["chemical_synthesis", "heat_treatment"]}]

File: synthesis/800_acs/synthesis_ic050235h.json
[{"idx": "8, 9, 10", "type": "text", "classification": "synthesis condition", "content": "<p>\n<bold>[Cu</bold>\n<bold>\n<sub>2</sub>\n</bold>\n<bold>(bpym)(tcpd)</bold>\n<bold>\n<sub>2</sub>\n</bold>\n<bold>(H</bold>\n<bold>\n<sub>2</sub>\n</bold>\n<bold>O)</bold>\n<bold>\n<sub>4</sub>\n</bold>\n<bold>]\u00b72H</bold>\n<bold>\n<sub>2</sub>\n</bold>\n<bold>O (1).</bold> An aqueous solution (2\nmL) of 2,2\u2018-bipyrimidine (50 mg, 0.316 mmol) was slowly added\nto a hot aqueous solution (2 mL) of CuCl<sub>2</sub>\u00b72H<sub>2</sub>O (108 mg, 0.632\nmmol). To the resulting solution was slowly added, with continuous\nstirring, an aqueous solution (5 mL) of potassium 2-dicyanomethylene-1,1,3,3-tetracyanopropanediide (179 mg, 0.632 mmol) leading\nto an immediate dark brown precipitate of <bold>1</bold> which was filtered\nand air-dried. Yield:\u2009 1.39 g (55%). Anal. Calcd. for C<sub>28</sub>H<sub>18</sub>Cu<sub>2</sub>N<sub>16</sub>O<sub>6</sub>:\u2009 C, 41.96; H, 2.26; N, 27.96; Cu, 15.85%. Found:\u2009 C,\n42.10; H, 2.18; N, 28.08; Cu, 15.66%. IR data (\u03bd/cm<sup>-1</sup>):\u2009 3419br,\n2244m, 2208s, 2192s, 1653w, 1588m, 1560w, 1507w, 1428s, 1413s,\n1222w, 1032w, 741w, 687w, 537w, 482w. The crystalline powder\nwas dissolved in hot water (40 mL) leading by slow evaporation\nto dark brown single crystals of <bold>1</bold> suitable for X-ray diffraction.\n</p><p>\n<bold>[Cu(tn)(tcpd)] (2) and [Cu(tn)</bold>\n<bold>\n<sub>2</sub>\n</bold>\n<bold>(tcpd)]\u00b7H</bold>\n<bold>\n<sub>2</sub>\n</bold>\n<bold>O (3). </bold>1,3-Diaminopropane (1.0 mL, 12.0 mmol) was added to a concentrated aqueous\n\nsolution (10 mL) of CuCl<sub>2</sub>\u00b72H<sub>2</sub>O (2.04 g, 12.0 mmol) with\ncontinuous stirring, leading to the immediate precipitation of a green\npowder. After addition of an aqueous solution (10 mL) of sodium\nhydroxide (0.48 g, 12.0 mmol), the resulting dark blue solution\nwas warmed (about 60 \u00b0C for about 5 min) and then filtered in\norder to eliminate the precipitate which remained. An aqueous\nsolution (1 mL) of CuCl<sub>2</sub>\u00b72H<sub>2</sub>O (0.68 g, 4.0 mmol) was then added,\nand the resulting solution was treated with an aqueous solution (30\nmL) of potassium 2-dicyanomethylene-1,1,3,3-tetracyanopropanediide (3.39 g, 12.0 mmol); this resulted in the immediate precipitation of a green powder which was dissolved, after filtration, in hot\nwater. The final solution yielded by slow evaporation green crystals\nof <bold>2 </bold>and mauve crystals of<bold> 3</bold> which were separated manually. Anal.\nCalcd for C<sub>13</sub>H<sub>10</sub>CuN<sub>8</sub> (<bold>2</bold>):\u2009 C, 45.68; H, 2.95; N, 32.78; Cu, 18.59%.\nFound:\u2009 C, 45.81; H, 3.06; N, 32.38; Cu, 18.28%. IR data (\u03bd/cm<sup>-1</sup>):\u2009 3436m, 3308m, 3242m, 3141w, 2230s, 2191s, 2175s, 1586w,\n1410s, 1165m, 1014m, 926w, 880w, 678m, 636w, 536w, 495w,\n477w. Anal. Calcd for C<sub>16</sub>H<sub>22</sub>CuN<sub>10</sub>O (<bold>3</bold>):\u2009 C, 44.28; H, 5.11; N,\n32.28; Cu, 14.64%. Found:\u2009 C, 43.98; H, 5.01; N, 32.51; Cu,\n14.87%. IR data (\u03bd/cm<sup>-1</sup>):\u2009 3446m, 3314m, 3284m, 3250w, 2184s,\n2165s, 1605m, 1590m, 1421s, 1167m, 1020m, 911m, 802w, 669m,\n536m, 481m.\n</p><p>As mentioned above, equimolar reaction between CuCl<sub>2</sub>\u00b72H<sub>2</sub>O\nand 1,3-diaminopropane, in the presence of sodium hydroxide, leads\nto the formation of a mixture of [Cu(tn)(H<sub>2</sub>O)<italic>\n<sub>n</sub>\n</italic>]<sup>2+</sup> and [Cu(tn)<sub>2</sub>(H<sub>2</sub>O)<italic>\n<sub>m</sub>\n</italic>]<sup>2+</sup> entities since a mixture of compounds <bold>2</bold> and <bold>3</bold> was\nobtained. However, slight modifications of the synthetic procedure\nallowed the formation of <bold>3 </bold>as a single compound:\u2009 a large excess\nof 1,3-diaminopropane (3.6 mL, 43.2 mmol) was added to a\nconcentrated aqueous solution of CuCl<sub>2</sub>\u00b72H<sub>2</sub>O (2.04 g, 12.0 mmol)\nwith continuous stirring, leading to the immediate formation of a\nblue solution to which was slowly added, with continuous stirring,\nan aqueous solution (10 mL) of K<sub>2</sub>tcpd (3.39 g, 12.0 mmol). This\nresulted in the immediate precipitation of a mauve powder which\nwas dissolved, after filtration, in hot water. Slow evaporation of\nthe resulting solution gave mauve crystals of <bold>3</bold>; they were filtered\nand air-dried. Yield:\u2009 2.71 g (52%).\n</p>", "clean_text": " [Cu  2  (bpym)(tcpd)  2  (H  2  O)  4  ]\u22c52H  2  O (1). An aqueous solution (2 mL) of 2,2\u2018-bipyrimidine (50 mg, 0.316 mmol) was slowly added to a hot aqueous solution (2 mL) of CuCl2\u22c52H2O (108 mg, 0.632 mmol). To the resulting solution was slowly added, with continuous stirring, an aqueous solution (5 mL) of potassium 2-dicyanomethylene-1,1,3,3-tetracyanopropanediide (179 mg, 0.632 mmol) leading to an immediate dark brown precipitate of 1 which was filtered and air-dried. Yield: 1.39 g (55%). Anal. Calcd. for C28H18Cu2N16O6: C, 41.96; H, 2.26; N, 27.96; Cu, 15.85%. Found: C, 42.10; H, 2.18; N, 28.08; Cu, 15.66%. IR data (\u03bd/cm-1): 3419br, 2244m, 2208s, 2192s, 1653w, 1588m, 1560w, 1507w, 1428s, 1413s, 1222w, 1032w, 741w, 687w, 537w, 482w. The crystalline powder was dissolved in hot water (40 mL) leading by slow evaporation to dark brown single crystals of 1 suitable for X-ray diffraction. \n\n [Cu(tn)(tcpd)] (2) and [Cu(tn)  2  (tcpd)]\u22c5H  2  O (3). 1,3-Diaminopropane (1.0 mL, 12.0 mmol) was added to a concentrated aqueous  solution (10 mL) of CuCl2\u22c52H2O (2.04 g, 12.0 mmol) with continuous stirring, leading to the immediate precipitation of a green powder. After addition of an aqueous solution (10 mL) of sodium hydroxide (0.48 g, 12.0 mmol), the resulting dark blue solution was warmed (about 60 \u00b0C for about 5 min) and then filtered in order to eliminate the precipitate which remained. An aqueous solution (1 mL) of CuCl2\u22c52H2O (0.68 g, 4.0 mmol) was then added, and the resulting solution was treated with an aqueous solution (30 mL) of potassium 2-dicyanomethylene-1,1,3,3-tetracyanopropanediide (3.39 g, 12.0 mmol); this resulted in the immediate precipitation of a green powder which was dissolved, after filtration, in hot water. The final solution yielded by slow evaporation green crystals of 2 and mauve crystals of 3 which were separated manually. Anal. Calcd for C13H10CuN8 (2): C, 45.68; H, 2.95; N, 32.78; Cu, 18.59%. Found: C, 45.81; H, 3.06; N, 32.38; Cu, 18.28%. IR data (\u03bd/cm-1): 3436m, 3308m, 3242m, 3141w, 2230s, 2191s, 2175s, 1586w, 1410s, 1165m, 1014m, 926w, 880w, 678m, 636w, 536w, 495w, 477w. Anal. Calcd for C16H22CuN10O (3): C, 44.28; H, 5.11; N, 32.28; Cu, 14.64%. Found: C, 43.98; H, 5.01; N, 32.51; Cu, 14.87%. IR data (\u03bd/cm-1): 3446m, 3314m, 3284m, 3250w, 2184s, 2165s, 1605m, 1590m, 1421s, 1167m, 1020m, 911m, 802w, 669m, 536m, 481m. \n\nAs mentioned above, equimolar reaction between CuCl2\u22c52H2O and 1,3-diaminopropane, in the presence of sodium hydroxide, leads to the formation of a mixture of [Cu(tn)(H2O) n ]2+ and [Cu(tn)2(H2O) m ]2+ entities since a mixture of compounds 2 and 3 was obtained. However, slight modifications of the synthetic procedure allowed the formation of 3 as a single compound: a large excess of 1,3-diaminopropane (3.6 mL, 43.2 mmol) was added to a concentrated aqueous solution of CuCl2\u22c52H2O (2.04 g, 12.0 mmol) with continuous stirring, leading to the immediate formation of a blue solution to which was slowly added, with continuous stirring, an aqueous solution (10 mL) of K2tcpd (3.39 g, 12.0 mmol). This resulted in the immediate precipitation of a mauve powder which was dissolved, after filtration, in hot water. Slow evaporation of the resulting solution gave mauve crystals of 3; they were filtered and air-dried. Yield: 2.71 g (52%). ", "data": [{"meta": {"name": "[Cu2(bpym)(tcpd)2(H2O)4]\u00b72H2O", "symbol": "1", "chemical formula": "C28H18Cu2N16O6"}, "processes": [{"synthesis method": "chemical synthesis", "precursor": [{"name": "2,2\u2018-bipyrimidine", "amount": "50", "unit": "mg"}, {"name": "CuCl2\u00b72H2O", "amount": "108", "unit": "mg"}, {"name": "potassium 2-dicyanomethylene-1,1,3,3-tetracyanopropanediide", "amount": "179", "unit": "mg"}], "solution": [{"name": "H2O", "amount": "2", "unit": "mL"}, {"name": "MeOH/H2O solution", "amount": "2:1 v/v", "unit": ""}], "pressure": "", "temperature": "", "time": ""}, {"synthesis method": "filtration", "filtration solution": "water", "amount": ""}, {"synthesis method": "drying", "pressure": "", "temperature": "", "atmosphere": "air", "time": ""}], "yield": "55%"}, {"meta": {"name": "[Cu(tn)(tcpd)]", "symbol": "2", "chemical formula": "C13H10CuN8"}, "processes": [{"synthesis method": "chemical synthesis", "precursor": [{"name": "CuCl2\u00b72H2O", "amount": "2.04", "unit": "g"}, {"name": "1,3-diaminopropane", "amount": "1.0", "unit": "mL"}, {"name": "sodium hydroxide", "amount": "0.48", "unit": "g"}], "solution": [{"name": "H2O", "amount": "10", "unit": "mL"}], "pressure": "", "temperature": "60\u00b0C", "time": "5 min"}, {"synthesis method": "filtration", "filtration solution": "water", "amount": ""}, {"synthesis method": "chemical synthesis", "precursor": [{"name": "CuCl2\u00b72H2O", "amount": "0.68", "unit": "g"}, {"name": "potassium 2-dicyanomethylene-1,1,3,3-tetracyanopropanediide", "amount": "3.39", "unit": "g"}], "solution": [{"name": "H2O", "amount": "30", "unit": "mL"}], "pressure": "", "temperature": "", "time": ""}, {"synthesis method": "filtration", "filtration solution": "water", "amount": ""}, {"synthesis method": "drying", "pressure": "", "temperature": "", "atmosphere": "air", "time": ""}], "yield": "", "other properties": ["IR data (\u03bd/cm-1): 3419br, 2244m, 2208s, 2192s, 1653w, 1588m, 1560w, 1507w, 1428s, 1413s, 1222w, 1032w, 741w, 687w, 537w, 482w"]}, {"meta": {"name": "[Cu(tn)2(tcpd)]\u00b7H2O", "symbol": "3", "chemical formula": "C16H22CuN10O"}, "processes": [{"synthesis method": "chemical synthesis", "precursor": [{"name": "CuCl2\u00b72H2O", "amount": "2.04", "unit": "g"}, {"name": "1,3-diaminopropane", "amount": "3.6", "unit": "mL"}], "solution": [{"name": "H2O", "amount": "10", "unit": "mL"}, {"name": "K2tcpd", "amount": "3.39", "unit": "g"}], "pressure": "", "temperature": "", "time": ""}, {"synthesis method": "filtration", "filtration solution": "water", "amount": ""}, {"synthesis method": "drying", "pressure": "", "temperature": "", "atmosphere": "air", "time": ""}], "yield": "52%"}], "include_properties": ["chemical_synthesis", "filtration", "drying"]}]

File: synthesis/800_acs/synthesis_ic0509985.json
[{"idx": "7, 8, 9, 10, 11", "type": "text", "classification": "synthesis condition", "content": "<p>\n<bold>Hydrothermal Syntheses. [Zn(PDCO)(H</bold>\n<bold>\n<sub>2</sub>\n</bold>\n<bold>O)</bold>\n<bold>\n<sub>2</sub>\n</bold>\n<bold>]</bold>\n<bold>\n<italic>\n<sub>n</sub>\n</italic>\n</bold>\n<bold> (1).</bold> A mixture\nof Zn(NO<sub>3</sub>)<sub>2</sub>\u00b76H<sub>2</sub>O (0.6 mmol), PDCO(0.6 mmol), triethylamine\n(1.2 mmol), and H<sub>2</sub>O (4 mL) was placed in a Parr Teflon-lined\nstainless steel vessel (25 cm<sup>3</sup>), and then the vessel was sealed and\nheated at 120 \u00b0C for 3 days. After the mixture was slowly cooled\nto room temperature, colorless crystals of <bold>1 </bold>were obtained (yield:\u2009\n84% based on Zn). Anal. Calcd for C<sub>7</sub>H<sub>7</sub>NO<sub>7</sub>Zn:\u2009 C, 29.76; H, 2.50;\nN, 4.96. Found:\u2009 C, 29.72; H, 2.55; N, 5.01. IR spectrum (cm<sup>-1</sup>):\u2009\n3386 (s), 3181 (s), 1672 (s), 1625 (s), 1477 (m), 1408 (s), 1359\n(s), 1247 (s), 1197 (s), 1168 (w), 1091 (w), 1008 (w), 913 (m),\n857 (m), 776 (s), 735 (m), 720 (m), 630 (m), 598 (m), 532 (m),\n485 (m), 429 (w).\n</p><p>\n<bold>[Zn</bold>\n<bold>\n<sub>2</sub>\n</bold>\n<bold>(PDCO)</bold>\n<bold>\n<sub>2</sub>\n</bold>\n<bold>(4,4</bold>\u2018<bold>-bpy)</bold>\n<bold>\n<sub>2</sub>\n</bold>\n<bold>(H</bold>\n<bold>\n<sub>2</sub>\n</bold>\n<bold>O)</bold>\n<bold>\n<sub>2</sub>\n</bold>\n<bold>\u00b7</bold>\n<bold>3H</bold>\n<bold>\n<sub>2</sub>\n</bold>\n<bold>O]</bold>\n<bold>\n<italic>\n<sub>n</sub>\n</italic>\n</bold>\n<bold> (2).</bold> A mixture of Zn(NO<sub>3</sub>)<sub>2</sub>\u00b76H<sub>2</sub>O (0.6 mmol), PDCO (0.6 mmol), 4,4\u2018-bpy (0.6 mmol),\n\nNaOH (1.2 mmol), and H<sub>2</sub>O (5 mL) was heated at 120 \u00b0C for 3\ndays in a procedure analogous to that for <bold>1</bold>. After the reactant\nmixture was slowly cooled to room temperature, colorless crystals\nof <bold>2 </bold>were obtained (yield:\u2009 65% based on Zn). Anal. Calcd for\nC<sub>34</sub>H<sub>32</sub>N<sub>6</sub>O<sub>15</sub>Zn<sub>2</sub>:\u2009 C, 45.61; H, 3.60; N, 9.39. Found:\u2009 C, 45.70; H,\n3.68; N, 9.43. IR spectrum (cm<sup>-1</sup>):\u2009 3425 (m), 1612 (s), 1535 (w),\n1489 (w), 1415 (m), 1384 (s), 1216 (m), 1071 (m), 1046 (w), 1015\n(w), 860 (s), 808 (s), 774 (m), 727 (w), 705 (w), 674 (w), 642 (m),\n609 (w), 570 (w), 493 (w), 465 (w).\n</p><p>\n<bold>[Zn(PDCO)(bix)]</bold>\n<bold>\n<italic>\n<sub>n</sub>\n</italic>\n</bold>\n<bold> (3).</bold> The synthesis was similar to that\ndescribed for <bold>2</bold> except using bix (0.6 mmol) instead of 4,4\u2018-bpy,\nand colorless crystals of <bold>3 </bold>were obtained (yield:\u2009 54% based on\nZn). Anal. Calcd for C<sub>21</sub>H<sub>17</sub>N<sub>5</sub>O<sub>5</sub>Zn:\u2009 C, 52.03; H, 3.53; N, 14.45.\nFound:\u2009 C, 52.06; H, 3.62; N, 14.51. IR spectrum (cm<sup>-1</sup>):\u2009 3423\n(m), 3111 (s), 1654 (m), 1640 (s), 1595 (m), 1531 (m), 1520 (m),\n1444 (m), 1394 (s), 1368 (m), 1339 (s), 1253 (w), 1234 (m), 1190\n(m), 1110 (s), 1092 (s), 957 (m), 898 (m), 847 (m), 811 (m), 795\n(w), 766 (m), 757 (m), 732 (m), 707 (s), 659 (s), 624 (m), 595\n(m), 535 (w), 516 (w), 483 (w), 452 (w).\n</p><p>\n<bold>[Zn(PDCO)(bbi)</bold>\n<bold>\u00b7</bold>\n<bold>0.5H</bold>\n<bold>\n<sub>2</sub>\n</bold>\n<bold>O]</bold>\n<bold>\n<italic>\n<sub>n</sub>\n</italic>\n</bold>\n<bold> (4).</bold> The synthesis was similar to that\ndescribed for <bold>2</bold> except using bbi (0.6 mmol) instead of 4,4\u2018-bpy,\nand colorless crystals of <bold>4 </bold>were obtained (yield:\u2009 62% based on\nZn). Anal. Calcd for C<sub>68</sub>H<sub>72</sub>N<sub>20</sub>O<sub>22</sub>Zn<sub>4</sub>:\u2009 C, 45.81; H, 4.07; N, 15.71.\nFound:\u2009 C, 45.76; H, 4.14; N, 15.62. IR spectrum (cm<sup>-1</sup>):\u2009 3419\n(m), 3129 (s), 1650 (s), 1592 (m), 1528 (m), 1466 (w), 1390 (s),\n1372 (s), 1331 (s), 1276 (m), 1247 (m), 1210 (m), 1177 (w), 1101\n(s), 949 (m), 903 (w), 851 (s), 785 (s), 764 (w), 735 (w), 709 (s),\n661 (m), 622 (w), 595 (w), 527 (w), 453 (w).\n</p><p>\n<bold>[Cd(PDCO)(bix)</bold>\n<bold>\n<sub>1.5</sub>\n</bold>\n<bold>\u00b7</bold>\n<bold>1.5H</bold>\n<bold>\n<sub>2</sub>\n</bold>\n<bold>O]</bold>\n<bold>\n<italic>\n<sub>n</sub>\n</italic>\n</bold>\n<bold> (5).</bold> The synthesis was similar to\nthat described for <bold>3</bold> except using CdCl<sub>2</sub>\u00b72H<sub>2</sub>O (0.6 mmol) instead\nof Zn(NO<sub>3</sub>)<sub>2</sub>\u00b76H<sub>2</sub>O, and colorless crystals of <bold>5 </bold>were obtained\n(yield:\u2009 27% based on Cd). Anal. Calcd for C<sub>112</sub>H<sub>108</sub>Cd<sub>4</sub>N<sub>28</sub>O<sub>26</sub>:\u2009\nC, 49.60; H, 4.01; N, 14.46. Found:\u2009 C, 49.68; H, 4.05; N, 14.51.\nIR spectrum (cm<sup>-1</sup>):\u2009 3447 (m), 3105 (s), 1637 (s), 1513 (s), 1446\n(m), 1429 (w), 1396 (w), 1356 (m), 1279 (s), 1234 (s), 1109 (s),\n1090 (s), 1023 (w), 935 (m), 854 (w), 835 (m), 764 (s), 718 (s),\n652 (s), 625 (m), 587 (w), 509 (w), 474 (w).\n</p>", "clean_text": " Hydrothermal Syntheses. [Zn(PDCO)(H  2  O)  2  ]   n    (1). A mixture of Zn(NO3)2\u22c56H2O (0.6 mmol), PDCO(0.6 mmol), triethylamine (1.2 mmol), and H2O (4 mL) was placed in a Parr Teflon-lined stainless steel vessel (25 cm3), and then the vessel was sealed and heated at 120 \u00b0C for 3 days. After the mixture was slowly cooled to room temperature, colorless crystals of 1 were obtained (yield: 84% based on Zn). Anal. Calcd for C7H7NO7Zn: C, 29.76; H, 2.50; N, 4.96. Found: C, 29.72; H, 2.55; N, 5.01. IR spectrum (cm-1): 3386 (s), 3181 (s), 1672 (s), 1625 (s), 1477 (m), 1408 (s), 1359 (s), 1247 (s), 1197 (s), 1168 (w), 1091 (w), 1008 (w), 913 (m), 857 (m), 776 (s), 735 (m), 720 (m), 630 (m), 598 (m), 532 (m), 485 (m), 429 (w). \n\n [Zn  2  (PDCO)  2  (4,4\u2018-bpy)  2  (H  2  O)  2  \u22c5 3H  2  O]   n    (2). A mixture of Zn(NO3)2\u22c56H2O (0.6 mmol), PDCO (0.6 mmol), 4,4\u2018-bpy (0.6 mmol),  NaOH (1.2 mmol), and H2O (5 mL) was heated at 120 \u00b0C for 3 days in a procedure analogous to that for 1. After the reactant mixture was slowly cooled to room temperature, colorless crystals of 2 were obtained (yield: 65% based on Zn). Anal. Calcd for C34H32N6O15Zn2: C, 45.61; H, 3.60; N, 9.39. Found: C, 45.70; H, 3.68; N, 9.43. IR spectrum (cm-1): 3425 (m), 1612 (s), 1535 (w), 1489 (w), 1415 (m), 1384 (s), 1216 (m), 1071 (m), 1046 (w), 1015 (w), 860 (s), 808 (s), 774 (m), 727 (w), 705 (w), 674 (w), 642 (m), 609 (w), 570 (w), 493 (w), 465 (w). \n\n [Zn(PDCO)(bix)]   n    (3). The synthesis was similar to that described for 2 except using bix (0.6 mmol) instead of 4,4\u2018-bpy, and colorless crystals of 3 were obtained (yield: 54% based on Zn). Anal. Calcd for C21H17N5O5Zn: C, 52.03; H, 3.53; N, 14.45. Found: C, 52.06; H, 3.62; N, 14.51. IR spectrum (cm-1): 3423 (m), 3111 (s), 1654 (m), 1640 (s), 1595 (m), 1531 (m), 1520 (m), 1444 (m), 1394 (s), 1368 (m), 1339 (s), 1253 (w), 1234 (m), 1190 (m), 1110 (s), 1092 (s), 957 (m), 898 (m), 847 (m), 811 (m), 795 (w), 766 (m), 757 (m), 732 (m), 707 (s), 659 (s), 624 (m), 595 (m), 535 (w), 516 (w), 483 (w), 452 (w). \n\n [Zn(PDCO)(bbi) \u22c5 0.5H  2  O]   n    (4). The synthesis was similar to that described for 2 except using bbi (0.6 mmol) instead of 4,4\u2018-bpy, and colorless crystals of 4 were obtained (yield: 62% based on Zn). Anal. Calcd for C68H72N20O22Zn4: C, 45.81; H, 4.07; N, 15.71. Found: C, 45.76; H, 4.14; N, 15.62. IR spectrum (cm-1): 3419 (m), 3129 (s), 1650 (s), 1592 (m), 1528 (m), 1466 (w), 1390 (s), 1372 (s), 1331 (s), 1276 (m), 1247 (m), 1210 (m), 1177 (w), 1101 (s), 949 (m), 903 (w), 851 (s), 785 (s), 764 (w), 735 (w), 709 (s), 661 (m), 622 (w), 595 (w), 527 (w), 453 (w). \n\n [Cd(PDCO)(bix)  1.5  \u22c5 1.5H  2  O]   n    (5). The synthesis was similar to that described for 3 except using CdCl2\u22c52H2O (0.6 mmol) instead of Zn(NO3)2\u22c56H2O, and colorless crystals of 5 were obtained (yield: 27% based on Cd). Anal. Calcd for C112H108Cd4N28O26: C, 49.60; H, 4.01; N, 14.46. Found: C, 49.68; H, 4.05; N, 14.51. IR spectrum (cm-1): 3447 (m), 3105 (s), 1637 (s), 1513 (s), 1446 (m), 1429 (w), 1396 (w), 1356 (m), 1279 (s), 1234 (s), 1109 (s), 1090 (s), 1023 (w), 935 (m), 854 (w), 835 (m), 764 (s), 718 (s), 652 (s), 625 (m), 587 (w), 509 (w), 474 (w). ", "data": [{"meta": {"name": "[Zn(PDCO)(H2O)2]\u00b7n", "symbol": "1", "chemical formula": "C7H7NO7Zn"}, "processes": [{"synthesis method": "hydrothermal synthesis", "precursor": [{"name": "Zn(NO3)2\u00b76H2O", "amount": "0.6", "unit": "mmol"}, {"name": "PDCO", "amount": "0.6", "unit": "mmol"}, {"name": "triethylamine", "amount": "1.2", "unit": "mmol"}], "solvent": [{"name": "H2O", "amount": "4", "unit": "mL"}], "pressure": "", "temperature": "120\u00b0C", "time": "3 days", "heating rate": "", "cooling rate": ""}], "yield": "84%"}, {"meta": {"name": "[Zn2(PDCO)2(4,4\u2018-bpy)2(H2O)2]\u00b73H2O", "symbol": "2", "chemical formula": "C34H32N6O15Zn2"}, "processes": [{"synthesis method": "hydrothermal synthesis", "precursor": [{"name": "Zn(NO3)2\u00b76H2O", "amount": "0.6", "unit": "mmol"}, {"name": "PDCO", "amount": "0.6", "unit": "mmol"}, {"name": "4,4\u2018-bpy", "amount": "0.6", "unit": "mmol"}], "solvent": [{"name": "H2O", "amount": "5", "unit": "mL"}], "pressure": "", "temperature": "120\u00b0C", "time": "3 days", "heating rate": "", "cooling rate": ""}], "yield": "65%"}, {"meta": {"name": "[Zn(PDCO)(bix)]\u00b70.5H2O", "symbol": "3", "chemical formula": "C21H17N5O5Zn"}, "processes": [{"synthesis method": "hydrothermal synthesis", "precursor": [{"name": "Zn(NO3)2\u00b76H2O", "amount": "0.6", "unit": "mmol"}, {"name": "PDCO", "amount": "0.6", "unit": "mmol"}, {"name": "bix", "amount": "0.6", "unit": "mmol"}], "solvent": [{"name": "H2O", "amount": "5", "unit": "mL"}], "pressure": "", "temperature": "120\u00b0C", "time": "3 days", "heating rate": "", "cooling rate": ""}], "yield": "54%"}, {"meta": {"name": "[Zn(PDCO)(bbi)\u00b70.5H2O]", "symbol": "4", "chemical formula": "C68H72N20O22Zn4"}, "processes": [{"synthesis method": "hydrothermal synthesis", "precursor": [{"name": "Zn(NO3)2\u00b76H2O", "amount": "0.6", "unit": "mmol"}, {"name": "PDCO", "amount": "0.6", "unit": "mmol"}, {"name": "bbi", "amount": "0.6", "unit": "mmol"}], "solvent": [{"name": "H2O", "amount": "5", "unit": "mL"}], "pressure": "", "temperature": "120\u00b0C", "time": "3 days", "heating rate": "", "cooling rate": ""}], "yield": "62%"}, {"meta": {"name": "[Cd(PDCO)(bix)1.5\u00b71.5H2O]", "symbol": "5", "chemical formula": "C112H108Cd4N28O26"}, "processes": [{"synthesis method": "hydrothermal synthesis", "precursor": [{"name": "CdCl2\u00b72H2O", "amount": "0.6", "unit": "mmol"}, {"name": "PDCO", "amount": "0.6", "unit": "mmol"}, {"name": "bix", "amount": "0.6", "unit": "mmol"}], "solvent": [{"name": "H2O", "amount": "5", "unit": "mL"}], "pressure": "", "temperature": "120\u00b0C", "time": "3 days", "heating rate": "", "cooling rate": ""}], "yield": "27%"}], "include_properties": ["solvothermal_synthesis"]}]
