Repository: Yeonghun1675/L2M3

<div align="center">
<h1> ⛏L2M3: Large Language Models Material Miner </h1> 
</div>

## Summary
L2M3 is designed to efficiently gather experimental Metal-Organic Framework (MOF) data from scientific literature, addressing the challenge of accessing hard-to-find data and enhancing the quality of information available for machine learning in materials science. By utilizing a chain of advanced Large Language Models (LLMs), we developed a systematic method for extracting and organizing MOF data into a structured, usable format. Our approach has successfully compiled data from over 40,000 research articles, creating a comprehensive, ready-to-use dataset.

File: synthesis/800_acs/synthesis_ic052088t.json
[{"idx": 8, "type": "text", "classification": "synthesis condition", "content": "<p>\n<bold>Synthesis of [Mn(tptz)(</bold>\u03bc<bold>\n<sub>1,1</sub>\n</bold>\n<bold>-</bold>\n<bold>N</bold>\n<bold>\n<sub>3</sub>\n</bold>\n<bold>)</bold>\n<bold>\n<sub>2</sub>\n</bold>\n<bold>]</bold>\n<bold>\n<italic>\n<sub>n</sub>\n</italic>\n</bold>\n<bold> (1).</bold> A methanolic solution\n(10 mL) of tptz (0.156 g, 0.5 mmol) was slowly added to an aqueous\nsolution of Mn(ClO<sub>4</sub>)\u00b76H<sub>2</sub>O (0.182 g, 0.5 mmol). The solution was\nstirred for few minutes at room temperature. Then an aqueous\nsolution of NaN<sub>3</sub> (0.0650 g, 1 mmol) was added to this solution\ndropwise with constant stirring. The deep-yellow solution was\nfiltered off, and the filtrate was kept at room temperature. After 4\ndays, orange block-shaped crystals, suitable for X-ray diffraction,\nwere obtained from the filtrate. Yield:\u2009 90%. Anal. Calcd for C<sub>18</sub>H<sub>12</sub>MnN<sub>12</sub>:\u2009 C, 47.85; H, 2.65; N, 37.22. Found:\u2009 C, 47.65; H, 2.92;\nN, 37.25.\n</p>", "clean_text": " Synthesis of [Mn(tptz)(\u03bc 1,1  - N  3  )  2  ]   n    (1). A methanolic solution (10 mL) of tptz (0.156 g, 0.5 mmol) was slowly added to an aqueous solution of Mn(ClO4)\u22c56H2O (0.182 g, 0.5 mmol). The solution was stirred for few minutes at room temperature. Then an aqueous solution of NaN3 (0.0650 g, 1 mmol) was added to this solution dropwise with constant stirring. The deep-yellow solution was filtered off, and the filtrate was kept at room temperature. After 4 days, orange block-shaped crystals, suitable for X-ray diffraction, were obtained from the filtrate. Yield: 90%. Anal. Calcd for C18H12MnN12: C, 47.85; H, 2.65; N, 37.22. Found: C, 47.65; H, 2.92; N, 37.25. ", "data": [{"meta": {"name": "[Mn(tptz)(\u03bc1,1-N3)2]n", "symbol": "1", "chemical formula": "C18H12MnN12"}, "processes": [{"synthesis method": "chemical synthesis", "precursor": [{"name": "tptz", "amount": "0.156", "unit": "g"}, {"name": "Mn(ClO4)\u00b76H2O", "amount": "0.182", "unit": "g"}, {"name": "NaN3", "amount": "0.0650", "unit": "g"}], "solution": [{"name": "methanol", "amount": "10", "unit": "mL"}, {"name": "aqueous solution", "amount": "", "unit": ""}], "pressure": "", "temperature": "room temperature", "time": "4 days"}, {"synthesis method": "filtration", "filtration solution": "", "amount": ""}]}], "include_properties": ["chemical_synthesis", "filtration"]}]

File: synthesis/800_acs/synthesis_ic060958g.json
[{"idx": "25, 26, 27, 29", "type": "text", "classification": "synthesis condition", "content": "<p>\n<bold>ZnCl</bold>\n<bold>\n<sub>2</sub>\n</bold>\n<bold>(BPU) (1).</bold> A solution of BPU (0.043 g, 0.2 mmol) in 3 mL\nof EtOH was layered over a solution of ZnCl<sub>2</sub> (0.014 g, 0.1 mmol)\nin 2 mL of deionized water. Colorless crystals of <bold>1</bold> were collected\nafter 4 days and washed with EtOH. Yield:\u2009 quantitative. FTIR\n(KBr):\u2009 \u03bd 3302 s, 3073 w, 1706 m, 1613 w, 1588 m, 1530 m, 1478\nw, 1425 s, 1333 m, 1267 m, 1216 m, 1109 w, 1060 w, 914 w, 822\nw, 785 w, 743 w, 697 w, 652 w, 585 w. Anal. Calcd for C<sub>11</sub>H<sub>10</sub>N<sub>4</sub>Cl<sub>2</sub>OZn:\u2009 C, 37.69; H, 2.88; N, 15.98. Found:\u2009 C, 37.74; H, 2.84;\nN, 15.83.\n</p><p>\n<bold>ZnBr</bold>\n<bold>\n<sub>2</sub>\n</bold>\n<bold>(BPU) (2).</bold> A solution of BPU (0.043 g, 0.2 mmol) in\n3 mL of EtOH was layered over a solution of ZnBr<sub>2</sub> (0.023 g, 0.1\nmmol) in 2 mL of deionized water. Colorless crystals of <bold>2</bold> were\ncollected after 4 days and washed with EtOH. Yield:\u2009 0.020 g (46%).\nFTIR (KBr):\u2009 \u03bd 3348 m, 3251 m, 3072 w, 1672 s, 1613 m, 1587 s,\n1540 s, 1474 m, 1429 s, 1333 m, 1267 s, 1223 s, 1128 w, 1102 w,\n1056 w, 911 w, 800 w, 781 m, 733 m, 692 m, 650 m, 543 w, 509\nw. Anal. Calcd for C<sub>11</sub>H<sub>10</sub>N<sub>4</sub>Br<sub>2</sub>OZn:\u2009 C, 30.07; H, 2.29; N, 12.75.\nFound:\u2009 C, 30.32; H, 2.42; N, 12.61.\n</p><p>\n<bold>ZnI</bold>\n<bold>\n<sub>2</sub>\n</bold>\n<bold>(BPU) (3).</bold> A solution of BPU (0.043 g, 0.2 mmol) in 3 mL\nof EtOH was layered over a solution of ZnI<sub>2</sub> (0.032 g, 0.1 mmol)\nin 2 mL of deionized water. Colorless crystals of <bold>3</bold> were collected\nafter 4 days and washed with EtOH. Yield:\u2009 0.027 g (51%). FTIR\n(KBr):\u2009 \u03bd 3342 m, 3310 sh, 3070 w, 1681 s, 1611 w, 1584 s, 1539\ns, 1502 w, 1474 w, 1430 s, 1331 w, 1291 w, 1264 s, 1216 m, 1126\nw, 1102 w, 1055 w, 801 w, 781 w, 722 w, 691 m, 648 w, 513 m.\nAnal. Calcd for C<sub>11</sub>H<sub>10</sub>N<sub>4</sub>I<sub>2</sub>OZn:\u2009 C, 24.77; H, 1.89; N, 10.50.\nFound:\u2009 C, 25.08; H, 2.14; N, 10.32.\n</p><p>\n<italic>Experiment </italic>\n<bold>\n<italic>D</italic>\n</bold>\n<italic>.</italic> A polycrystalline fine powder of <bold>1</bold> (0.0175 g,\n0.05 mmol) was suspended in a solution of NaCl (0.006 g, 0.1\nmmol), NaBr (0.020 g, 0.2 mmol), NaI (0.030 g, 0.2 mmol), NaClO<sub>4</sub>\n(0.024 g, 0.2 mmol), Na<sub>2</sub>SO<sub>4</sub> (0.014 g, 0.1 mmol), and Zn(NO<sub>3</sub>)<sub>2</sub>\u00b74H<sub>2</sub>O (0.013 g, 0.05 mmol) in 4 mL of deionized water and BPU\n(0.011 g, 0.05 mmol) in 3 mL of EtOH. The mixture was left\nundisturbed at room temperature for 5 days, and the precipitate\nwas filtered and washed with water/ethanol. Yield:\u2009 0.032 g, 74%.\n</p>", "clean_text": " ZnCl  2  (BPU) (1). A solution of BPU (0.043 g, 0.2 mmol) in 3 mL of EtOH was layered over a solution of ZnCl2 (0.014 g, 0.1 mmol) in 2 mL of deionized water. Colorless crystals of 1 were collected after 4 days and washed with EtOH. Yield: quantitative. FTIR (KBr): \u03bd 3302 s, 3073 w, 1706 m, 1613 w, 1588 m, 1530 m, 1478 w, 1425 s, 1333 m, 1267 m, 1216 m, 1109 w, 1060 w, 914 w, 822 w, 785 w, 743 w, 697 w, 652 w, 585 w. Anal. Calcd for C11H10N4Cl2OZn: C, 37.69; H, 2.88; N, 15.98. Found: C, 37.74; H, 2.84; N, 15.83. \n\n ZnBr  2  (BPU) (2). A solution of BPU (0.043 g, 0.2 mmol) in 3 mL of EtOH was layered over a solution of ZnBr2 (0.023 g, 0.1 mmol) in 2 mL of deionized water. Colorless crystals of 2 were collected after 4 days and washed with EtOH. Yield: 0.020 g (46%). FTIR (KBr): \u03bd 3348 m, 3251 m, 3072 w, 1672 s, 1613 m, 1587 s, 1540 s, 1474 m, 1429 s, 1333 m, 1267 s, 1223 s, 1128 w, 1102 w, 1056 w, 911 w, 800 w, 781 m, 733 m, 692 m, 650 m, 543 w, 509 w. Anal. Calcd for C11H10N4Br2OZn: C, 30.07; H, 2.29; N, 12.75. Found: C, 30.32; H, 2.42; N, 12.61. \n\n ZnI  2  (BPU) (3). A solution of BPU (0.043 g, 0.2 mmol) in 3 mL of EtOH was layered over a solution of ZnI2 (0.032 g, 0.1 mmol) in 2 mL of deionized water. Colorless crystals of 3 were collected after 4 days and washed with EtOH. Yield: 0.027 g (51%). FTIR (KBr): \u03bd 3342 m, 3310 sh, 3070 w, 1681 s, 1611 w, 1584 s, 1539 s, 1502 w, 1474 w, 1430 s, 1331 w, 1291 w, 1264 s, 1216 m, 1126 w, 1102 w, 1055 w, 801 w, 781 w, 722 w, 691 m, 648 w, 513 m. Anal. Calcd for C11H10N4I2OZn: C, 24.77; H, 1.89; N, 10.50. Found: C, 25.08; H, 2.14; N, 10.32. \n\n Experiment   D  . A polycrystalline fine powder of 1 (0.0175 g, 0.05 mmol) was suspended in a solution of NaCl (0.006 g, 0.1 mmol), NaBr (0.020 g, 0.2 mmol), NaI (0.030 g, 0.2 mmol), NaClO4 (0.024 g, 0.2 mmol), Na2SO4 (0.014 g, 0.1 mmol), and Zn(NO3)2\u22c54H2O (0.013 g, 0.05 mmol) in 4 mL of deionized water and BPU (0.011 g, 0.05 mmol) in 3 mL of EtOH. The mixture was left undisturbed at room temperature for 5 days, and the precipitate was filtered and washed with water/ethanol. Yield: 0.032 g, 74%. ", "data": [{"meta": {"name": "ZnCl2(BPU)", "symbol": "1", "chemical formula": "C11H10N4Cl2OZn"}, "processes": [{"synthesis method": "chemical synthesis", "precursor": [{"name": "BPU", "amount": "0.043", "unit": "g"}], "solution": [{"name": "EtOH", "amount": "3", "unit": "mL"}, {"name": "deionized water", "amount": "2", "unit": "mL"}], "pressure": "", "temperature": "", "time": "4 days"}, {"synthesis method": "washing", "washing solution": "EtOH", "amount": ""}], "yield": "quantitative"}, {"meta": {"name": "ZnBr2(BPU)", "symbol": "2", "chemical formula": "C11H10N4Br2OZn"}, "processes": [{"synthesis method": "chemical synthesis", "precursor": [{"name": "BPU", "amount": "0.043", "unit": "g"}], "solution": [{"name": "EtOH", "amount": "3", "unit": "mL"}, {"name": "deionized water", "amount": "2", "unit": "mL"}], "pressure": "", "temperature": "", "time": "4 days"}, {"synthesis method": "washing", "washing solution": "EtOH", "amount": ""}], "yield": "46%"}, {"meta": {"name": "ZnI2(BPU)", "symbol": "3", "chemical formula": "C11H10N4I2OZn"}, "processes": [{"synthesis method": "chemical synthesis", "precursor": [{"name": "BPU", "amount": "0.043", "unit": "g"}], "solution": [{"name": "EtOH", "amount": "3", "unit": "mL"}, {"name": "deionized water", "amount": "2", "unit": "mL"}], "pressure": "", "temperature": "", "time": "4 days"}, {"synthesis method": "washing", "washing solution": "EtOH", "amount": ""}], "yield": "51%"}, {"meta": {"name": "D", "symbol": "", "chemical formula": ""}, "processes": [{"synthesis method": "chemical synthesis", "precursor": [{"name": "1", "amount": "0.0175", "unit": "g"}, {"name": "NaCl", "amount": "0.006", "unit": "g"}, {"name": "NaBr", "amount": "0.020", "unit": "g"}, {"name": "NaI", "amount": "0.030", "unit": "g"}, {"name": "NaClO4", "amount": "0.024", "unit": "g"}, {"name": "Na2SO4", "amount": "0.014", "unit": "g"}, {"name": "Zn(NO3)2\u00b74H2O", "amount": "0.013", "unit": "g"}], "solution": [{"name": "deionized water", "amount": "4", "unit": "mL"}, {"name": "BPU", "amount": "0.011", "unit": "g"}, {"name": "EtOH", "amount": "3", "unit": "mL"}], "pressure": "", "temperature": "room temperature", "time": "5 days"}, {"synthesis method": "washing", "washing solution": "water/ethanol", "amount": ""}], "yield": "74%"}], "include_properties": ["chemical_synthesis", "washing"]}]

File: synthesis/800_acs/synthesis_ic061173d.json
[{"idx": 7, "type": "text", "classification": "synthesis condition", "content": "<p>\n<bold>Preparation of the Complexes. </bold>Single crystals of <bold>1</bold>\u2212<bold>4</bold> have\nbeen grown in a silica gel medium through the techniques described\nby Henisch.\n</p><p>\n<bold>[Gd</bold>\n<bold>\n<sub>2</sub>\n</bold>\n<bold>(mal)</bold>\n<bold>\n<sub>3</sub>\n</bold>\n<bold>(H</bold>\n<bold>\n<sub>2</sub>\n</bold>\n<bold>O)</bold>\n<bold>\n<sub>5</sub>\n</bold>\n<bold>]</bold>\n<bold>\n<italic>\n<sub>n</sub>\n</italic>\n</bold>\u00b7<bold>2</bold>\n<bold>\n<italic>n</italic>\n</bold>\n<bold>H</bold>\n<bold>\n<sub>2</sub>\n</bold>\n<bold>O (1).</bold> An aqueous solution of 1 M\nsodium metasilicate (5 mL) was poured into a solution of 1 M\nmalonic acid (4 mL), whose pH was adjusted to 4.46. The mixture\nwas introduced into test tubes, covered, and stored for 1 day at\nroom temperature to allow the formation of the gel. Finally, an\naqueous solution of 0.1 M gadolinium(III) nitrate hexahydrate (2\nmL) was placed on the gel, with care being taken to avoid damage\nof the surface of the gel, and the tubes were stored at 30 \u00b0C.\nColorless needles of <bold>1</bold> that were suitable for X-ray analysis appeared\nafter a few days.\n</p>", "clean_text": " Preparation of the Complexes. Single crystals of 1-4 have been grown in a silica gel medium through the techniques described by Henisch. \n\n [Gd  2  (mal)  3  (H  2  O)  5  ]   n  \u22c52  n  H  2  O (1). An aqueous solution of 1 M sodium metasilicate (5 mL) was poured into a solution of 1 M malonic acid (4 mL), whose pH was adjusted to 4.46. The mixture was introduced into test tubes, covered, and stored for 1 day at room temperature to allow the formation of the gel. Finally, an aqueous solution of 0.1 M gadolinium(III) nitrate hexahydrate (2 mL) was placed on the gel, with care being taken to avoid damage of the surface of the gel, and the tubes were stored at 30 \u00b0C. Colorless needles of 1 that were suitable for X-ray analysis appeared after a few days. ", "data": [{"meta": {"name": "[Gd2(mal)3(H2O)5]\u00b72nH2O", "symbol": "1", "chemical formula": "unknown"}, "processes": [{"synthesis method": "chemical synthesis", "precursor": [{"name": "sodium metasilicate", "amount": "5", "unit": "mL"}, {"name": "malonic acid", "amount": "4", "unit": "mL"}, {"name": "gadolinium(III) nitrate hexahydrate", "amount": "2", "unit": "mL"}], "solution": [{"name": "", "amount": "1 M", "unit": ""}, {"name": "", "amount": "0.1 M", "unit": ""}], "pH adjustment": "4.46", "pressure": "", "temperature": "room temperature", "time": "1 day"}, {"synthesis method": "storage", "storage condition": "30\u00b0C", "time": "few days"}]}], "include_properties": ["chemical_synthesis", "pH_adjustment"]}]

File: synthesis/800_acs/synthesis_ic100796e.json
[{"idx": "12, 13", "type": "text", "classification": "synthesis condition", "content": "<title>3D-{[K(H<sub>2</sub>O)<sub>6</sub>]<sub>0.5</sub>[K(18-c-6)]<sub>0.5</sub>[MnCu<sub>3</sub>(Hmesox)<sub>3</sub>]\u00b75.25H<sub>2</sub>O} (<bold>1</bold>)</title><p>To a solution of mesoxalic acid (136 mg, 1 mmol) in water (2 mL) is added in small portions solid basic copper(II) carbonate (110 mg, 0.5 mmol), allowing the CO<sub>2</sub> to evolve before adding a new portion. The reaction is performed at 30\u221240 \u00b0C in a water bath for 10 min. When the reaction is finished, the solution is filtered and diluted to 10 mL by the addition of distilled water. An aqueous solution of manganese(II) acetate (82 mg, 0.33 mmol in 2 mL of water) is then added to the clear blue solution and finally a water\u2212methanolic solution of KCl (149.2 mg, 2 mmol in 2 mL of water) and 18-crown-6 (530 mg, 2 mmol in 2 mL of methanol). Single crystals of <bold>1</bold> were obtained by slow evaporation at 21 \u00b0C within 10 days. The crystals are filtered and washed with water and dried in an air current. Yield: 161 mg, 49.9%. Elem anal. Calcd for C<sub>15</sub>H<sub>31.50</sub>Cu<sub>3</sub>KMnO<sub>29.25</sub> (964.56): C, 18.68; H, 3.28. Found: C, 18.81; H, 3.06. IR (400\u22124000 cm<sup>\u22121</sup>): The most intense bands are those of the \u03bd<sub>as</sub> and \u03bd<sub>s</sub> carboxylate groups at 1601 and 1369, respectively. Also, those of the 18-crown-6 ether (2922, 2879, 1445, 1103, 950, and 822 cm<sup>\u22121</sup>) are observed.</p><title>3D-{(Ph<sub>4</sub>P)<sub>2</sub>[MnCu<sub>3</sub>(Hmesox)<sub>3</sub>Cl]\u00b73.5H<sub>2</sub>O} (<bold>2</bold>)</title><p>Compound <bold>2</bold> is obtained in a manner similar to that of <bold>1</bold> except adding an aqueous solution of Ph<sub>4</sub>PCl (250 mg, 0.66 mmol in 1 mL of water) instead of KCl and 18-crown-6 ether. The solution is allowed to crystallize at room temperature. Single crystals of <bold>2</bold> separate from the mother liquor within 1 week. The crystals are filtered, washed with ethanol and diethyl ether, and dried under an air current for 15 min at room temperature. Yield: 148 mg, 32%. The single crystals for determination of the crystal structure did not follow the drying procedure and were mounted directly from the mother liquor. Elem anal. Calcd for C<sub>57</sub>H<sub>50</sub>ClCu<sub>3</sub>MnO<sub>21.5</sub>P<sub>2</sub> (1421.88): C, 48.13; H, 3.51. Found: C, 48.18; H, 3.53. IR (400\u22124000 cm<sup>\u22121</sup>): The most intense bands are those of the tetraphenylphosphonium cation (1609, 1586, 1481, 1437, 11081, 990, 723, 690, 528 cm<sup>\u22121</sup>) that overlap with the \u03bd<sub>as</sub> and \u03bd<sub>s</sub> of the carboxylate groups [1650\u22121550 (s, b) and 1390 (s) cm<sup>\u22121</sup>, respectively]. The C\u2212O stretching bands are observed at 1391 and 1124 (s) cm<sup>\u22121</sup>. The thermogravimetric analysis (TGA) of <bold>2</bold> shows a mass loss percentage of 4.5% in the temperature range 25\u2212140 \u00b0C, corresponding to a loss of 3.5 weakly bound crystallization water molecules. A progressive weight loss occurs upon further heating that consists of degradation of the organic part of the material (Figure S1 in the ).</p>", "clean_text": "3D-{[K(H2O)6]0.5[K(18-c-6)]0.5[MnCu3(Hmesox)3]\u22c55.25H2O} (1)\n\nTo a solution of mesoxalic acid (136 mg, 1 mmol) in water (2 mL) is added in small portions solid basic copper(II) carbonate (110 mg, 0.5 mmol), allowing the CO2 to evolve before adding a new portion. The reaction is performed at 30-40 \u00b0C in a water bath for 10 min. When the reaction is finished, the solution is filtered and diluted to 10 mL by the addition of distilled water. An aqueous solution of manganese(II) acetate (82 mg, 0.33 mmol in 2 mL of water) is then added to the clear blue solution and finally a water-methanolic solution of KCl (149.2 mg, 2 mmol in 2 mL of water) and 18-crown-6 (530 mg, 2 mmol in 2 mL of methanol). Single crystals of 1 were obtained by slow evaporation at 21 \u00b0C within 10 days. The crystals are filtered and washed with water and dried in an air current. Yield: 161 mg, 49.9%. Elem anal. Calcd for C15H31.50Cu3KMnO29.25 (964.56): C, 18.68; H, 3.28. Found: C, 18.81; H, 3.06. IR (400-4000 cm-1): The most intense bands are those of the \u03bdas and \u03bds carboxylate groups at 1601 and 1369, respectively. Also, those of the 18-crown-6 ether (2922, 2879, 1445, 1103, 950, and 822 cm-1) are observed.\n\n3D-{(Ph4P)2[MnCu3(Hmesox)3Cl]\u22c53.5H2O} (2)\n\nCompound 2 is obtained in a manner similar to that of 1 except adding an aqueous solution of Ph4PCl (250 mg, 0.66 mmol in 1 mL of water) instead of KCl and 18-crown-6 ether. The solution is allowed to crystallize at room temperature. Single crystals of 2 separate from the mother liquor within 1 week. The crystals are filtered, washed with ethanol and diethyl ether, and dried under an air current for 15 min at room temperature. Yield: 148 mg, 32%. The single crystals for determination of the crystal structure did not follow the drying procedure and were mounted directly from the mother liquor. Elem anal. Calcd for C57H50ClCu3MnO21.5P2 (1421.88): C, 48.13; H, 3.51. Found: C, 48.18; H, 3.53. IR (400-4000 cm-1): The most intense bands are those of the tetraphenylphosphonium cation (1609, 1586, 1481, 1437, 11081, 990, 723, 690, 528 cm-1) that overlap with the \u03bdas and \u03bds of the carboxylate groups [1650-1550 (s, b) and 1390 (s) cm-1, respectively]. The C-O stretching bands are observed at 1391 and 1124 (s) cm-1. The thermogravimetric analysis (TGA) of 2 shows a mass loss percentage of 4.5% in the temperature range 25-140 \u00b0C, corresponding to a loss of 3.5 weakly bound crystallization water molecules. A progressive weight loss occurs upon further heating that consists of degradation of the organic part of the material (Figure S1 in the ).", "data": [{"meta": {"name": "3D-{[K(H2O)6]0.5[K(18-c-6)]0.5[MnCu3(Hmesox)3]\u00b75.25H2O", "symbol": "1", "chemical formula": "C15H31.50Cu3KMnO29.25"}, "processes": [{"synthesis method": "chemical synthesis", "precursor": [{"name": "mesoxalic acid", "amount": "136", "unit": "mg"}, {"name": "basic copper(II) carbonate", "amount": "110", "unit": "mg"}, {"name": "manganese(II) acetate", "amount": "82", "unit": "mg"}, {"name": "KCl", "amount": "149.2", "unit": "mg"}, {"name": "18-crown-6", "amount": "530", "unit": "mg"}], "solution": [{"name": "water", "amount": "2", "unit": "mL"}, {"name": "water", "amount": "2", "unit": "mL"}, {"name": "water", "amount": "2", "unit": "mL"}, {"name": "water", "amount": "2", "unit": "mL"}, {"name": "methanol", "amount": "2", "unit": "mL"}], "pressure": "", "temperature": "30\u221240 \u00b0C", "time": "10 min"}, {"synthesis method": "crystallization", "temperature": "21 \u00b0C", "time": "10 days"}, {"synthesis method": "washing", "washing solution": "water", "amount": ""}, {"synthesis method": "drying", "pressure": "", "temperature": "", "atmosphere": "air", "time": "15 min"}], "yield": "49.9%"}, {"meta": {"name": "3D-{(Ph4P)2[MnCu3(Hmesox)3Cl]\u00b73.5H2O", "symbol": "2", "chemical formula": "C57H50ClCu3MnO21.5P2"}, "processes": [{"synthesis method": "chemical synthesis", "precursor": [{"name": "mesoxalic acid", "amount": "136", "unit": "mg"}, {"name": "Ph4PCl", "amount": "250", "unit": "mg"}], "solution": [{"name": "water", "amount": "1", "unit": "mL"}], "pressure": "", "temperature": "room temperature", "time": ""}, {"synthesis method": "crystallization", "temperature": "room temperature", "time": "1 week"}, {"synthesis method": "washing", "washing solution": "ethanol and diethyl ether", "amount": ""}, {"synthesis method": "drying", "pressure": "", "temperature": "", "atmosphere": "air", "time": "15 min"}], "yield": "32%"}], "include_properties": ["chemical_synthesis", "filtration", "washing", "drying"]}]

File: synthesis/800_acs/synthesis_ic100867w.json
[{"idx": "8, 9, 10", "type": "text", "classification": "synthesis condition", "content": "<p>Compound <bold>1:</bold> 0.31 g (1 mmol) of YCl<sub>3</sub>\u00b76H<sub>2</sub>O, 0.21 g (1.4 mmol) of <sc>l</sc>-tartaric acid (<bold>H</bold>\n<sub>\n<bold>2</bold>\n</sub>\n<bold>Tart</bold>), 0.08 g (0.5 mmol) of terephthalic acid (<bold>H</bold>\n<sub>\n<bold>2</bold>\n</sub>\n<bold>BDC</bold>), and 0.14 g (3.5 mmol) of NaOH were dissolved in a mixture of ethanol (6 mL) and distilled water (6 mL). (0.135 g, ca. 30% yield based on Y). Elemental analysis for <bold>1:</bold> C<sub>12</sub>H<sub>12</sub>O<sub>12</sub>YNa (<italic toggle=\"yes\">M</italic>\n<sub>r</sub> = 460.12). Calcd: C, 31.29; H, 2.61%. Found: C, 31.3; H, 2.3%.</p><p>Compound <bold>2:</bold> 0.31 g (1 mmol) of YCl<sub>3</sub>\u00b76H<sub>2</sub>O, 0.21 g (1.4 mmol) of <sc>l</sc>-tartaric acid (<bold>H</bold>\n<sub>\n<bold>2</bold>\n</sub>\n<bold>Tart</bold>), 0.12 g (0.5 mmol) of biphenyl-4,4\u2032-dicarboxylic acid (<bold>H</bold>\n<sub>\n<bold>2</bold>\n</sub>\n<bold>biBDC</bold>) and 0.14 g (3.5 mmol) of NaOH were dissolved in a mixture of ethanol (6 mL) and distilled water (6 mL). (0.176 g, ca. 32% yield based on Y). Elemental analysis for <bold>2:</bold> C<sub>18</sub>H<sub>16</sub>O<sub>12</sub>YNa (<italic toggle=\"yes\">M</italic>\n<sub>r</sub> = 536.21). Calcd: C, 40.28; H, 2.98%. Found: C, 39.0; H, 3.1%.</p><p>In both cases, the reaction mixture was stirred for 2 h at room temperature to homogeneity and then placed in a Teflon-lined stainless vessel (40 mL) and heated to 180 \u00b0C for 72 h under autogenous pressure and afterward cooled to room temperature. The resulting product was filtered off, washed thoroughly with ethanol and distilled water, and finally air-dried at room temperature.</p>", "clean_text": "Compound 1: 0.31 g (1 mmol) of YCl3\u22c56H2O, 0.21 g (1.4 mmol) of l-tartaric acid (H  2  Tart), 0.08 g (0.5 mmol) of terephthalic acid (H  2  BDC), and 0.14 g (3.5 mmol) of NaOH were dissolved in a mixture of ethanol (6 mL) and distilled water (6 mL). (0.135 g, ca. 30% yield based on Y). Elemental analysis for 1: C12H12O12YNa (M r = 460.12). Calcd: C, 31.29; H, 2.61%. Found: C, 31.3; H, 2.3%.\n\nCompound 2: 0.31 g (1 mmol) of YCl3\u22c56H2O, 0.21 g (1.4 mmol) of l-tartaric acid (H  2  Tart), 0.12 g (0.5 mmol) of biphenyl-4,4'-dicarboxylic acid (H  2  biBDC) and 0.14 g (3.5 mmol) of NaOH were dissolved in a mixture of ethanol (6 mL) and distilled water (6 mL). (0.176 g, ca. 32% yield based on Y). Elemental analysis for 2: C18H16O12YNa (M r = 536.21). Calcd: C, 40.28; H, 2.98%. Found: C, 39.0; H, 3.1%.\n\nIn both cases, the reaction mixture was stirred for 2 h at room temperature to homogeneity and then placed in a Teflon-lined stainless vessel (40 mL) and heated to 180 \u00b0C for 72 h under autogenous pressure and afterward cooled to room temperature. The resulting product was filtered off, washed thoroughly with ethanol and distilled water, and finally air-dried at room temperature.", "data": [[[{"meta": {"name": "Compound 1", "symbol": "", "chemical formula": "C12H12O12YNa"}, "processes": [{"synthesis method": "chemical synthesis", "precursor": [{"name": "YCl3\u00b76H2O", "amount": "0.31", "unit": "g"}, {"name": "l-tartaric acid", "amount": "0.21", "unit": "g"}, {"name": "terephthalic acid", "amount": "0.08", "unit": "g"}, {"name": "NaOH", "amount": "0.14", "unit": "g"}], "solution": [{"name": "ethanol", "amount": "6", "unit": "mL"}, {"name": "distilled water", "amount": "6", "unit": "mL"}], "pressure": "", "temperature": "room temperature", "time": "2 h"}, {"synthesis method": "solvothermal synthesis", "pressure": "autogenous pressure", "temperature": "180\u00b0C", "time": "72 h", "heating rate": "", "cooling rate": ""}, {"synthesis method": "washing", "washing solution": "ethanol and distilled water", "amount": ""}, {"synthesis method": "drying", "pressure": "", "temperature": "", "atmosphere": "air", "time": ""}], "yield": "ca. 30%"}], [{"meta": {"name": "Compound 2", "symbol": "", "chemical formula": "C18H16O12YNa"}, "processes": [{"synthesis method": "chemical synthesis", "precursor": [{"name": "YCl3\u00b76H2O", "amount": "0.31", "unit": "g"}, {"name": "l-tartaric acid", "amount": "0.21", "unit": "g"}, {"name": "biphenyl-4,4'-dicarboxylic acid", "amount": "0.12", "unit": "g"}, {"name": "NaOH", "amount": "0.14", "unit": "g"}], "solution": [{"name": "ethanol", "amount": "6", "unit": "mL"}, {"name": "distilled water", "amount": "6", "unit": "mL"}], "pressure": "", "temperature": "room temperature", "time": "2 h"}, {"synthesis method": "solvothermal synthesis", "pressure": "autogenous pressure", "temperature": "180\u00b0C", "time": "72 h", "heating rate": "", "cooling rate": ""}, {"synthesis method": "washing", "washing solution": "ethanol and distilled water", "amount": ""}, {"synthesis method": "drying", "pressure": "", "temperature": "", "atmosphere": "air", "time": ""}], "yield": "ca. 32%"}]]], "include_properties": ["solvothermal_synthesis", "filtration", "washing", "drying"]}]

File: synthesis/800_acs/synthesis_ic2015463.json
[{"idx": "7, 8, 9, 10", "type": "text", "classification": "synthesis condition", "content": "<title>Synthesis of Complexes</title><title>{Zn(ptp)(H<sub>2</sub>O)]<sub>2</sub> (<bold>1</bold>)</title><p>A mixture of Zn(NO<sub>3</sub>)<sub>2</sub>\u00b76H<sub>2</sub>O (120 mg, 0.4 mmol) and H<sub>2</sub>ptp (74 mg, 0.2 mmol) with 12 mL of water and 1.5 mL of methanol was sealed in a 25 mL Teflon-lined stainless steel autoclave and heated to 180 \u00b0C. The autoclave was kept at 180 \u00b0C for 3 days and then cooled to room temperature. Orange block crystals were obtained, washed with water and methanol, and dried in air. Yield: \u223c50% (based on H<sub>2</sub>ptp). Anal. Calcd for C<sub>32</sub>H<sub>20</sub>N<sub>24</sub>O<sub>2</sub>Zn<sub>2</sub>: C, 42.54; H, 2.23; N, 37.21. Found: C, 42.61; H, 2.49; N, 36.99. IR (KBr, cm<sup>\u20131</sup>): 3125b, 1618w, 1562w, 1401s, 1187m, 1143w, 1120w, 1057w, 1035w, 1013w, 815m, 785w, 743w, 635w.</p><title>[Zn(ptp)(CH<sub>3</sub>OH)]<sub>\n<italic toggle=\"yes\">n</italic>\n</sub> (<bold>2</bold>)</title><p>The method for the preparation of this complex was the same as that for <bold>1</bold>, wherein the autoclave was heated to 120 \u00b0C. Orange acetate crystals were isolated, washed with water and methanol, and dried in air. Yield: \u223c30% (based on H<sub>2</sub>ptp). Anal. Calcd C<sub>17</sub>H<sub>12</sub>N<sub>12</sub>OZn: C, 43.84; H, 2.60; N, 36.09. Found: C, 43.53; H, 2.81; N, 36.29. IR (KBr, cm<sup>\u20131</sup>): 3415b, 1618m, 1397s, 1182w, 1119w, 1089w, 1059w, 1033m, 789m, 763m, 744w, 636w, 565w, 535w.</p><title>[Zn(ptp)]<sub>\n<italic toggle=\"yes\">n</italic>\n</sub> (<bold>3</bold>)</title><p>The procedure for preparing complex <bold>3</bold> was the same as that for <bold>1</bold>, wherein the autoclave was heated to 170 \u00b0C. Orange prism-shaped crystals of <bold>3</bold> were isolated, washed with water and methanol, and dried in air. Yield: \u223c20% (based on H<sub>2</sub>ptp). Anal. Calcd C<sub>16</sub>H<sub>8</sub>N<sub>12</sub>Zn: C, 44.31; H, 1.86; N, 38.75. Found: C, 44.52; H, 2.02; N, 38.46. IR (KBr, cm<sup>\u20131</sup>): 1638m, 1618m, 1400s, 1118w, 789w, 621w, 478w.</p><title>{[Zn<sub>3</sub>(ptp)<sub>3</sub>](DMF)<sub>2</sub>(H<sub>2</sub>O)}<sub>\n<italic toggle=\"yes\">n</italic>\n</sub> (<bold>4</bold>)</title><p>A mixture of Zn(NO<sub>3</sub>)<sub>2</sub>\u00b76H<sub>2</sub>O (120 mg, 0.4 mmol) and H<sub>2</sub>ptp (74 mg, 0.2 mmol) with 6 mL of water and 7.5 mL of DMF was sealed in a 25 mL Teflon-lined stainless steel autoclave and heated to 100 \u00b0C. The autoclave was kept at 100 \u00b0C for 1 day and then cooled to room temperature. Orange block crystals were obtained, washed by water and ethanol, and dried in air. Yield: \u223c40% (based on H<sub>2</sub>ptp). Anal. Calcd for C<sub>54</sub>H<sub>40</sub>N<sub>38</sub>O<sub>3</sub>Zn<sub>3</sub>: C, 44.26; H, 2.75; N, 36.32. Found: C, 44.57; H, 2.64; N, 36.42. IR (KBr, cm<sup>\u20131</sup>): 1658m, 1472w, 1407s, 1247w, 1179m, 1094m, 1061w, 1012w, 790m, 754w, 636w, 540w.</p>", "clean_text": "Synthesis of Complexes\n\n{Zn(ptp)(H2O)]2 (1)\n\nA mixture of Zn(NO3)2\u22c56H2O (120 mg, 0.4 mmol) and H2ptp (74 mg, 0.2 mmol) with 12 mL of water and 1.5 mL of methanol was sealed in a 25 mL Teflon-lined stainless steel autoclave and heated to 180 \u00b0C. The autoclave was kept at 180 \u00b0C for 3 days and then cooled to room temperature. Orange block crystals were obtained, washed with water and methanol, and dried in air. Yield: ~50% (based on H2ptp). Anal. Calcd for C32H20N24O2Zn2: C, 42.54; H, 2.23; N, 37.21. Found: C, 42.61; H, 2.49; N, 36.99. IR (KBr, cm-1): 3125b, 1618w, 1562w, 1401s, 1187m, 1143w, 1120w, 1057w, 1035w, 1013w, 815m, 785w, 743w, 635w.\n\n[Zn(ptp)(CH3OH)] n  (2)\n\nThe method for the preparation of this complex was the same as that for 1, wherein the autoclave was heated to 120 \u00b0C. Orange acetate crystals were isolated, washed with water and methanol, and dried in air. Yield: ~30% (based on H2ptp). Anal. Calcd C17H12N12OZn: C, 43.84; H, 2.60; N, 36.09. Found: C, 43.53; H, 2.81; N, 36.29. IR (KBr, cm-1): 3415b, 1618m, 1397s, 1182w, 1119w, 1089w, 1059w, 1033m, 789m, 763m, 744w, 636w, 565w, 535w.\n\n[Zn(ptp)] n  (3)\n\nThe procedure for preparing complex 3 was the same as that for 1, wherein the autoclave was heated to 170 \u00b0C. Orange prism-shaped crystals of 3 were isolated, washed with water and methanol, and dried in air. Yield: ~20% (based on H2ptp). Anal. Calcd C16H8N12Zn: C, 44.31; H, 1.86; N, 38.75. Found: C, 44.52; H, 2.02; N, 38.46. IR (KBr, cm-1): 1638m, 1618m, 1400s, 1118w, 789w, 621w, 478w.\n\n{[Zn3(ptp)3](DMF)2(H2O)} n  (4)\n\nA mixture of Zn(NO3)2\u22c56H2O (120 mg, 0.4 mmol) and H2ptp (74 mg, 0.2 mmol) with 6 mL of water and 7.5 mL of DMF was sealed in a 25 mL Teflon-lined stainless steel autoclave and heated to 100 \u00b0C. The autoclave was kept at 100 \u00b0C for 1 day and then cooled to room temperature. Orange block crystals were obtained, washed by water and ethanol, and dried in air. Yield: ~40% (based on H2ptp). Anal. Calcd for C54H40N38O3Zn3: C, 44.26; H, 2.75; N, 36.32. Found: C, 44.57; H, 2.64; N, 36.42. IR (KBr, cm-1): 1658m, 1472w, 1407s, 1247w, 1179m, 1094m, 1061w, 1012w, 790m, 754w, 636w, 540w.", "data": [{"meta": {"name": "Zn(ptp)(H2O)]2", "symbol": "1", "chemical formula": "C32H20N24O2Zn2"}, "processes": [{"synthesis method": "solvothermal synthesis", "precursor": [{"name": "Zn(NO3)2\u00b76H2O", "amount": "120", "unit": "mg"}, {"name": "H2ptp", "amount": "74", "unit": "mg"}], "solvent": [{"name": "water", "amount": "12", "unit": "mL"}, {"name": "methanol", "amount": "1.5", "unit": "mL"}], "pressure": "", "temperature": "180 \u00b0C", "time": "3 days", "heating rate": "", "cooling rate": ""}], "yield": "\u223c50%"}, {"meta": {"name": "Zn(ptp)(CH3OH)]n", "symbol": "2", "chemical formula": "C17H12N12OZn"}, "processes": [{"synthesis method": "solvothermal synthesis", "precursor": [{"name": "Zn(NO3)2\u00b76H2O", "amount": "120", "unit": "mg"}, {"name": "H2ptp", "amount": "74", "unit": "mg"}], "solvent": [{"name": "water", "amount": "12", "unit": "mL"}, {"name": "methanol", "amount": "1.5", "unit": "mL"}], "pressure": "", "temperature": "120 \u00b0C", "time": "", "heating rate": "", "cooling rate": ""}], "yield": "\u223c30%"}, {"meta": {"name": "Zn(ptp)]n", "symbol": "3", "chemical formula": "C16H8N12Zn"}, "processes": [{"synthesis method": "solvothermal synthesis", "precursor": [{"name": "Zn(NO3)2\u00b76H2O", "amount": "120", "unit": "mg"}, {"name": "H2ptp", "amount": "74", "unit": "mg"}], "solvent": [{"name": "water", "amount": "12", "unit": "mL"}, {"name": "methanol", "amount": "1.5", "unit": "mL"}], "pressure": "", "temperature": "170 \u00b0C", "time": "", "heating rate": "", "cooling rate": ""}], "yield": "\u223c20%"}, {"meta": {"name": "[Zn3(ptp)3](DMF)2(H2O)]n", "symbol": "4", "chemical formula": "C54H40N38O3Zn3"}, "processes": [{"synthesis method": "solvothermal synthesis", "precursor": [{"name": "Zn(NO3)2\u00b76H2O", "amount": "120", "unit": "mg"}, {"name": "H2ptp", "amount": "74", "unit": "mg"}], "solvent": [{"name": "water", "amount": "6", "unit": "mL"}, {"name": "DMF", "amount": "7.5", "unit": "mL"}], "pressure": "", "temperature": "100 \u00b0C", "time": "1 day", "heating rate": "", "cooling rate": ""}], "yield": "\u223c40%"}], "include_properties": ["solvothermal_synthesis", "washing", "drying"]}]

File: synthesis/800_acs/synthesis_ic202102m.json
[{"idx": 6, "type": "text", "classification": "synthesis condition", "content": "<title>Synthesis of [Cd(NDC)<sub>0.5</sub>(PCA)]\u00b7G<sub>\n<italic toggle=\"yes\">x</italic>\n</sub> (<bold>1</bold>)</title><p>Single crystal of <bold>1</bold> was prepared by reacting 1 mmol of Cd(NO<sub>3</sub>)<sub>2</sub>\u00b74H<sub>2</sub>O, 1 mmol of 4-pyridinecarboxylic acid\n(<italic toggle=\"yes\">pca</italic>), and 0.5 mmol of 2,6-napthalenedicarboxylic\nacid (<italic toggle=\"yes\">nda</italic>) in 6 mL of DMF\u2013EtOH (1:1) by the\nsolvothermal technique, in a Teflon-lined autoclave . The autoclave\nwas heated under autogenous pressure to 120 \u00b0C for 2 days and\nthen cooled to RT by 24 h period. Upon cooling to RT, the desired\nproduct appeared in \u223c20% yield. Compound <bold>1</bold> can\nbe also prepared with better yield (\u223c45%) using DEF as solvent,\nwhich was used for further studies.</p>", "clean_text": "Synthesis of [Cd(NDC)0.5(PCA)]\u22c5G x  (1)\n\nSingle crystal of 1 was prepared by reacting 1 mmol of Cd(NO3)2\u22c54H2O, 1 mmol of 4-pyridinecarboxylic acid (pca), and 0.5 mmol of 2,6-napthalenedicarboxylic acid (nda) in 6 mL of DMF-EtOH (1:1) by the solvothermal technique, in a Teflon-lined autoclave . The autoclave was heated under autogenous pressure to 120 \u00b0C for 2 days and then cooled to RT by 24 h period. Upon cooling to RT, the desired product appeared in ~20% yield. Compound 1 can be also prepared with better yield (~45%) using DEF as solvent, which was used for further studies.", "data": [{"meta": {"name": "[Cd(NDC)0.5(PCA)]\u00b7Gx", "symbol": "1", "chemical formula": "unknown"}, "processes": [{"synthesis method": "solvothermal synthesis", "precursor": [{"name": "Cd(NO3)2\u00b74H2O", "amount": "1", "unit": "mmol"}, {"name": "4-pyridinecarboxylic acid", "amount": "1", "unit": "mmol"}, {"name": "2,6-napthalenedicarboxylic acid", "amount": "0.5", "unit": "mmol"}], "solvent": [{"name": "DMF\u2013EtOH", "amount": "6", "unit": "mL", "ratio": "1:1"}], "reducing agent": [{"name": "", "amount": "", "unit": ""}], "surfactant": [{"name": "", "amount": "", "unit": ""}], "pressure": "autogenous", "temperature": "120\u00b0C", "time": "2 days", "heating rate": "", "cooling rate": "24 h"}, {"synthesis method": "cooling", "temperature": "room temperature", "time": "", "yield": "20%"}]}, {"meta": {"name": "[Cd(NDC)0.5(PCA)]\u00b7Gx", "symbol": "1", "chemical formula": "unknown"}, "processes": [{"synthesis method": "solvothermal synthesis", "precursor": [{"name": "Cd(NO3)2\u00b74H2O", "amount": "1", "unit": "mmol"}, {"name": "4-pyridinecarboxylic acid", "amount": "1", "unit": "mmol"}, {"name": "2,6-napthalenedicarboxylic acid", "amount": "0.5", "unit": "mmol"}], "solvent": [{"name": "DEF", "amount": "unknown", "unit": "", "ratio": ""}], "reducing agent": [{"name": "", "amount": "", "unit": ""}], "surfactant": [{"name": "", "amount": "", "unit": ""}], "pressure": "", "temperature": "", "time": "", "heating rate": "", "cooling rate": ""}, {"synthesis method": "yield improvement", "yield": "45%"}]}], "include_properties": ["solvothermal_synthesis"]}]
