Repository: Yeonghun1675/L2M3

<div align="center">
<h1> ⛏L2M3: Large Language Models Material Miner </h1> 
</div>

## Summary
L2M3 is designed to efficiently gather experimental Metal-Organic Framework (MOF) data from scientific literature, addressing the challenge of accessing hard-to-find data and enhancing the quality of information available for machine learning in materials science. By utilizing a chain of advanced Large Language Models (LLMs), we developed a systematic method for extracting and organizing MOF data into a structured, usable format. Our approach has successfully compiled data from over 40,000 research articles, creating a comprehensive, ready-to-use dataset.

File: synthesis/800_acs/synthesis_ic301338a.json
[{"idx": "7, 8, 10", "type": "text", "classification": "synthesis condition", "content": "<title>Syntheses</title><title>Synthesis of COMOC-2-as ([VO(BPDC)] (DMF)<sub>0.1</sub>(H<sub>2</sub>O)<sub>0.5</sub>)</title><title>Method 1: Solvothermal Synthesis</title><p>In\ntotal, 0.5 g of VOSO<sub>4</sub>\u00b7H<sub>2</sub>O and 1.02 g of\n4,4\u2032-biphenyldicarboxylic acid (H<sub>2</sub>BPDC) were added\ninto 70 mL of DMF. The mixture was transferred to a 100 mL round-bottom\nflask equipped with a magnetic stirrer. The flask was sealed, heated\nslowly to 147 \u00b0C under stirring, and kept at this temperature\nfor 15\u201320 h. After completion of the reaction, a yellowish\ngreen powder was collected over a membrane filter, washed thoroughly\nfirst with DMF, then with methanol to remove the green vanadium impurities,\nand finally with acetone, and subsequently dried at room temperature\nunder vacuum. Yield, 0.31 g; 34.7%, based on vanadium. Elemental analysis\nfor [VO(C<sub>14</sub>H<sub>8</sub>O<sub>4</sub>)](C<sub>3</sub>H<sub>7</sub>NO)<sub>0.1</sub> (H<sub>2</sub>O)<sub>0.5</sub>: calcd, C,\n53.1; H, 3.02; N, 0.43 (%); found, C, 53.75; H, 2.97; N, 0.28 (%).</p><title>Method 2: Microwave-Assisted Synthesis</title><p>In total, 0.05 g of VOSO<sub>4</sub>\u00b7H<sub>2</sub>O and 0.102\ng of H<sub>2</sub>BPDC were added into 3 mL of DMF and heated to 150\n\u00b0C under microwave irradiation for 20 min with magnetic stirring.\nThe maximum irradiation power was set to 150 W, with the \u201cpowermax\u201d\nactive (air cooling was used during the irradiation). After completion\nof the reaction, a yellowish green powder was collected over a membrane\nfilter, washed thoroughly first with DMF, then with methanol to remove\nthe green vanadium impurities, and finally with acetone and subsequently\ndried at room temperature under vacuum. Yield: 0.015 g, 16.8%; based\non vanadium. <italic toggle=\"yes\">\n<bold>Important! </bold>\n</italic>\n<italic toggle=\"yes\">COMOC-2\nis sensitive to air and moisture and should be stored under an argon\natmosphere.</italic>\n</p><title>Syntheses of COMOC-2(V<sup>IV</sup>/V<sup>III</sup>)-as and COMOC-2(<italic toggle=\"yes\">lp</italic>)-as</title><p>COMOC-2(V<sup>IV</sup>/V<sup>III</sup>)-as can be obtained by a slight variation of the\nsolvothermal reaction parameters described above for COMOC-2-as. The\ncompound was synthesized by prolongation of the reaction time to 24\nh or by increasing the reaction temperature to 160 \u00b0C. Probably\nthe decomposition products of DMF partially reduce V<sup>IV</sup> to\nV<sup>III</sup>, producing the mixed-valence COMOC-2(V<sup>IV</sup>/V<sup>III</sup>)-as. In a typical reaction, 0.5 g of VOSO<sub>4</sub>\u00b7H<sub>2</sub>O and 1.02 g of 4,4\u2032-biphenyldicarboxylic\nacid (H<sub>2</sub>BPDC) were added into 70 mL of DMF. The mixture\nwas transferred to a 100 mL round-bottom flask equipped with a magnetic\nstirrer. The flask was sealed, heated to 150 \u00b0C with a heating\nrate of \u223c1 \u00b0C min<sup>\u20131</sup> under stirring and\nkept at this temperature for 22 h. After cooling to room temperature,\na yellowish green powder was collected over a membrane filter, washed\nthoroughly first with DMF, then with methanol to remove the green\nvanadium impurities, and finally with acetone and subsequently dried\nat room temperature under vacuum.</p>", "clean_text": "Syntheses\n\nSynthesis of COMOC-2-as ([VO(BPDC)] (DMF)0.1(H2O)0.5)\n\nMethod 1: Solvothermal Synthesis\n\nIn total, 0.5 g of VOSO4\u22c5H2O and 1.02 g of 4,4'-biphenyldicarboxylic acid (H2BPDC) were added into 70 mL of DMF. The mixture was transferred to a 100 mL round-bottom flask equipped with a magnetic stirrer. The flask was sealed, heated slowly to 147 \u00b0C under stirring, and kept at this temperature for 15-20 h. After completion of the reaction, a yellowish green powder was collected over a membrane filter, washed thoroughly first with DMF, then with methanol to remove the green vanadium impurities, and finally with acetone, and subsequently dried at room temperature under vacuum. Yield, 0.31 g; 34.7%, based on vanadium. Elemental analysis for [VO(C14H8O4)](C3H7NO)0.1 (H2O)0.5: calcd, C, 53.1; H, 3.02; N, 0.43 (%); found, C, 53.75; H, 2.97; N, 0.28 (%).\n\nMethod 2: Microwave-Assisted Synthesis\n\nIn total, 0.05 g of VOSO4\u22c5H2O and 0.102 g of H2BPDC were added into 3 mL of DMF and heated to 150 \u00b0C under microwave irradiation for 20 min with magnetic stirring. The maximum irradiation power was set to 150 W, with the \"powermax\" active (air cooling was used during the irradiation). After completion of the reaction, a yellowish green powder was collected over a membrane filter, washed thoroughly first with DMF, then with methanol to remove the green vanadium impurities, and finally with acetone and subsequently dried at room temperature under vacuum. Yield: 0.015 g, 16.8%; based on vanadium.  Important!   COMOC-2 is sensitive to air and moisture and should be stored under an argon atmosphere. \n\nSyntheses of COMOC-2(VIV/VIII)-as and COMOC-2(lp)-as\n\nCOMOC-2(VIV/VIII)-as can be obtained by a slight variation of the solvothermal reaction parameters described above for COMOC-2-as. The compound was synthesized by prolongation of the reaction time to 24 h or by increasing the reaction temperature to 160 \u00b0C. Probably the decomposition products of DMF partially reduce VIV to VIII, producing the mixed-valence COMOC-2(VIV/VIII)-as. In a typical reaction, 0.5 g of VOSO4\u22c5H2O and 1.02 g of 4,4'-biphenyldicarboxylic acid (H2BPDC) were added into 70 mL of DMF. The mixture was transferred to a 100 mL round-bottom flask equipped with a magnetic stirrer. The flask was sealed, heated to 150 \u00b0C with a heating rate of ~1 \u00b0C min-1 under stirring and kept at this temperature for 22 h. After cooling to room temperature, a yellowish green powder was collected over a membrane filter, washed thoroughly first with DMF, then with methanol to remove the green vanadium impurities, and finally with acetone and subsequently dried at room temperature under vacuum.", "data": [{"meta": {"name": "COMOC-2-as ([VO(BPDC)] (DMF)0.1(H2O)0.5)", "symbol": "", "chemical formula": "[VO(C14H8O4)](C3H7NO)0.1(H2O)0.5"}, "processes": [{"synthesis method": "solvothermal synthesis", "precursor": [{"name": "VOSO4\u00b7H2O", "amount": "0.5", "unit": "g"}, {"name": "4,4\u2032-biphenyldicarboxylic acid (H2BPDC)", "amount": "1.02", "unit": "g"}], "solvent": [{"name": "DMF", "amount": "70", "unit": "mL"}], "pressure": "", "temperature": "147\u00b0C", "time": "15\u201320 h", "heating rate": "", "cooling rate": ""}, {"synthesis method": "washing", "washing solution": "DMF", "amount": ""}, {"synthesis method": "washing", "washing solution": "methanol", "amount": ""}, {"synthesis method": "washing", "washing solution": "acetone", "amount": ""}, {"synthesis method": "drying", "pressure": "", "temperature": "", "atmosphere": "room temperature", "time": "under vacuum"}], "yield": "34.7%"}, {"meta": {"name": "COMOC-2-as ([VO(BPDC)] (DMF)0.1(H2O)0.5)", "symbol": "", "chemical formula": "[VO(C14H8O4)](C3H7NO)0.1(H2O)0.5"}, "processes": [{"synthesis method": "microwave-assisted synthesis", "precursor": [{"name": "VOSO4\u00b7H2O", "amount": "0.05", "unit": "g"}, {"name": "H2BPDC", "amount": "0.102", "unit": "g"}], "solvent": [{"name": "DMF", "amount": "3", "unit": "mL"}], "pressure": "", "temperature": "150\u00b0C", "time": "20 min", "heating rate": "", "cooling rate": ""}, {"synthesis method": "washing", "washing solution": "DMF", "amount": ""}, {"synthesis method": "washing", "washing solution": "methanol", "amount": ""}, {"synthesis method": "washing", "washing solution": "acetone", "amount": ""}, {"synthesis method": "drying", "pressure": "", "temperature": "", "atmosphere": "room temperature", "time": "under vacuum"}], "yield": "16.8%"}, {"meta": {"name": "COMOC-2(VIV/VIII)-as", "symbol": "", "chemical formula": ""}, "processes": [{"synthesis method": "solvothermal synthesis", "precursor": [{"name": "VOSO4\u00b7H2O", "amount": "0.5", "unit": "g"}, {"name": "4,4\u2032-biphenyldicarboxylic acid (H2BPDC)", "amount": "1.02", "unit": "g"}], "solvent": [{"name": "DMF", "amount": "70", "unit": "mL"}], "pressure": "", "temperature": "150\u00b0C", "time": "22 h", "heating rate": "1\u00b0C min\u20131", "cooling rate": ""}, {"synthesis method": "washing", "washing solution": "DMF", "amount": ""}, {"synthesis method": "washing", "washing solution": "methanol", "amount": ""}, {"synthesis method": "washing", "washing solution": "acetone", "amount": ""}, {"synthesis method": "drying", "pressure": "", "temperature": "", "atmosphere": "room temperature", "time": "under vacuum"}]}], "include_properties": ["solvothermal_synthesis", "filtration", "washing", "drying", "solvothermal_synthesis", "filtration", "washing", "drying"]}]

File: synthesis/800_acs/synthesis_ic3018858.json
[{"idx": "11, 12", "type": "text", "classification": "synthesis condition", "content": "<title>Synthesis of Cu<sub>3</sub>(Mo<sub>8</sub>O<sub>26</sub>)(H<sub>2</sub>O)<sub>2</sub>(OH)<sub>2</sub>(L1)<sub>4</sub> (<bold>1</bold>)</title><p>A mixture of L1 (0.1 mmol, 0.084 g), Na<sub>2</sub>MoO<sub>4</sub>\u00b72H<sub>2</sub>O (0.1 mmol, 0.24 g), CuCl<sub>2</sub>\u00b72H<sub>2</sub>O (0.1 mmol, 0.17 g), and water (8 mL) was adjusted\nto pH 1.0 by HNO<sub>3</sub>, and then heated at 160 \u00b0C in Teflon-lined\nautoclaves for 3 days, followed by slow cooling to room temperature.\nThe resulting blue block crystals were filtered off (yield: ca. 32%\nbased on Mo). Elemental Anal. Found: C, 5.37; H, 1.29; N, 12.62. Calcd\nfor C<sub>8</sub>H<sub>22</sub>Cu<sub>3</sub>Mo<sub>8</sub>N<sub>16</sub>O<sub>30</sub>: C, 5.40; H, 1.25; N, 12.59. IR (KBr, cm<sup>\u20131</sup>): 3499 (m), 3291 (m), 3207 (w), 3143 (w), 3105 (m), 2351 (w), 2286\n(w), 1635 (m), 1612 (w), 1549 (w), 1392 (w), 1344 (w), 1277 (w), 1232\n(w), 1085 (w), 1065 (w), 1044 (w), 983 (w), 960 (m), 927 (w), 911\n(m), 856 (m), 766 (w), 694 (m), 659 (m), 627 (m), 58 5(w), 558 (w),\n529 (w), 487 (w), 442 (w).</p><title>Synthesis of Ag<sub>4</sub>(Mo<sub>8</sub>O<sub>26</sub>)(L2)<sub>2.5</sub>(H<sub>2</sub>O) (<bold>2</bold>)</title><p>A mixture of\nL2 (0.1 mmol, 0.011 g), MoO<sub>3</sub> (0.11 mmol, 0.16 g), AgNO<sub>3</sub> (0.04 mmol, 0.007 g), and water (8 mL) was adjusted to pH\n1.0 by HNO<sub>3</sub>, and then heated at 170 \u00b0C in Teflon-lined\nautoclaves for 3 days, followed by slow cooling to room temperature.\nThe resulting colorless block crystals were filtered off (yield: ca.\n40% based on Mo). Elemental Anal. Found: C, 6.30; H, 1.15; N, 7.33.\nCalcd for C<sub>10</sub>H<sub>22</sub>Ag<sub>4</sub>Mo<sub>8</sub>N<sub>10</sub>O<sub>27</sub>: C, 6.28; H, 1.16; N, 7.32. IR (KBr,\ncm<sup>\u20131</sup>): 3476 (s), 3335 (m), 2925 (w), 2361 (w), 1619\n(m), 1555 (m), 1427 (w), 1375 (w), 1271 (w), 901 (s), 849 (w), 708\n(m), 656 (w), 580 (w), 512 (w).</p>", "clean_text": "Synthesis of Cu3(Mo8O26)(H2O)2(OH)2(L1)4 (1)\n\nA mixture of L1 (0.1 mmol, 0.084 g), Na2MoO4\u22c52H2O (0.1 mmol, 0.24 g), CuCl2\u22c52H2O (0.1 mmol, 0.17 g), and water (8 mL) was adjusted to pH 1.0 by HNO3, and then heated at 160 \u00b0C in Teflon-lined autoclaves for 3 days, followed by slow cooling to room temperature. The resulting blue block crystals were filtered off (yield: ca. 32% based on Mo). Elemental Anal. Found: C, 5.37; H, 1.29; N, 12.62. Calcd for C8H22Cu3Mo8N16O30: C, 5.40; H, 1.25; N, 12.59. IR (KBr, cm-1): 3499 (m), 3291 (m), 3207 (w), 3143 (w), 3105 (m), 2351 (w), 2286 (w), 1635 (m), 1612 (w), 1549 (w), 1392 (w), 1344 (w), 1277 (w), 1232 (w), 1085 (w), 1065 (w), 1044 (w), 983 (w), 960 (m), 927 (w), 911 (m), 856 (m), 766 (w), 694 (m), 659 (m), 627 (m), 58 5(w), 558 (w), 529 (w), 487 (w), 442 (w).\n\nSynthesis of Ag4(Mo8O26)(L2)2.5(H2O) (2)\n\nA mixture of L2 (0.1 mmol, 0.011 g), MoO3 (0.11 mmol, 0.16 g), AgNO3 (0.04 mmol, 0.007 g), and water (8 mL) was adjusted to pH 1.0 by HNO3, and then heated at 170 \u00b0C in Teflon-lined autoclaves for 3 days, followed by slow cooling to room temperature. The resulting colorless block crystals were filtered off (yield: ca. 40% based on Mo). Elemental Anal. Found: C, 6.30; H, 1.15; N, 7.33. Calcd for C10H22Ag4Mo8N10O27: C, 6.28; H, 1.16; N, 7.32. IR (KBr, cm-1): 3476 (s), 3335 (m), 2925 (w), 2361 (w), 1619 (m), 1555 (m), 1427 (w), 1375 (w), 1271 (w), 901 (s), 849 (w), 708 (m), 656 (w), 580 (w), 512 (w).", "data": [{"meta": {"name": "Cu3(Mo8O26)(H2O)2(OH)2(L1)4", "symbol": "1", "chemical formula": "C8H22Cu3Mo8N16O30"}, "processes": [{"synthesis method": "solvothermal synthesis", "precursor": [{"name": "L1", "amount": "0.084", "unit": "g"}, {"name": "Na2MoO4\u00b72H2O", "amount": "0.24", "unit": "g"}, {"name": "CuCl2\u00b72H2O", "amount": "0.17", "unit": "g"}], "solvent": [{"name": "water", "amount": "8", "unit": "mL"}], "reducing agent": [{"name": "", "amount": "", "unit": ""}], "surfactant": [{"name": "", "amount": "", "unit": ""}], "pressure": "", "temperature": "160\u00b0C", "time": "3 days", "heating rate": "", "cooling rate": ""}], "yield": "ca. 32%"}, {"meta": {"name": "Ag4(Mo8O26)(L2)2.5(H2O)", "symbol": "2", "chemical formula": "C10H22Ag4Mo8N10O27"}, "processes": [{"synthesis method": "solvothermal synthesis", "precursor": [{"name": "L2", "amount": "0.011", "unit": "g"}, {"name": "MoO3", "amount": "0.16", "unit": "g"}, {"name": "AgNO3", "amount": "0.007", "unit": "g"}], "solvent": [{"name": "water", "amount": "8", "unit": "mL"}], "reducing agent": [{"name": "", "amount": "", "unit": ""}], "surfactant": [{"name": "", "amount": "", "unit": ""}], "pressure": "", "temperature": "170\u00b0C", "time": "3 days", "heating rate": "", "cooling rate": ""}], "yield": "ca. 40%"}], "include_properties": ["solvothermal_synthesis", "pH_adjustment", "filtration"]}]

File: synthesis/800_acs/synthesis_ic400340y.json
[{"idx": "7, 8, 9, 10", "type": "text", "classification": "synthesis condition", "content": "<title>Synthesis of {[Ln(OAc)<sub>2</sub>(H<sub>2</sub>O)(OBPT)]\u00b73H<sub>2</sub>O}<sub>\n<italic toggle=\"yes\">n</italic>\n</sub> (Ln = Eu, <bold>1</bold>;\nTb, <bold>3</bold>)</title><p>Ln(OAc)<sub>3</sub>\u00b7H<sub>2</sub>O (400 mg, 1 mmol) and {[Na(OBPT)(H<sub>2</sub>O)]\u00b72H<sub>2</sub>O}<sub>\n<italic toggle=\"yes\">n</italic>\n</sub> (327 mg, 1 mmol) were dissolved in\n20 mL of H<sub>2</sub>O\u2013MeOH (1:1), and the clear solution\nwas stirred at room temperature for 2 h. The resulting white crystallites\nwere filtered, washed with 5 mL of distilled water, and air dried.\nFor complex <bold>1</bold>, the yield was 96%. Anal. Calcd for C<sub>17</sub>H<sub>22</sub>EuN<sub>5</sub>O<sub>9</sub>: C, 34.47; H,\n3.74; N, 11.82. Found: C, 34.76; H, 3.86; N, 11.76. FTIR (KBr, cm<sup>\u20131</sup>): 3402 (w), 1543 (vs), 1472 (s), 1433 (m), 1379 (m),\n1300 (w), 1258 (w), 1057 (w), 1014 (w), 804 (w), 760 (w), 679 (w),\n636 (w). Single crystals of complex <bold>1</bold> that were suitable\nfor X-ray structure determination were carefully grown by diffusing\nthe NaOBPT solution into the solution containing Eu(OAc)<sub>3</sub> for 2 weeks. The pure phase of the as-synthesized powdery solid\nwas examined by PXRD ( in ).</p><p>For complex <bold>3</bold>, the yield was 95%. Anal. Calcd for C<sub>17</sub>H<sub>22</sub>TbN<sub>5</sub>O<sub>9</sub>: C, 34.07; H, 3.70; N, 11.69.\nFound: C, 33.80; H, 3.89; N, 11.44. FTIR (KBr, cm<sup>\u20131</sup>): 3386 (w), 1543 (vs), 1473 (s), 1435 (m), 1381 (m), 1300 (w), 1256\n(w), 1055 (w), 1014 (w), 800 (w), 758 (w), 679 (w), 634 (w).</p><title>Synthesis\nof [Ln(OAc)<sub>2</sub>(DMF)<sub>2</sub>(OBPT)] (Ln\n= Eu, <bold>2</bold>; Tb, <bold>4</bold>)</title><p>Ln(OAc)<sub>3</sub>\u00b7H<sub>2</sub>O (400 mg, 1 mmol) and {[Na(OBPT)(H<sub>2</sub>O)]\u00b72H<sub>2</sub>O}<sub>\n<italic toggle=\"yes\">n</italic>\n</sub> (327 mg, 1\nmmol) were dissolved in 10 mL of dried DMF, and the clear solution\nwas stirred at room temperature for 2 h. The resulting white powdery\nsolid was filtered, washed with 5 mL of DMF, and dried in a desiccator.\nFor complex <bold>2</bold>, the yield was 65%. Anal. Calcd for C<sub>23</sub>H<sub>28</sub>EuN<sub>7</sub>O<sub>7</sub> (<bold>2</bold>): C, 41.45; H, 4.23; N, 14.71. Found: C, 41.84; H, 4.56; N, 14.45.\nFTIR (KBr, cm<sup>\u20131</sup>): 3082 (w), 2983 (w), 2939 (w),\n1658 (vs), 1614 (s), 1544 (vs), 1421 (vs), 1384 (s), 1294 (m), 1253\n(m), 1111 (w), 1049 (w), 1010 (m), 929 (w), 808 (m), 763 (m), 715\n(w), 673 (m), 636 (w), 617 (w), 478 (w), 414 (m). Single crystals\nsuitable for the X-ray structure determination of complex <bold>2</bold> were carefully grown by diffusing the NaOBPT DMF solution into the\nDMF solution containing Eu(OAc)<sub>3</sub> for 3 months. The pure\nphase of the as-synthesized powdery solid was examined by PXRD ( in the ).</p><p>For complex <bold>4</bold>, the yield was\n73%. Anal. Calcd for C<sub>23</sub>H<sub>28</sub>TbN<sub>7</sub>O<sub>7</sub>: C, 41.02; H, 4.19; N, 14.56. Found: C, 40.85; H, 4.42; N,\n14.31. FTIR (KBr, cm<sup>\u20131</sup>): 3081 (w), 2983 (w), 2939\n(w), 1657 (vs), 1615 (s), 1544 (vs), 1421 (vs), 1385 (s), 1294 (m),\n1253 (m), 1112 (w), 1050 (w), 1010 (m), 929 (w), 807 (m), 763 (m),\n715 (w), 673 (m), 636 (w), 617 (w), 479 (w), 414 (m).</p>", "clean_text": "Synthesis of {[Ln(OAc)2(H2O)(OBPT)]\u22c53H2O} n  (Ln = Eu, 1; Tb, 3)\n\nLn(OAc)3\u22c5H2O (400 mg, 1 mmol) and {[Na(OBPT)(H2O)]\u22c52H2O} n  (327 mg, 1 mmol) were dissolved in 20 mL of H2O-MeOH (1:1), and the clear solution was stirred at room temperature for 2 h. The resulting white crystallites were filtered, washed with 5 mL of distilled water, and air dried. For complex 1, the yield was 96%. Anal. Calcd for C17H22EuN5O9: C, 34.47; H, 3.74; N, 11.82. Found: C, 34.76; H, 3.86; N, 11.76. FTIR (KBr, cm-1): 3402 (w), 1543 (vs), 1472 (s), 1433 (m), 1379 (m), 1300 (w), 1258 (w), 1057 (w), 1014 (w), 804 (w), 760 (w), 679 (w), 636 (w). Single crystals of complex 1 that were suitable for X-ray structure determination were carefully grown by diffusing the NaOBPT solution into the solution containing Eu(OAc)3 for 2 weeks. The pure phase of the as-synthesized powdery solid was examined by PXRD ( in ).\n\nFor complex 3, the yield was 95%. Anal. Calcd for C17H22TbN5O9: C, 34.07; H, 3.70; N, 11.69. Found: C, 33.80; H, 3.89; N, 11.44. FTIR (KBr, cm-1): 3386 (w), 1543 (vs), 1473 (s), 1435 (m), 1381 (m), 1300 (w), 1256 (w), 1055 (w), 1014 (w), 800 (w), 758 (w), 679 (w), 634 (w).\n\nSynthesis of [Ln(OAc)2(DMF)2(OBPT)] (Ln = Eu, 2; Tb, 4)\n\nLn(OAc)3\u22c5H2O (400 mg, 1 mmol) and {[Na(OBPT)(H2O)]\u22c52H2O} n  (327 mg, 1 mmol) were dissolved in 10 mL of dried DMF, and the clear solution was stirred at room temperature for 2 h. The resulting white powdery solid was filtered, washed with 5 mL of DMF, and dried in a desiccator. For complex 2, the yield was 65%. Anal. Calcd for C23H28EuN7O7 (2): C, 41.45; H, 4.23; N, 14.71. Found: C, 41.84; H, 4.56; N, 14.45. FTIR (KBr, cm-1): 3082 (w), 2983 (w), 2939 (w), 1658 (vs), 1614 (s), 1544 (vs), 1421 (vs), 1384 (s), 1294 (m), 1253 (m), 1111 (w), 1049 (w), 1010 (m), 929 (w), 808 (m), 763 (m), 715 (w), 673 (m), 636 (w), 617 (w), 478 (w), 414 (m). Single crystals suitable for the X-ray structure determination of complex 2 were carefully grown by diffusing the NaOBPT DMF solution into the DMF solution containing Eu(OAc)3 for 3 months. The pure phase of the as-synthesized powdery solid was examined by PXRD ( in the ).\n\nFor complex 4, the yield was 73%. Anal. Calcd for C23H28TbN7O7: C, 41.02; H, 4.19; N, 14.56. Found: C, 40.85; H, 4.42; N, 14.31. FTIR (KBr, cm-1): 3081 (w), 2983 (w), 2939 (w), 1657 (vs), 1615 (s), 1544 (vs), 1421 (vs), 1385 (s), 1294 (m), 1253 (m), 1112 (w), 1050 (w), 1010 (m), 929 (w), 807 (m), 763 (m), 715 (w), 673 (m), 636 (w), 617 (w), 479 (w), 414 (m).", "data": [{"meta": {"name": "[Ln(OAc)2(H2O)(OBPT)]\u00b73H2O", "symbol": "1", "chemical formula": "C17H22EuN5O9"}, "processes": [{"synthesis method": "chemical synthesis", "precursor": [{"name": "Ln(OAc)3\u00b7H2O", "amount": "400", "unit": "mg"}, {"name": "[Na(OBPT)(H2O)]\u00b72H2O", "amount": "327", "unit": "mg"}], "solution": [{"name": "H2O\u2013MeOH", "amount": "20", "unit": "mL", "ratio": "1:1"}], "pressure": "", "temperature": "room temperature", "time": "2 h"}, {"synthesis method": "washing", "washing solution": "distilled water", "amount": "5", "unit": "mL"}, {"synthesis method": "drying", "pressure": "", "temperature": "", "atmosphere": "air", "time": ""}], "yield": "96%"}, {"meta": {"name": "[Ln(OAc)2(DMF)2(OBPT)]", "symbol": "2", "chemical formula": "C23H28EuN7O7"}, "processes": [{"synthesis method": "chemical synthesis", "precursor": [{"name": "Ln(OAc)3\u00b7H2O", "amount": "400", "unit": "mg"}, {"name": "[Na(OBPT)(H2O)]\u00b72H2O", "amount": "327", "unit": "mg"}], "solution": [{"name": "dried DMF", "amount": "10", "unit": "mL"}], "pressure": "", "temperature": "room temperature", "time": "2 h"}, {"synthesis method": "washing", "washing solution": "DMF", "amount": "5", "unit": "mL"}, {"synthesis method": "drying", "pressure": "", "temperature": "", "atmosphere": "desiccator", "time": ""}], "yield": "65%"}, {"meta": {"name": "[Ln(OAc)2(DMF)2(OBPT)]", "symbol": "4", "chemical formula": "C23H28TbN7O7"}, "processes": [{"synthesis method": "chemical synthesis", "precursor": [{"name": "Ln(OAc)3\u00b7H2O", "amount": "400", "unit": "mg"}, {"name": "[Na(OBPT)(H2O)]\u00b72H2O", "amount": "327", "unit": "mg"}], "solution": [{"name": "dried DMF", "amount": "10", "unit": "mL"}], "pressure": "", "temperature": "room temperature", "time": "2 h"}, {"synthesis method": "washing", "washing solution": "DMF", "amount": "5", "unit": "mL"}, {"synthesis method": "drying", "pressure": "", "temperature": "", "atmosphere": "desiccator", "time": ""}], "yield": "73%"}], "include_properties": ["chemical_synthesis", "filtration", "washing", "drying"]}]

File: synthesis/800_acs/synthesis_ic5003226.json
[{"idx": "6, 7, 8", "type": "text", "classification": "synthesis condition", "content": "<title>Synthesis\nof [Zn<sub>2</sub>(Tipa)(4,4\u2032-bpdc)<sub>1.5</sub>(H<sub>2</sub>O)(NO<sub>3</sub>)]\u00b72(DMF)\u00b7H<sub>2</sub>O\n(<bold>1</bold>)</title><p>A mixture of Tipa (0.0225 g, 0.05 mmol),\n4,4\u2032-H<sub>2</sub>bpdc (0.0225 g, 0.08 mmol), Zn(NO<sub>3</sub>)<sub>2</sub>\u00b76H<sub>2</sub>O (0.0560 g, 0.2 mmol), one drop\nof mineralization triethylamine, and DMF/MeOH/H<sub>2</sub>O/DMSO\n(v:v:v:v 4:1:1:2, 8 mL) was heated in a 20 mL scintillation vial at\n120 \u00b0C for 24 h and then cooled to room temperature. Colorless\nblock crystals of <bold>1</bold> were obtained and dried in air (38.4\nmg, 64% yield, based on Tipa ligand). Elemental analysis for C<sub>54</sub>H<sub>45</sub>\u00adO<sub>13</sub>N<sub>9</sub>Zn<sub>2</sub>, Calcd. (%): C, 23.90; H, 1.66; N, 4.65. Found: C, 24.12; H, 1.64;\nN, 4.71.</p><title>Synthesis of [Cd(Tipa)Cl<sub>2</sub>]\u00b72(DMF)\u00b7H<sub>2</sub>O (<bold>2</bold>)</title><p>A mixture of Tipa (0.0225g, 0.05\nmmol), <sc>l</sc>-proline (0.0115 g, 0.10 mmol), CdCl<sub>2</sub>\u00b74H<sub>2</sub>O (0.0340 g, 0.2 mmol), and DMF/H<sub>2</sub>O (v:v 2:0.5,\n2.5 mL) was heated in a 20 mL scintillation vial at 100 \u00b0C for\n24 h and then cooled to room temperature. Colorless block crystals\nof <bold>2</bold> were obtained and dried in air (29.2 mg, 73% yield,\nbased on Tipa ligand). Elemental analysis for C<sub>33</sub>H<sub>35</sub>O<sub>3</sub>\u00adN<sub>8</sub>Cl<sub>2</sub>Cd, Calcd.\n(%): C, 51.16; H, 4.52; N, 14.47. Found: C, 50.85; H, 4.63; N, 14.22.</p><title>Synthesis of [Co(Tipa)Cl<sub>2</sub>(H<sub>2</sub>O)]\u00b7DMF\u00b7H<sub>2</sub>O (<bold>3</bold>)</title><p>A mixture of Tipa (0.0225g, 0.05\nmmol), <sc>l</sc>-proline (0.0115 g, 0.10 mmol), CoCl<sub>2</sub>\u00b76H<sub>2</sub>O (0.0340 g, 0.2 mmol), and DMF/H<sub>2</sub>O (v:v 2:1, 3\nmL) was heated in a 20 mL scintillation vial at 80 \u00b0C for 16\nh and then cooled to room temperature. Claret-colored block crystals\nof <bold>3</bold> were obtained and dried in air (27.3 mg, 79% yield,\nbased on Tipa ligand). Elemental analysis for C<sub>30</sub>H<sub>31</sub>O<sub>3</sub>\u00adN<sub>7</sub>Cl<sub>2</sub>Co, Calcd.\n(%): C, 53.97; H, 4.65; N, 14.69. Found: C, 53.85; H, 4.71; N, 14.34.</p>", "clean_text": "Synthesis of [Zn2(Tipa)(4,4'-bpdc)1.5(H2O)(NO3)]\u22c52(DMF)\u22c5H2O (1)\n\nA mixture of Tipa (0.0225 g, 0.05 mmol), 4,4'-H2bpdc (0.0225 g, 0.08 mmol), Zn(NO3)2\u22c56H2O (0.0560 g, 0.2 mmol), one drop of mineralization triethylamine, and DMF/MeOH/H2O/DMSO (v:v:v:v 4:1:1:2, 8 mL) was heated in a 20 mL scintillation vial at 120 \u00b0C for 24 h and then cooled to room temperature. Colorless block crystals of 1 were obtained and dried in air (38.4 mg, 64% yield, based on Tipa ligand). Elemental analysis for C54H45O13N9Zn2, Calcd. (%): C, 23.90; H, 1.66; N, 4.65. Found: C, 24.12; H, 1.64; N, 4.71.\n\nSynthesis of [Cd(Tipa)Cl2]\u22c52(DMF)\u22c5H2O (2)\n\nA mixture of Tipa (0.0225g, 0.05 mmol), l-proline (0.0115 g, 0.10 mmol), CdCl2\u22c54H2O (0.0340 g, 0.2 mmol), and DMF/H2O (v:v 2:0.5, 2.5 mL) was heated in a 20 mL scintillation vial at 100 \u00b0C for 24 h and then cooled to room temperature. Colorless block crystals of 2 were obtained and dried in air (29.2 mg, 73% yield, based on Tipa ligand). Elemental analysis for C33H35O3N8Cl2Cd, Calcd. (%): C, 51.16; H, 4.52; N, 14.47. Found: C, 50.85; H, 4.63; N, 14.22.\n\nSynthesis of [Co(Tipa)Cl2(H2O)]\u22c5DMF\u22c5H2O (3)\n\nA mixture of Tipa (0.0225g, 0.05 mmol), l-proline (0.0115 g, 0.10 mmol), CoCl2\u22c56H2O (0.0340 g, 0.2 mmol), and DMF/H2O (v:v 2:1, 3 mL) was heated in a 20 mL scintillation vial at 80 \u00b0C for 16 h and then cooled to room temperature. Claret-colored block crystals of 3 were obtained and dried in air (27.3 mg, 79% yield, based on Tipa ligand). Elemental analysis for C30H31O3N7Cl2Co, Calcd. (%): C, 53.97; H, 4.65; N, 14.69. Found: C, 53.85; H, 4.71; N, 14.34.", "data": [{"meta": {"name": "[Zn2(Tipa)(4,4\u2032-bpdc)1.5(H2O)(NO3)]\u00b72(DMF)\u00b7H2O", "symbol": "1", "chemical formula": "C54H45O13N9Zn2"}, "processes": [{"synthesis method": "chemical synthesis", "precursor": [{"name": "Tipa", "amount": "0.0225", "unit": "g"}, {"name": "4,4\u2032-H2bpdc", "amount": "0.0225", "unit": "g"}, {"name": "Zn(NO3)2\u00b76H2O", "amount": "0.0560", "unit": "g"}, {"name": "mineralization triethylamine", "amount": "1 drop", "unit": ""}], "solution": [{"name": "DMF/MeOH/H2O/DMSO", "amount": "8", "unit": "mL"}, {"name": "MeOH/H2O solution", "amount": "6:1 v/v", "unit": ""}], "pressure": "", "temperature": "120\u00b0C", "time": "24 h", "heating rate": "", "cooling rate": ""}, {"synthesis method": "drying", "drying method": "air", "time": "", "yield": "64%"}]}, {"meta": {"name": "[Cd(Tipa)Cl2]\u00b72(DMF)\u00b7H2O", "symbol": "2", "chemical formula": "C33H35O3N8Cl2Cd"}, "processes": [{"synthesis method": "chemical synthesis", "precursor": [{"name": "Tipa", "amount": "0.0225", "unit": "g"}, {"name": "l-proline", "amount": "0.0115", "unit": "g"}, {"name": "CdCl2\u00b74H2O", "amount": "0.0340", "unit": "g"}], "solution": [{"name": "DMF/H2O", "amount": "2:0.5 v/v", "unit": ""}], "pressure": "", "temperature": "100\u00b0C", "time": "24 h", "heating rate": "", "cooling rate": ""}, {"synthesis method": "drying", "drying method": "air", "time": "", "yield": "73%"}]}, {"meta": {"name": "[Co(Tipa)Cl2(H2O)]\u00b7DMF\u00b7H2O", "symbol": "3", "chemical formula": "C30H31O3N7Cl2Co"}, "processes": [{"synthesis method": "chemical synthesis", "precursor": [{"name": "Tipa", "amount": "0.0225", "unit": "g"}, {"name": "l-proline", "amount": "0.0115", "unit": "g"}, {"name": "CoCl2\u00b76H2O", "amount": "0.0340", "unit": "g"}], "solution": [{"name": "DMF/H2O", "amount": "2:1 v/v", "unit": ""}], "pressure": "", "temperature": "80\u00b0C", "time": "16 h", "heating rate": "", "cooling rate": ""}, {"synthesis method": "drying", "drying method": "air", "time": "", "yield": "79%"}]}], "include_properties": ["chemical_synthesis", "drying"]}]

File: synthesis/800_acs/synthesis_ic501467w.json
[{"idx": "7, 8, 12", "type": "text", "classification": "synthesis condition", "content": "<title>Synthesis of NU-505-Zn</title><p>Fifty milligrams\n(50 mg, 0.074 mmol) of H<sub>4</sub>TBAPy, 44 mg (0.148 mmol) of Zn(NO<sub>3</sub>)<sub>2</sub>\u00b76H<sub>2</sub>O, and 8 mL of <italic toggle=\"yes\">N</italic>,<italic toggle=\"yes\">N</italic>\u2032-dimethylformamide (DMF) were added to\nan 8-dram vial and the solid was dissolved by sonication. A solution\nof 16.8 mg (0.148 mmol) dabco in 4 mL of DMF was added and the solution\nbecame cloudy. In a separate vial, eight drops of fuming HNO<sub>3</sub> (90%) were added to 10 mL of DMF. A small volume (0.85 mL) of that\nHNO<sub>3</sub> solution was added to the reaction mixture and the\nsolution became clear again. The vial was incubated in a 60 \u00b0C\noven for 30 min, and then the temperature was increased to 75 \u00b0C\nand kept for 3 days. After that time, bright yellow cubic microcrystals\nformed. Crystalline powder was collected by careful decantation of\nthe mother solution and washed with fresh DMF several times to remove\nsoluble impurities.</p><title>Transmetalation of NU-505-Zn to Ni</title><p>Sixty two milligrams (62 mg) of NiCl<sub>2</sub>\u00b76H<sub>2</sub>O (0.26 mmol) were dissolved in 5 mL of dimethyl sulfoxide (DMSO)\nin a 2 dram vial. Thirty milligrams (30 mg) of NU-505-Zn (0.03 mmol)\nwere added to the resulting solution. The reaction mixture was heated\nat 100 \u00b0C for 2 days, upon which ICP analysis indicated a &gt;95%\nexchange of Zn to Ni.</p><title>Reinsertion of dabco in\nWater-Treated NU-505-Ni</title><p>Thirty milligrams (30 mg) of water-treated\nNU-505-Ni (resolvated in DMF) were added to a DMF solution of excess\ndabco (20 mg in 5 mL of DMF) and placed in an oven at 100 \u00b0C\novernight.</p><title>Results and Discussion</title><p>We recently\nsynthesized the pillared-paddlewheel MOF NU-505-Zn, consisting of\ntwo-dimensional (2D) sheets of the tetracarboxylate linkers TBAPy\n(1,3,6,8-tetrakis(p-benzoate)pyrene) and dabco pillars. The structure\nwas confirmed by single-crystal X-ray diffraction (XRD) studies (Scheme b). Geometrical analysis using Platon software confirmed\nthe highly porous nature of the as-synthesized material (61% of the\nunit cell volume); however, attempts to desolvate the framework using\ncommonly applied procedures (vacuum and thermal treatment) were unsuccessful.\nTherefore, we resorted to supercritical CO<sub>2</sub> drying. With this method, NU-505-Zn exhibited\nhigh initial porosity, as evidenced by a pore volume of 0.63 cm<sup>3</sup>/g and a BET area of 1600 m<sup>2</sup>/g. Grand Canonical\nMonte Carlo (GCMC) simulations of N<sub>2</sub> sorption performed\nfor this MOF resulted in a predicted pore volume of 1.02 cm<sup>3</sup>/g and a predicted BET area of 2660 m<sup>2</sup>/g. The fact that\nthe experimental values are smaller indicates that complete activation\nwas not achieved. Furthermore, we discovered that the evacuated MOF\ndid not display <italic toggle=\"yes\">persistent</italic> porosity. When N<sub>2</sub> isotherms were collected 24 and 48 h\nafter activation, the BET  area decreased to 1370 m<sup>2</sup>/g\nand then 1280 m<sup>2</sup>/g, implying gradual structural collapse;\nafter a week, almost all N<sub>2</sub> porosity was lost (see the ).</p>", "clean_text": "Synthesis of NU-505-Zn\n\nFifty milligrams (50 mg, 0.074 mmol) of H4TBAPy, 44 mg (0.148 mmol) of Zn(NO3)2\u22c56H2O, and 8 mL of N,N'-dimethylformamide (DMF) were added to an 8-dram vial and the solid was dissolved by sonication. A solution of 16.8 mg (0.148 mmol) dabco in 4 mL of DMF was added and the solution became cloudy. In a separate vial, eight drops of fuming HNO3 (90%) were added to 10 mL of DMF. A small volume (0.85 mL) of that HNO3 solution was added to the reaction mixture and the solution became clear again. The vial was incubated in a 60 \u00b0C oven for 30 min, and then the temperature was increased to 75 \u00b0C and kept for 3 days. After that time, bright yellow cubic microcrystals formed. Crystalline powder was collected by careful decantation of the mother solution and washed with fresh DMF several times to remove soluble impurities.\n\nTransmetalation of NU-505-Zn to Ni\n\nSixty two milligrams (62 mg) of NiCl2\u22c56H2O (0.26 mmol) were dissolved in 5 mL of dimethyl sulfoxide (DMSO) in a 2 dram vial. Thirty milligrams (30 mg) of NU-505-Zn (0.03 mmol) were added to the resulting solution. The reaction mixture was heated at 100 \u00b0C for 2 days, upon which ICP analysis indicated a >95% exchange of Zn to Ni.\n\nReinsertion of dabco in Water-Treated NU-505-Ni\n\nThirty milligrams (30 mg) of water-treated NU-505-Ni (resolvated in DMF) were added to a DMF solution of excess dabco (20 mg in 5 mL of DMF) and placed in an oven at 100 \u00b0C overnight.\n\nResults and Discussion\n\nWe recently synthesized the pillared-paddlewheel MOF NU-505-Zn, consisting of two-dimensional (2D) sheets of the tetracarboxylate linkers TBAPy (1,3,6,8-tetrakis(p-benzoate)pyrene) and dabco pillars. The structure was confirmed by single-crystal X-ray diffraction (XRD) studies (Scheme b). Geometrical analysis using Platon software confirmed the highly porous nature of the as-synthesized material (61% of the unit cell volume); however, attempts to desolvate the framework using commonly applied procedures (vacuum and thermal treatment) were unsuccessful. Therefore, we resorted to supercritical CO2 drying. With this method, NU-505-Zn exhibited high initial porosity, as evidenced by a pore volume of 0.63 cm3/g and a BET area of 1600 m2/g. Grand Canonical Monte Carlo (GCMC) simulations of N2 sorption performed for this MOF resulted in a predicted pore volume of 1.02 cm3/g and a predicted BET area of 2660 m2/g. The fact that the experimental values are smaller indicates that complete activation was not achieved. Furthermore, we discovered that the evacuated MOF did not display persistent porosity. When N2 isotherms were collected 24 and 48 h after activation, the BET  area decreased to 1370 m2/g and then 1280 m2/g, implying gradual structural collapse; after a week, almost all N2 porosity was lost (see the ).", "data": [{"meta": {"name": "NU-505-Zn", "symbol": "", "chemical formula": ""}, "processes": [{"synthesis method": "sonication", "composition": [{"name": "H4TBAPy", "amount": "50", "unit": "mg"}, {"name": "Zn(NO3)2\u00b76H2O", "amount": "44", "unit": "mg"}, {"name": "dabco", "amount": "16.8", "unit": "mg"}, {"name": "fuming HNO3 (90%)", "amount": "8 drops"}, {"name": "DMF", "amount": "8", "unit": "mL"}], "power": "", "solvent": "DMF", "temperature": "60\u00b0C for 30 min, then 75\u00b0C for 3 days", "time": "", "type": ""}, {"synthesis method": "washing", "washing solution": "DMF", "amount": ""}]}, {"meta": {"name": "NU-505-Zn", "symbol": "", "chemical formula": ""}, "processes": [{"synthesis method": "transmetalation", "precursor": [{"name": "NU-505-Zn", "amount": "30", "unit": "mg"}], "solution": [{"name": "NiCl2\u00b76H2O", "amount": "62", "unit": "mg"}, {"name": "DMSO", "amount": "5", "unit": "mL"}], "pressure": "", "temperature": "100\u00b0C", "time": "2 days"}]}, {"meta": {"name": "water-treated NU-505-Ni", "symbol": "", "chemical formula": ""}, "processes": [{"synthesis method": "reinsertion", "precursor": [{"name": "water-treated NU-505-Ni", "amount": "30", "unit": "mg"}], "solution": [{"name": "dabco", "amount": "20", "unit": "mg"}, {"name": "DMF", "amount": "5", "unit": "mL"}], "pressure": "", "temperature": "100\u00b0C", "time": "overnight"}]}], "include_properties": ["solvothermal_synthesis", "sonication", "washing"]}]

File: synthesis/800_acs/synthesis_ic5026813.json
[{"idx": "10, 11, 12, 14", "type": "text", "classification": "synthesis condition", "content": "<title>Synthesis of the Ligand 1,1\u2032-Bis(3,5-dicarboxybenzyl)-4,4\u2032-bipyridinium\ndibromide dihydrate solvate (H<sub>4</sub>bdcbpyBr<sub>2</sub>\u00b72H<sub>2</sub>O)</title><p>4,4\u2032-bipyridine (1.56 g, 10 mmol) and 3\nequiv of dimethyl 5-(bromomethyl) isopthalate were dissolved in 20\nmL of acetonitrile and refluxed for 24 h at 100 \u00b0C. After the\nmixture was cooled to room temperature, the resulting precipitates\nwere filtered off, washed with acetonitrile, and dried in vacuum to\ngive Me<sub>4</sub>bdcbpyBr<sub>2</sub> as light green powder (5.97\ng, yield 82%). <sup>1</sup>H NMR (400 MHz, D<sub>2</sub>O): \u03b4\n= 9.24 (d, 2H); 8.78 (s, 1H); 8.60 (d, 2H); 8.39 (s, 2H); 6.15 (s,\n2H); 4.01 (s, 3H) (: top).</p><p>Deprotection was performed by dissolving Me<sub>4</sub>bdcbpyBr<sub>2</sub> (2.0 g) in acetic acid (50 mL) and aqueous\nHBr (44%, 50 mL). The solution was refluxed for 12 h and was slowly\npoured into 500 mL of ice water. The resulting precipitate was collected\nby filtration and washed with distilled water (3 \u00d7 30 mL). The\nfilter cake was dried in vacuum and recrystallized in CH<sub>3</sub>CN to give the product (1.44 g, yield 74%). Anal. Calcd for C<sub>28</sub>H<sub>26</sub>Br<sub>2</sub>N<sub>2</sub>O<sub>10</sub> (710.32):\nC 47.35, H 3.69, N 3.94; found: C 47.06, H 3.95, N 3.70%. IR (KBr\npellet, cm<sup>\u20131</sup>): \u03bd\u0303 = 3389 (w), 3123 (s),\n3047 (w), 3013 (w), 2564 (w), 1700 (w), 1636 (s), 1559 (s), 1507 (s),\n1449 (m), 1425 (s), 1388 (s), 1351 (m), 1296 (m), 1196 (m), 1036 (m),\n876 (s), 840 (s), 805 (w), 754 (s), 718 (s), 588 (w), 512 (s), 479\n(s) (). <sup>1</sup>H NMR (400 MHz, deuterated dimethyl sulfoxide (<italic toggle=\"yes\">d</italic>\n<sub>6</sub>-DMSO)): \u03b4 = 9.58 (d, 2H); 8.75 (d, 2H); 8.55 (s,\n3H); 8.39 (s, 2H); 6.20 (s, 2H) (: bottom). <sup>13</sup>C NMR (100 MHz, <italic toggle=\"yes\">d</italic>\n<sub>6</sub>-DMSO): \u03b4 = 166.5, 149.8, 146.3, 135.6, 134.8,\n132.7, 131.3, 127.8, 62.9 ().</p><title>Synthesis of {[Mn(bdcbpy)(OH<sub>2</sub>)<sub>4</sub>]\u00b74H<sub>2</sub>O}<sub>\n<italic toggle=\"yes\">n</italic>\n</sub> (<bold>1</bold>)</title><p>Bulk material was prepared by the following procedure:\nH<sub>4</sub>bdcbpyBr<sub>2</sub>\u00b72H<sub>2</sub>O (35.5 mg, 0.05\nmmol) was dissolved in 1 mL of water, and the pH value of the solution\nwas adjusted to 7 with 0.1 mol L<sup>\u20131</sup> NaOH solution.\nAn aqueous solution of Mn(CH<sub>3</sub>COO)<sub>2</sub> (43.3 mg,\n0.25 mmol) in 1 mL of water was then added to the solution. Ivory\ncolored polycrystalline precipitate was obtained after stirring the\nmixture in a closed glass vial on a heating plate at 85 \u00b0C for\n12 h. The residue was removed by filtration, washed with water and\ndiethyl ether, and dried in air. The filtrate was kept to grow single\ncrystals (see below). The purity of the bulk material was checked\nby powder X-ray diffraction (PXRD, : top). Yield based on the ligand: 10.1\nmg (28%). Anal. Calcd for C<sub>28</sub>H<sub>34</sub>MnN<sub>2</sub>O<sub>16</sub> (709.51): C 47.40, H 4.83, N 3.95; found: C 47.89,\nH 4.90, N 3.88%. IR (KBr pellet, cm<sup>\u20131</sup>): \u03bd\u0303\n= 3385 (w), 3122 (s), 3059 (w), 1636 (s), 1613 (s), 1559 (w), 1507\n(s), 1448 (m), 1370 (w), 1241 (s), 1158 (s), 1135 (s), 840 (s), 775\n(s), 719 (s), 590 (s), 493 (s) ().</p><title>Synthesis of {[Ni(bdcbpy)(OH<sub>2</sub>)<sub>4</sub>]\u00b74H<sub>2</sub>O}<sub>\n<italic toggle=\"yes\">n</italic>\n</sub> (<bold>2</bold>)</title><p>Light green polycrystalline bulk material and\nclear light green block-shaped single crystals were prepared the same\nway as described above, but using Ni(CH<sub>3</sub>COO)<sub>2</sub>\u00b72H<sub>2</sub>O (48.7 mg, 0.25 mmol) instead of Mn(CH<sub>3</sub>COO)<sub>2</sub>. The purity of the bulk material was checked by\nPXRD (: bottom). Yield based on the ligand: 11.3 mg (32%). Anal. Calcd\nfor C<sub>28</sub>H<sub>34</sub>NiN<sub>2</sub>O<sub>16</sub> (713.27):\nC 47.15, H 4.80, N 3.93; found: C 49.60, H 4.86, N 4.14%. Note that\nthis elemental analysis is not a close match; however, a partial dehydration\nof <bold>2</bold> to {[Ni(bdcbpy)(OH<sub>2</sub>)<sub>4</sub>]\u00b73H<sub>2</sub>O}<sub>\n<italic toggle=\"yes\">n</italic>\n</sub> would be in rough agreement\nwith these findings. Anal. Calcd for C<sub>28</sub>H<sub>32</sub>NiN<sub>2</sub>O<sub>15</sub> (695.26): C 48.37, H 4.64, N 4.03%. This is\nsupported by TGA measurements (see  Section). IR (KBr pellet, cm<sup>\u20131</sup>): \u03bd\u0303\n= 3385 (w), 3125 (s), 3058(m), 1636 (s), 1617 (m), 1560 (w), 1508\n(s), 1445 (m), 1371 (w), 1242 (s), 1163 (s), 1139 (s), 840 (s), 769\n(s), 721 (s), 594 (s), 497 (s) ().</p>", "clean_text": "Synthesis of the Ligand 1,1'-Bis(3,5-dicarboxybenzyl)-4,4'-bipyridinium dibromide dihydrate solvate (H4bdcbpyBr2\u22c52H2O)\n\n4,4'-bipyridine (1.56 g, 10 mmol) and 3 equiv of dimethyl 5-(bromomethyl) isopthalate were dissolved in 20 mL of acetonitrile and refluxed for 24 h at 100 \u00b0C. After the mixture was cooled to room temperature, the resulting precipitates were filtered off, washed with acetonitrile, and dried in vacuum to give Me4bdcbpyBr2 as light green powder (5.97 g, yield 82%). 1H NMR (400 MHz, D2O): \u03b4 = 9.24 (d, 2H); 8.78 (s, 1H); 8.60 (d, 2H); 8.39 (s, 2H); 6.15 (s, 2H); 4.01 (s, 3H) (: top).\n\nDeprotection was performed by dissolving Me4bdcbpyBr2 (2.0 g) in acetic acid (50 mL) and aqueous HBr (44%, 50 mL). The solution was refluxed for 12 h and was slowly poured into 500 mL of ice water. The resulting precipitate was collected by filtration and washed with distilled water (3 \u00d7 30 mL). The filter cake was dried in vacuum and recrystallized in CH3CN to give the product (1.44 g, yield 74%). Anal. Calcd for C28H26Br2N2O10 (710.32): C 47.35, H 3.69, N 3.94; found: C 47.06, H 3.95, N 3.70%. IR (KBr pellet, cm-1): \u03bd\u0303 = 3389 (w), 3123 (s), 3047 (w), 3013 (w), 2564 (w), 1700 (w), 1636 (s), 1559 (s), 1507 (s), 1449 (m), 1425 (s), 1388 (s), 1351 (m), 1296 (m), 1196 (m), 1036 (m), 876 (s), 840 (s), 805 (w), 754 (s), 718 (s), 588 (w), 512 (s), 479 (s) (). 1H NMR (400 MHz, deuterated dimethyl sulfoxide (d 6-DMSO)): \u03b4 = 9.58 (d, 2H); 8.75 (d, 2H); 8.55 (s, 3H); 8.39 (s, 2H); 6.20 (s, 2H) (: bottom). 13C NMR (100 MHz, d 6-DMSO): \u03b4 = 166.5, 149.8, 146.3, 135.6, 134.8, 132.7, 131.3, 127.8, 62.9 ().\n\nSynthesis of {[Mn(bdcbpy)(OH2)4]\u22c54H2O} n  (1)\n\nBulk material was prepared by the following procedure: H4bdcbpyBr2\u22c52H2O (35.5 mg, 0.05 mmol) was dissolved in 1 mL of water, and the pH value of the solution was adjusted to 7 with 0.1 mol L-1 NaOH solution. An aqueous solution of Mn(CH3COO)2 (43.3 mg, 0.25 mmol) in 1 mL of water was then added to the solution. Ivory colored polycrystalline precipitate was obtained after stirring the mixture in a closed glass vial on a heating plate at 85 \u00b0C for 12 h. The residue was removed by filtration, washed with water and diethyl ether, and dried in air. The filtrate was kept to grow single crystals (see below). The purity of the bulk material was checked by powder X-ray diffraction (PXRD, : top). Yield based on the ligand: 10.1 mg (28%). Anal. Calcd for C28H34MnN2O16 (709.51): C 47.40, H 4.83, N 3.95; found: C 47.89, H 4.90, N 3.88%. IR (KBr pellet, cm-1): \u03bd\u0303 = 3385 (w), 3122 (s), 3059 (w), 1636 (s), 1613 (s), 1559 (w), 1507 (s), 1448 (m), 1370 (w), 1241 (s), 1158 (s), 1135 (s), 840 (s), 775 (s), 719 (s), 590 (s), 493 (s) ().\n\nSynthesis of {[Ni(bdcbpy)(OH2)4]\u22c54H2O} n  (2)\n\nLight green polycrystalline bulk material and clear light green block-shaped single crystals were prepared the same way as described above, but using Ni(CH3COO)2\u22c52H2O (48.7 mg, 0.25 mmol) instead of Mn(CH3COO)2. The purity of the bulk material was checked by PXRD (: bottom). Yield based on the ligand: 11.3 mg (32%). Anal. Calcd for C28H34NiN2O16 (713.27): C 47.15, H 4.80, N 3.93; found: C 49.60, H 4.86, N 4.14%. Note that this elemental analysis is not a close match; however, a partial dehydration of 2 to {[Ni(bdcbpy)(OH2)4]\u22c53H2O} n  would be in rough agreement with these findings. Anal. Calcd for C28H32NiN2O15 (695.26): C 48.37, H 4.64, N 4.03%. This is supported by TGA measurements (see  Section). IR (KBr pellet, cm-1): \u03bd\u0303 = 3385 (w), 3125 (s), 3058(m), 1636 (s), 1617 (m), 1560 (w), 1508 (s), 1445 (m), 1371 (w), 1242 (s), 1163 (s), 1139 (s), 840 (s), 769 (s), 721 (s), 594 (s), 497 (s) ().", "data": [{"meta": {"name": "H4bdcbpyBr2\u00b72H2O", "symbol": "", "chemical formula": "C28H26Br2N2O10"}, "processes": [{"synthesis method": "chemical synthesis", "precursor": [{"name": "4,4\u2032-bipyridine", "amount": "1.56", "unit": "g"}, {"name": "dimethyl 5-(bromomethyl) isopthalate", "amount": "3 equiv", "unit": ""}], "solution": [{"name": "acetonitrile", "amount": "20", "unit": "mL"}], "pressure": "", "temperature": "100\u00b0C", "time": "24 h"}, {"synthesis method": "drying", "pressure": "", "temperature": "", "atmosphere": "vacuum", "time": ""}], "yield": "82%"}, {"meta": {"name": "H4bdcbpyBr2\u00b72H2O", "symbol": "", "chemical formula": "C28H26Br2N2O10"}, "processes": [{"synthesis method": "deprotection", "precursor": [{"name": "Me4bdcbpyBr2", "amount": "2.0", "unit": "g"}], "solution": [{"name": "acetic acid", "amount": "50", "unit": "mL"}, {"name": "aqueous HBr (44%)", "amount": "50", "unit": "mL"}], "pressure": "", "temperature": "reflux", "time": "12 h"}, {"synthesis method": "washing", "washing solution": "distilled water", "amount": "3 \u00d7 30 mL"}], "yield": "74%"}, {"meta": {"name": "{[Mn(bdcbpy)(OH2)4]\u00b74H2O}n", "symbol": "1", "chemical formula": "C28H34MnN2O16"}, "processes": [{"synthesis method": "chemical synthesis", "precursor": [{"name": "H4bdcbpyBr2\u00b72H2O", "amount": "35.5", "unit": "mg"}], "solution": [{"name": "water", "amount": "1", "unit": "mL"}, {"name": "NaOH solution (0.1 mol L\u20131)", "amount": "", "unit": ""}], "pressure": "", "temperature": "85\u00b0C", "time": "12 h"}, {"synthesis method": "filtration", "pressure": "", "time": ""}, {"synthesis method": "washing", "washing solution": "water, diethyl ether", "amount": ""}], "yield": "28%"}, {"meta": {"name": "{[Ni(bdcbpy)(OH2)4]\u00b74H2O}n", "symbol": "2", "chemical formula": "C28H34NiN2O16"}, "processes": [{"synthesis method": "chemical synthesis", "precursor": [{"name": "H4bdcbpyBr2\u00b72H2O", "amount": "", "unit": ""}], "solution": [{"name": "water", "amount": "1", "unit": "mL"}], "pressure": "", "temperature": "85\u00b0C", "time": "12 h"}, {"synthesis method": "filtration", "pressure": "", "time": ""}, {"synthesis method": "washing", "washing solution": "water, diethyl ether", "amount": ""}], "yield": "32%"}], "include_properties": ["chemical_synthesis", "filtration", "washing", "drying", "pH_adjustment"]}]
