Repository: Yeonghun1675/L2M3

<div align="center">
<h1> ⛏L2M3: Large Language Models Material Miner </h1> 
</div>

## Summary
L2M3 is designed to efficiently gather experimental Metal-Organic Framework (MOF) data from scientific literature, addressing the challenge of accessing hard-to-find data and enhancing the quality of information available for machine learning in materials science. By utilizing a chain of advanced Large Language Models (LLMs), we developed a systematic method for extracting and organizing MOF data into a structured, usable format. Our approach has successfully compiled data from over 40,000 research articles, creating a comprehensive, ready-to-use dataset.

File: synthesis/800_acs/synthesis_ic5b01356.json
[{"idx": "10, 11, 12, 13, 14", "type": "text", "classification": "synthesis condition", "content": "<title>Synthesis\nof <bold>1</bold>\n</title><p>A mixture of H<sub>2</sub>FDA (0.20 mmol),\nDy\u00ad(NO<sub>3</sub>)<sub>3</sub>\u00b76H<sub>2</sub>O (0.10 mmol), 2\nmL of <italic toggle=\"yes\">N</italic>,<italic toggle=\"yes\">N</italic>-dimethylformamide (DMF),\nand 6 mL of CH<sub>2</sub>Cl<sub>2</sub> was sealed in a 25 mL Teflon-lined\nautoclave, heated at 100 \u00b0C for 3 days, and then slowly cooled\nto room temperature over an additional 3 days. Colorless block crystals\nwere collected after filtration and dried in air. The mass of the\ncrystals obtained was about 25 mg (50% yield based on dysprosium).\nElem anal. Found (calcd) for C<sub>28.5</sub>H<sub>30.5</sub>Dy<sub>2</sub>N<sub>3.5</sub>O<sub>18.5</sub>: C, 32.91 (32.82); H, 2.50\n(2.95); N, 4.80 (4.70). IR (KBr, \u03bd/cm<sup>\u20131</sup>):\n3357 (s), 1569 (s), 1417 (s), 1108 (w), 1019 (m), 967 (m), 832 (w),\n782 (s), 677 (m), 621 (m), 505 (s).</p><title>Synthesis of <bold>2</bold>\n</title><p>The synthetic process is similar to that of <bold>1</bold>, except CH<sub>2</sub>Cl<sub>2</sub> was replaced by CH<sub>3</sub>OH. Light-brown block crystals were collected after filtration and\ndried in air. About 40 mg of crystals were obtained (80% yield based\non dysprosium). Elem anal. Found (calcd) for C<sub>26</sub>H<sub>28</sub>Dy<sub>2</sub>N<sub>2</sub>O<sub>19</sub>: C, 30.86 (31.31); H, 2.66\n(2.83); N, 2.99 (2.81). IR (KBr, \u03bd/cm<sup>\u20131</sup>):\n3350 (br), 1665 (br), 1414 (s), 1222 (w), 1107 (w), 1019 (s), 968\n(m), 780 (s), 620 (m), 507 (s).</p><title>Synthesis of <bold>1\u2032</bold>\n</title><p>A mixture of H<sub>2</sub>FDA (0.20 mmol), Dy\u00ad(NO<sub>3</sub>)<sub>3</sub>\u00b76H<sub>2</sub>O (0.10 mmol), and 2 mL of DMF was\nsealed in a 25 mL Teflon-lined autoclave, heated at 120 \u00b0C for\n24 h, and then cooled to room temperature. Colorless block crystals\nwere collected after filtration and dried in air. The mass of the\ncrystals obtained was about 25 mg (50% yield based on dysprosium).\nElem anal. Found (calcd) for C<sub>30.6</sub>H<sub>35.4</sub>Dy<sub>2</sub>N<sub>4.2</sub>O<sub>19.2</sub>: C, 33.64 (33.59); H, 3.45\n(3.26); N, 5.45 (5.38). IR (KBr, \u03bd/cm<sup>\u20131</sup>):\n3357 (s), 1569 (s), 1417 (s), 1108 (w), 1019 (m), 967 (m), 832 (w),\n782 (s), 677 (m), 621 (m), 505 (s).</p><title>Synthesis of <bold>1@Y</bold>\n</title><p>The synthetic process is similar to that of <bold>1</bold>, except Dy\u00ad(NO<sub>3</sub>)<sub>3</sub>\u00b76H<sub>2</sub>O was\nreplaced by a mixture of Y\u00ad(NO<sub>3</sub>)<sub>3</sub>\u00b76H<sub>2</sub>O and Dy\u00ad(NO<sub>3</sub>)<sub>3</sub>\u00b76H<sub>2</sub>O\nin a methanol solution in a molar ratio of 50:1. Colorless block crystals\nwere collected after filtration and dried in air. The mass of the\ncrystals obtained was about 30 mg (70% yield based on yttrium). Elem\nanal. Found (calcd) for C<sub>28.5</sub>H<sub>30.5</sub>Dy<sub>0.041</sub>Y<sub>1.959</sub>N<sub>3.5</sub>O<sub>18.5</sub>: C, 38.22 (38.08);\nH, 3.53 (3.42); N, 5.49 (5.45). ICP-AES anal. Found: Dy, 0.84; Y,\n22.06. IR (KBr, \u03bd/cm<sup>\u20131</sup>): 3357 (s), 1569 (s),\n1417 (s), 1108 (w), 1019 (m), 967 (m), 832 (w), 782 (s), 677 (m),\n621 (m), 505 (s).</p><title>Synthesis of <bold>2@Y</bold>\n</title><p>The\nsynthetic process is similar to that of <bold>2</bold>, except Dy\u00ad(NO<sub>3</sub>)<sub>3</sub>\u00b76H<sub>2</sub>O was replaced by a mixture\nof Y\u00ad(NO<sub>3</sub>)<sub>3</sub>\u00b76H<sub>2</sub>O and Dy\u00ad(NO<sub>3</sub>)<sub>3</sub>\u00b76H<sub>2</sub>O in a methanol solution\nin a molar ratio of 50:1. Light-brown block crystals were collected\nafter filtration and dried in air. The mass of the crystals obtained\nwas about 35 mg (80% yield based on yttrium). Elem anal. Found (calcd)\nfor C<sub>26</sub>H<sub>28</sub>Dy<sub>0.047</sub>Y<sub>1.953</sub>N<sub>2</sub>O<sub>19</sub>: C, 36.86 (36.57); H, 3.46 (3.31); N,\n3.29 (3.28). ICP-AES anal. Found: Dy, 0.89; Y, 20.34. IR (KBr, \u03bd/cm<sup>\u20131</sup>): 3350 (br), 1666 (br), 1414 (s), 1224 (w), 1106\n(w), 1019 (s), 969 (m), 781 (s), 620 (m), 506 (s).</p>", "clean_text": "Synthesis of 1 \n\nA mixture of H2FDA (0.20 mmol), Dy(NO3)3\u22c56H2O (0.10 mmol), 2 mL of N,N-dimethylformamide (DMF), and 6 mL of CH2Cl2 was sealed in a 25 mL Teflon-lined autoclave, heated at 100 \u00b0C for 3 days, and then slowly cooled to room temperature over an additional 3 days. Colorless block crystals were collected after filtration and dried in air. The mass of the crystals obtained was about 25 mg (50% yield based on dysprosium). Elem anal. Found (calcd) for C28.5H30.5Dy2N3.5O18.5: C, 32.91 (32.82); H, 2.50 (2.95); N, 4.80 (4.70). IR (KBr, \u03bd/cm-1): 3357 (s), 1569 (s), 1417 (s), 1108 (w), 1019 (m), 967 (m), 832 (w), 782 (s), 677 (m), 621 (m), 505 (s).\n\nSynthesis of 2 \n\nThe synthetic process is similar to that of 1, except CH2Cl2 was replaced by CH3OH. Light-brown block crystals were collected after filtration and dried in air. About 40 mg of crystals were obtained (80% yield based on dysprosium). Elem anal. Found (calcd) for C26H28Dy2N2O19: C, 30.86 (31.31); H, 2.66 (2.83); N, 2.99 (2.81). IR (KBr, \u03bd/cm-1): 3350 (br), 1665 (br), 1414 (s), 1222 (w), 1107 (w), 1019 (s), 968 (m), 780 (s), 620 (m), 507 (s).\n\nSynthesis of 1' \n\nA mixture of H2FDA (0.20 mmol), Dy(NO3)3\u22c56H2O (0.10 mmol), and 2 mL of DMF was sealed in a 25 mL Teflon-lined autoclave, heated at 120 \u00b0C for 24 h, and then cooled to room temperature. Colorless block crystals were collected after filtration and dried in air. The mass of the crystals obtained was about 25 mg (50% yield based on dysprosium). Elem anal. Found (calcd) for C30.6H35.4Dy2N4.2O19.2: C, 33.64 (33.59); H, 3.45 (3.26); N, 5.45 (5.38). IR (KBr, \u03bd/cm-1): 3357 (s), 1569 (s), 1417 (s), 1108 (w), 1019 (m), 967 (m), 832 (w), 782 (s), 677 (m), 621 (m), 505 (s).\n\nSynthesis of 1@Y \n\nThe synthetic process is similar to that of 1, except Dy(NO3)3\u22c56H2O was replaced by a mixture of Y(NO3)3\u22c56H2O and Dy(NO3)3\u22c56H2O in a methanol solution in a molar ratio of 50:1. Colorless block crystals were collected after filtration and dried in air. The mass of the crystals obtained was about 30 mg (70% yield based on yttrium). Elem anal. Found (calcd) for C28.5H30.5Dy0.041Y1.959N3.5O18.5: C, 38.22 (38.08); H, 3.53 (3.42); N, 5.49 (5.45). ICP-AES anal. Found: Dy, 0.84; Y, 22.06. IR (KBr, \u03bd/cm-1): 3357 (s), 1569 (s), 1417 (s), 1108 (w), 1019 (m), 967 (m), 832 (w), 782 (s), 677 (m), 621 (m), 505 (s).\n\nSynthesis of 2@Y \n\nThe synthetic process is similar to that of 2, except Dy(NO3)3\u22c56H2O was replaced by a mixture of Y(NO3)3\u22c56H2O and Dy(NO3)3\u22c56H2O in a methanol solution in a molar ratio of 50:1. Light-brown block crystals were collected after filtration and dried in air. The mass of the crystals obtained was about 35 mg (80% yield based on yttrium). Elem anal. Found (calcd) for C26H28Dy0.047Y1.953N2O19: C, 36.86 (36.57); H, 3.46 (3.31); N, 3.29 (3.28). ICP-AES anal. Found: Dy, 0.89; Y, 20.34. IR (KBr, \u03bd/cm-1): 3350 (br), 1666 (br), 1414 (s), 1224 (w), 1106 (w), 1019 (s), 969 (m), 781 (s), 620 (m), 506 (s).", "data": [{"meta": {"name": "1", "symbol": "", "chemical formula": "C28.5H30.5Dy2N3.5O18.5"}, "processes": [{"synthesis method": "solvothermal synthesis", "precursor": [{"name": "H2FDA", "amount": "0.20", "unit": "mmol"}, {"name": "Dy\u00ad(NO3)3\u00b76H2O", "amount": "0.10", "unit": "mmol"}], "solvent": [{"name": "N,N-dimethylformamide (DMF)", "amount": "2", "unit": "mL"}, {"name": "CH2Cl2", "amount": "6", "unit": "mL"}], "pressure": "", "temperature": "100 \u00b0C", "time": "3 days", "heating rate": "", "cooling rate": ""}], "yield": "50%"}, {"meta": {"name": "2", "symbol": "", "chemical formula": "C26H28Dy2N2O19"}, "processes": [{"synthesis method": "solvothermal synthesis", "precursor": [{"name": "H2FDA", "amount": "0.20", "unit": "mmol"}, {"name": "Dy\u00ad(NO3)3\u00b76H2O", "amount": "0.10", "unit": "mmol"}], "solvent": [{"name": "DMF", "amount": "2", "unit": "mL"}, {"name": "CH3OH", "amount": "6", "unit": "mL"}], "pressure": "", "temperature": "100 \u00b0C", "time": "3 days", "heating rate": "", "cooling rate": ""}], "yield": "80%"}, {"meta": {"name": "1'", "symbol": "", "chemical formula": "C30.6H35.4Dy2N4.2O19.2"}, "processes": [{"synthesis method": "solvothermal synthesis", "precursor": [{"name": "H2FDA", "amount": "0.20", "unit": "mmol"}, {"name": "Dy\u00ad(NO3)3\u00b76H2O", "amount": "0.10", "unit": "mmol"}], "solvent": [{"name": "DMF", "amount": "2", "unit": "mL"}], "pressure": "", "temperature": "120 \u00b0C", "time": "24 h", "heating rate": "", "cooling rate": ""}], "yield": "50%"}, {"meta": {"name": "1@Y", "symbol": "", "chemical formula": "C28.5H30.5Dy0.041Y1.959N3.5O18.5"}, "processes": [{"synthesis method": "solvothermal synthesis", "precursor": [{"name": "H2FDA", "amount": "0.20", "unit": "mmol"}, {"name": "Y\u00ad(NO3)3\u00b76H2O", "amount": "0.10", "unit": "mmol"}, {"name": "Dy\u00ad(NO3)3\u00b76H2O", "amount": "0.10", "unit": "mmol"}], "solvent": [{"name": "DMF", "amount": "2", "unit": "mL"}, {"name": "CH2Cl2", "amount": "6", "unit": "mL"}], "pressure": "", "temperature": "100 \u00b0C", "time": "3 days", "heating rate": "", "cooling rate": ""}], "yield": "70%"}, {"meta": {"name": "2@Y", "symbol": "", "chemical formula": "C26H28Dy0.047Y1.953N2O19"}, "processes": [{"synthesis method": "solvothermal synthesis", "precursor": [{"name": "H2FDA", "amount": "0.20", "unit": "mmol"}, {"name": "Y\u00ad(NO3)3\u00b76H2O", "amount": "0.10", "unit": "mmol"}, {"name": "Dy\u00ad(NO3)3\u00b76H2O", "amount": "0.10", "unit": "mmol"}], "solvent": [{"name": "DMF", "amount": "2", "unit": "mL"}, {"name": "CH3OH", "amount": "6", "unit": "mL"}], "pressure": "", "temperature": "100 \u00b0C", "time": "3 days", "heating rate": "", "cooling rate": ""}], "yield": "80%"}], "include_properties": ["solvothermal_synthesis", "filtration", "drying", "solvothermal_synthesis", "filtration", "drying", "solvothermal_synthesis", "filtration", "drying", "solvothermal_synthesis", "filtration", "drying"]}]

File: synthesis/800_acs/synthesis_ic5b01364.json
[{"idx": "10, 11, 12", "type": "text", "classification": "synthesis condition", "content": "<title>Synthesis</title><p>The ligand 1,3,5-triazine-2,4,6-triamine\nhexaacetic acid (H<sub>6</sub>TTHA) was synthesized according to the\nmethod described in the literature.\n</p><title>{[(UO<sub>2</sub>)<sub>2</sub>(H<sub>2</sub>TTHA)\u00ad(H<sub>2</sub>O)]\u00b74,4\u2032-bipy\u00b72H<sub>2</sub>O}<sub>\n<italic toggle=\"yes\">n</italic>\n</sub> (<bold>1</bold>)</title><p>Compound <bold>1</bold> was synthesized\nby combining UO<sub>2</sub>(CH<sub>3</sub>COO)<sub>2</sub>\u00b72H<sub>2</sub>O (0.084 g, 0.2 mmol), Nd\u00ad(NO<sub>3</sub>)<sub>3</sub>\u00b76H<sub>2</sub>O (0.0438g, 0.1 mmol), H<sub>6</sub>TTHA (0.0474g, 0.1 mmol),\n4,4\u2032-bipy (0.0312g, 0.2 mmol), and demineralized water (6 mL)\nin a glass vessel and stirring for 1 h at room temperature. Several\ndrops (0.16 mL) of 4 M HNO<sub>3</sub> were added after dissolution\nof the reactants. The light-yellow clear solution with a pH of \u223c2.0\nwas transferred to a 23 mL Teflon-lined stainless steel autoclave\nand heated statically at 160 \u00b0C for 3 days and then allowed to\ncrystallize over 2 days at room temperature. Unexpectedly, a mixture\nof yellow and light-purple single crystals was obtained from the colorless\nresulting solution with a pH of \u223c3.0. The target product, yellow\nsingle crystals, were isolated with a yield of 65% based on [UO<sub>2</sub>]<sup>2+</sup> after filtration and washing thoroughly with\ndistilled water. Meanwhile, the light-purple crystals of the byproduct\nwere proven to be the compound [Nd\u00ad(ox)<sub>1.5</sub>(H<sub>2</sub>O)<sub>3</sub>] (ox = oxalic acid) resulting from in situ reaction\nof H<sub>6</sub>TTHA into oxalic acid with a low yield of 10% based\non Nd<sup>3+</sup>. Elemental Analysis (%) Calcd for C<sub>25</sub>H<sub>28</sub>N<sub>8</sub>O<sub>19</sub>U<sub>2</sub>: C, 24.60;\nH, 2.31; N, 9.18. Found: C, 24.75; H, 2.22; N, 9.06.</p><title>{[(UO<sub>2</sub>)<sub>3</sub>(TTHA)\u00ad(H<sub>2</sub>O)<sub>3</sub>]}<sub>\n<italic toggle=\"yes\">n</italic>\n</sub> (<bold>2</bold>)</title><p>Compound <bold>2</bold> was synthesized by combining UO<sub>2</sub>(CH<sub>3</sub>COO)<sub>2</sub>\u00b72H<sub>2</sub>O (0.042 g, 0.1 mmol), H<sub>6</sub>TTHA\n(0.0237 g, 0.05 mmol), and demineralized water (6 mL)\nin a glass vessel and stirring for 1 h at room temperature. Several\ndrops (0.12 mL) of 4 M HNO<sub>3</sub> were added after dissolution\nof the reactants. The light-yellow clear solution with a pH of \u223c1.5\nwas transferred to a 23 mL Teflon-lined stainless steel autoclave\nand heated statically at 160 \u00b0C for 3 days and then allowed to\ncrystallize over 2 days at room temperature. Yellow single crystals\nwere obtained from the colorless resulting solution with a pH of \u223c2.0,\nwhich could be isolated with a yield of 45% based on [UO<sub>2</sub>]<sup>2+</sup> after filtration and washing thoroughly with distilled\nwater. Elemental Analysis (%) Calcd for C<sub>15</sub>H<sub>18</sub>N<sub>6</sub>O<sub>21</sub>U<sub>3</sub>: C, 13.52; H, 1.36; N, 6.31.\nFound: C, 13.35; H, 1.24; N, 6.45.</p><title>{[(UO<sub>2</sub>)<sub>5</sub>(TTHA) (HTTHA)\u00ad(H<sub>2</sub>O)<sub>3</sub>]\u00b7H<sub>3</sub>O}<sub>\n<italic toggle=\"yes\">n</italic>\n</sub> (<bold>3</bold>)</title><p>Compound <bold>3</bold> was synthesized by combining\nUO<sub>2</sub>(CH<sub>3</sub>COO)<sub>2</sub>\u00b72H<sub>2</sub>O\n(0.042 g, 0.1 mmol), H<sub>6</sub>TTHA (0.0237 g, 0.05 mmol), and\ndemineralized water (6 mL) in a glass vessel and stirring for 1 h\nat room temperature. Several drops (0.08 mL) of 4 M HNO<sub>3</sub> were added after dissolution of the reactants. The light-yellow\nclear solution with a pH of \u223c1.8 was transferred to a 23 mL\nTeflon-lined stainless steel autoclave and heated statically at 160\n\u00b0C for 3 days and then allowed to crystallize over 2 days at\nroom temperature. Yellow single crystals were obtained from the colorless\nresulting solution with a pH of \u223c2.5, which could be isolated\nwith a yield of 60% based on [UO<sub>2</sub>]<sup>2+</sup> after filtration\nand washing thoroughly with distilled water. Elemental Analysis (%)\nCalcd for C<sub>30</sub>H<sub>34</sub>N<sub>12</sub>O<sub>38</sub>U<sub>5</sub>: C, 15.26; H, 1.45; N, 7.12. Found: C, 15.19; H, 1.53;\nN, 7.01.</p>", "clean_text": "Synthesis\n\nThe ligand 1,3,5-triazine-2,4,6-triamine hexaacetic acid (H6TTHA) was synthesized according to the method described in the literature. \n\n{[(UO2)2(H2TTHA)(H2O)]\u22c54,4'-bipy\u22c52H2O} n  (1)\n\nCompound 1 was synthesized by combining UO2(CH3COO)2\u22c52H2O (0.084 g, 0.2 mmol), Nd(NO3)3\u22c56H2O (0.0438g, 0.1 mmol), H6TTHA (0.0474g, 0.1 mmol), 4,4'-bipy (0.0312g, 0.2 mmol), and demineralized water (6 mL) in a glass vessel and stirring for 1 h at room temperature. Several drops (0.16 mL) of 4 M HNO3 were added after dissolution of the reactants. The light-yellow clear solution with a pH of ~2.0 was transferred to a 23 mL Teflon-lined stainless steel autoclave and heated statically at 160 \u00b0C for 3 days and then allowed to crystallize over 2 days at room temperature. Unexpectedly, a mixture of yellow and light-purple single crystals was obtained from the colorless resulting solution with a pH of ~3.0. The target product, yellow single crystals, were isolated with a yield of 65% based on [UO2]2+ after filtration and washing thoroughly with distilled water. Meanwhile, the light-purple crystals of the byproduct were proven to be the compound [Nd(ox)1.5(H2O)3] (ox = oxalic acid) resulting from in situ reaction of H6TTHA into oxalic acid with a low yield of 10% based on Nd3+. Elemental Analysis (%) Calcd for C25H28N8O19U2: C, 24.60; H, 2.31; N, 9.18. Found: C, 24.75; H, 2.22; N, 9.06.\n\n{[(UO2)3(TTHA)(H2O)3]} n  (2)\n\nCompound 2 was synthesized by combining UO2(CH3COO)2\u22c52H2O (0.042 g, 0.1 mmol), H6TTHA (0.0237 g, 0.05 mmol), and demineralized water (6 mL) in a glass vessel and stirring for 1 h at room temperature. Several drops (0.12 mL) of 4 M HNO3 were added after dissolution of the reactants. The light-yellow clear solution with a pH of ~1.5 was transferred to a 23 mL Teflon-lined stainless steel autoclave and heated statically at 160 \u00b0C for 3 days and then allowed to crystallize over 2 days at room temperature. Yellow single crystals were obtained from the colorless resulting solution with a pH of ~2.0, which could be isolated with a yield of 45% based on [UO2]2+ after filtration and washing thoroughly with distilled water. Elemental Analysis (%) Calcd for C15H18N6O21U3: C, 13.52; H, 1.36; N, 6.31. Found: C, 13.35; H, 1.24; N, 6.45.\n\n{[(UO2)5(TTHA) (HTTHA)(H2O)3]\u22c5H3O} n  (3)\n\nCompound 3 was synthesized by combining UO2(CH3COO)2\u22c52H2O (0.042 g, 0.1 mmol), H6TTHA (0.0237 g, 0.05 mmol), and demineralized water (6 mL) in a glass vessel and stirring for 1 h at room temperature. Several drops (0.08 mL) of 4 M HNO3 were added after dissolution of the reactants. The light-yellow clear solution with a pH of ~1.8 was transferred to a 23 mL Teflon-lined stainless steel autoclave and heated statically at 160 \u00b0C for 3 days and then allowed to crystallize over 2 days at room temperature. Yellow single crystals were obtained from the colorless resulting solution with a pH of ~2.5, which could be isolated with a yield of 60% based on [UO2]2+ after filtration and washing thoroughly with distilled water. Elemental Analysis (%) Calcd for C30H34N12O38U5: C, 15.26; H, 1.45; N, 7.12. Found: C, 15.19; H, 1.53; N, 7.01.", "data": [{"meta": {"name": "{[(UO2)2(H6TTHA)(H2O)]\u00b74,4\u2032-bipy\u00b72H2O}n", "symbol": "1", "chemical formula": "C25H28N8O19U2"}, "processes": [{"synthesis method": "chemical synthesis", "precursor": [{"name": "UO2(CH3COO)2\u00b72H2O", "amount": "0.084", "unit": "g"}, {"name": "Nd(NO3)3\u00b76H2O", "amount": "0.0438", "unit": "g"}, {"name": "H6TTHA", "amount": "0.0474", "unit": "g"}, {"name": "4,4\u2032-bipy", "amount": "0.0312", "unit": "g"}], "solution": [{"name": "demineralized water", "amount": "6", "unit": "mL"}], "pressure": "", "temperature": "room temperature", "time": "1 h"}, {"synthesis method": "pH adjustment", "pH": "2.0", "modulator": "4 M HNO3"}, {"synthesis method": "solvothermal synthesis", "pressure": "", "temperature": "160\u00b0C", "time": "3 days"}, {"synthesis method": "crystallization", "pressure": "", "temperature": "room temperature", "time": "2 days"}, {"synthesis method": "filtration", "pressure": "", "time": ""}, {"synthesis method": "washing", "washing solution": "distilled water", "amount": ""}], "yield": "65%"}, {"meta": {"name": "{[(UO2)3(TTHA)(H2O)3]}n", "symbol": "2", "chemical formula": "C15H18N6O21U3"}, "processes": [{"synthesis method": "chemical synthesis", "precursor": [{"name": "UO2(CH3COO)2\u00b72H2O", "amount": "0.042", "unit": "g"}, {"name": "H6TTHA", "amount": "0.0237", "unit": "g"}], "solution": [{"name": "demineralized water", "amount": "6", "unit": "mL"}], "pressure": "", "temperature": "room temperature", "time": "1 h"}, {"synthesis method": "pH adjustment", "pH": "1.5", "modulator": "4 M HNO3"}, {"synthesis method": "solvothermal synthesis", "pressure": "", "temperature": "160\u00b0C", "time": "3 days"}, {"synthesis method": "crystallization", "pressure": "", "temperature": "room temperature", "time": "2 days"}, {"synthesis method": "filtration", "pressure": "", "time": ""}, {"synthesis method": "washing", "washing solution": "distilled water", "amount": ""}], "yield": "45%"}, {"meta": {"name": "{[(UO2)5(TTHA)(HTTHA)(H2O)3]}n\u00b7H3O", "symbol": "3", "chemical formula": "C30H34N12O38U5"}, "processes": [{"synthesis method": "chemical synthesis", "precursor": [{"name": "UO2(CH3COO)2\u00b72H2O", "amount": "0.042", "unit": "g"}, {"name": "H6TTHA", "amount": "0.0237", "unit": "g"}], "solution": [{"name": "demineralized water", "amount": "6", "unit": "mL"}], "pressure": "", "temperature": "room temperature", "time": "1 h"}, {"synthesis method": "pH adjustment", "pH": "1.8", "modulator": "4 M HNO3"}, {"synthesis method": "solvothermal synthesis", "pressure": "", "temperature": "160\u00b0C", "time": "3 days"}, {"synthesis method": "crystallization", "pressure": "", "temperature": "room temperature", "time": "2 days"}, {"synthesis method": "filtration", "pressure": "", "time": ""}, {"synthesis method": "washing", "washing solution": "distilled water", "amount": ""}], "yield": "60%"}], "include_properties": ["solvothermal_synthesis", "filtration", "washing"]}]

File: synthesis/800_acs/synthesis_ic6b00001.json
[{"idx": "6, 14, 15, 16", "type": "text", "classification": "synthesis condition", "content": "<title>Syntheses</title><p>L<sup>1</sup>: 3-Bromopyridine\n(7.18 g 44 mmol) and D<sub>4</sub>\n<sup>Vi</sup> (3.92 g, 11 mmol)\nwere kept under nitrogen in a 250 mL two neck round-bottom flask,\nequipped with magnetic stirrer and reflux condenser. The flask was\npurged with nitrogen for 15 min at room temperature, and then 15 mL\nof triethylamine and Pd\u00ad[P\u00ad(<sup>t</sup>Bu<sub>3</sub>)<sub>2</sub>]\n(20 mg, 0.1 mmol) were added. The reaction mixture was then stirred\nat 90 \u00b0C for 96 h. After cooling to room temperature, hexane\n(50 mL) was added, and the mixture was washed with water in a separating\nfunnel. The organic layer was separated, filtered through Celite,\nand evaporated in vacuum, to yield 60% of the crude L<sup>1</sup> as\na yellowish-brown oily compound. The crude mixture was purified by\ncolumn chromatography using tetrahydrofuran and chloroform (20:80)\nas eluent which gave three stereoisomers of L<sup>1</sup>, namely,\nthe <italic>cis\u2013trans\u2013cis</italic> L<sup>1A</sup>, <italic>cis\u2013cis\u2013trans</italic> L<sup>1B</sup>, and <italic>all-trans</italic> L<sup>1C</sup>, in the respective 35, 60, and\n5% compositions.</p><p>\n<bold>1</bold>: To a solution of L<sup>1A</sup> (10 mg,\n0.015 mmol) in THF (1 mL), kept in a 10 cm long glass tube, was slowly\nlayered a methanolic solution of ZnI<sub>2</sub> (10 mg, 0.031 mmol).\nThe layered solutions in the tube were kept at room temperature for\n2 days to get colorless crystals of <bold>1</bold>. FT-IR data in\npowdered sample (cm<sup>\u20131</sup>): 2956, 2924, 1605, 1581,\n1482, 1432, 1262, 1193, 1135, 1062, 799, 700, 655. Anal. Calcd for\nC<sub>32</sub>H<sub>36</sub>Zn<sub>2</sub>\u00adI<sub>4</sub>N<sub>4</sub>O<sub>4</sub>Si<sub>4</sub>: C, 29.76; H, 2.81; N, 4.34. Found:\nC, 29.65; H, 2.73; N, 4.40.</p><p>\n<bold>2</bold>: To a solution of\nL<sup>1B</sup> (12 mg, 0.018 mmol) in DCM (3 mL), kept in a 10 cm\nlong glass tube, was added toluene (1 mL) followed by a careful layering\nof a solution of AgNO<sub>3</sub> (6 mg, 0.036 mmol) in water (3 mL).\nThe resulting slightly cloudy solution was kept in the dark for crystallization.\nColorless crystals were obtained after 4 days. FT-IR data in powdered\nsample (cm<sup>\u20131</sup>): 2955, 2922, 1598, 1478, 1427, 1261,\n1192, 1086, 1033, 853, 795, 702, 649. Anal. Calcd for C<sub>33</sub>H<sub>42</sub>\u00adAg<sub>2</sub>N<sub>6</sub>O<sub>12</sub>Si<sub>4</sub>: C, 38.01; H, 4.06; N, 8.06. Found: C, 38.35; H, 3.95; N,\n8.20.</p><p>\n<bold>3</bold>: To a solution of L<sup>2C</sup> (10 mg,\n0.015 mmol) in DCM (1 mL), kept in 10 cm long glass tube, was slowly\nlayered CuI solution in acetonitrile (10 mg, 0.06 mmol). The layered\nsolutions in the tube were kept at room temperature for 7 days to\nget colorless crystals of <bold>3</bold>. FT-IR data in powdered sample\n(cm<sup>\u20131</sup>): 2955, 2922, 1598, 1478, 1427, 1261, 1192,\n1086, 1033, 853, 795, 702, 649. Anal. Calcd for C<sub>32</sub>H<sub>44</sub>Cu<sub>4</sub>I<sub>4</sub>\u00adN<sub>4</sub>O<sub>4</sub>Si<sub>4</sub>: C, 27.01; H, 3.12; N, 3.94. Found: C, 27.15; H, 3.20;\nN, 3.79.</p>", "clean_text": "Syntheses\n\nL1: 3-Bromopyridine (7.18 g 44 mmol) and D4 Vi (3.92 g, 11 mmol) were kept under nitrogen in a 250 mL two neck round-bottom flask, equipped with magnetic stirrer and reflux condenser. The flask was purged with nitrogen for 15 min at room temperature, and then 15 mL of triethylamine and Pd[P(tBu3)2] (20 mg, 0.1 mmol) were added. The reaction mixture was then stirred at 90 \u00b0C for 96 h. After cooling to room temperature, hexane (50 mL) was added, and the mixture was washed with water in a separating funnel. The organic layer was separated, filtered through Celite, and evaporated in vacuum, to yield 60% of the crude L1 as a yellowish-brown oily compound. The crude mixture was purified by column chromatography using tetrahydrofuran and chloroform (20:80) as eluent which gave three stereoisomers of L1, namely, the cis-trans-cis L1A, cis-cis-trans L1B, and all-trans L1C, in the respective 35, 60, and 5% compositions.\n\n 1: To a solution of L1A (10 mg, 0.015 mmol) in THF (1 mL), kept in a 10 cm long glass tube, was slowly layered a methanolic solution of ZnI2 (10 mg, 0.031 mmol). The layered solutions in the tube were kept at room temperature for 2 days to get colorless crystals of 1. FT-IR data in powdered sample (cm-1): 2956, 2924, 1605, 1581, 1482, 1432, 1262, 1193, 1135, 1062, 799, 700, 655. Anal. Calcd for C32H36Zn2I4N4O4Si4: C, 29.76; H, 2.81; N, 4.34. Found: C, 29.65; H, 2.73; N, 4.40.\n\n 2: To a solution of L1B (12 mg, 0.018 mmol) in DCM (3 mL), kept in a 10 cm long glass tube, was added toluene (1 mL) followed by a careful layering of a solution of AgNO3 (6 mg, 0.036 mmol) in water (3 mL). The resulting slightly cloudy solution was kept in the dark for crystallization. Colorless crystals were obtained after 4 days. FT-IR data in powdered sample (cm-1): 2955, 2922, 1598, 1478, 1427, 1261, 1192, 1086, 1033, 853, 795, 702, 649. Anal. Calcd for C33H42Ag2N6O12Si4: C, 38.01; H, 4.06; N, 8.06. Found: C, 38.35; H, 3.95; N, 8.20.\n\n 3: To a solution of L2C (10 mg, 0.015 mmol) in DCM (1 mL), kept in 10 cm long glass tube, was slowly layered CuI solution in acetonitrile (10 mg, 0.06 mmol). The layered solutions in the tube were kept at room temperature for 7 days to get colorless crystals of 3. FT-IR data in powdered sample (cm-1): 2955, 2922, 1598, 1478, 1427, 1261, 1192, 1086, 1033, 853, 795, 702, 649. Anal. Calcd for C32H44Cu4I4N4O4Si4: C, 27.01; H, 3.12; N, 3.94. Found: C, 27.15; H, 3.20; N, 3.79.", "data": [{"meta": {"name": "L1", "symbol": "1", "chemical formula": "C32H36Zn2I4N4O4Si4"}, "processes": [{"synthesis method": "chemical synthesis", "precursor": [{"name": "3-Bromopyridine", "amount": "7.18", "unit": "g"}, {"name": "D4Vi", "amount": "3.92", "unit": "g"}], "solution": [{"name": "triethylamine", "amount": "15", "unit": "mL"}, {"name": "Pd\u00ad[P\u00ad(tBu3)2]", "amount": "20", "unit": "mg"}], "pressure": "", "temperature": "90\u00b0C", "time": "96 h"}, {"synthesis method": "washing", "washing solution": "hexane", "amount": "50 mL"}, {"synthesis method": "purification", "purification method": "column chromatography", "eluent": "tetrahydrofuran and chloroform (20:80)"}]}, {"meta": {"name": "L1A", "symbol": "1", "chemical formula": "C32H36Zn2I4N4O4Si4"}, "processes": [{"synthesis method": "chemical synthesis", "precursor": [{"name": "L1A", "amount": "10", "unit": "mg"}], "solution": [{"name": "THF", "amount": "1", "unit": "mL"}, {"name": "methanolic solution of ZnI2", "amount": "10", "unit": "mg"}], "pressure": "", "temperature": "room temperature", "time": "2 days"}]}, {"meta": {"name": "L1B", "symbol": "2", "chemical formula": "C33H42Ag2N6O12Si4"}, "processes": [{"synthesis method": "chemical synthesis", "precursor": [{"name": "L1B", "amount": "12", "unit": "mg"}], "solution": [{"name": "DCM", "amount": "3", "unit": "mL"}, {"name": "toluene", "amount": "1", "unit": "mL"}, {"name": "AgNO3", "amount": "6", "unit": "mg"}, {"name": "water", "amount": "3", "unit": "mL"}], "pressure": "", "temperature": "room temperature", "time": "4 days"}]}, {"meta": {"name": "L2C", "symbol": "3", "chemical formula": "C32H44Cu4I4N4O4Si4"}, "processes": [{"synthesis method": "chemical synthesis", "precursor": [{"name": "L2C", "amount": "10", "unit": "mg"}], "solution": [{"name": "DCM", "amount": "1", "unit": "mL"}, {"name": "CuI solution in acetonitrile", "amount": "10", "unit": "mg"}], "pressure": "", "temperature": "room temperature", "time": "7 days"}]}], "include_properties": ["chemical_synthesis", "filtration"]}]

File: synthesis/800_acs/synthesis_ic6b00190.json
[{"idx": "5, 6, 7", "type": "text", "classification": "synthesis condition", "content": "<title>Experimental Section</title><title>Preparation of {[H<sub>3</sub>O]<sub>2</sub>[Eu<sub>2.5</sub>(BTB)<sub>3</sub>(OAc)<sub>0.5</sub>(H<sub>2</sub>O)<sub>3</sub>]\u00b72DMA\u00b72.5H<sub>2</sub>O}<sub>\n<italic>n</italic>\n</sub> (<bold>1</bold>)</title><p>Eu\u00ad(OAc)<sub>3</sub>\u00b74H<sub>2</sub>O (0.15 mmol, 60.1 mg), 0.1 mmol of H<sub>3</sub>BTB (43.8 mg), and 0.4 mmol of LiOH\u00b7H<sub>2</sub>O (16.8\nmg) in DMA (4 mL) and H<sub>2</sub>O (1 mL) were sealed in a 15 mL\nTeflon-lined stainless steel autoclave. The autoclave was heated at\n130 \u00b0C for 3 days under autogenous pressure and then cooled to\nroom temperature at 2 \u00b0C/h under ambient conditions. The colorless\nblock crystals were obtained and washed with DMA. Yield: 83%, based\non Eu\u00ad(OAc)<sub>3</sub>\u00b74H<sub>2</sub>O. Anal. Calcd for compound <bold>1</bold>: C 53.32, H 4.02, N 1.38. Found: C 53.47, H 4.18, N 1.32.</p><title>Preparation of {[H<sub>3</sub>O]<sub>2</sub>[Dy<sub>2.5</sub>(BTB)<sub>3</sub>(OAc)<sub>0.5</sub>(H<sub>2</sub>O)<sub>3</sub>]\u00b72DMA\u00b72.5H<sub>2</sub>O}<sub>\n<italic>n</italic>\n</sub> (<bold>2</bold>)</title><p>Compound <bold>2</bold> was obtained in a similar way to compound <bold>1</bold> except that Dy\u00ad(OAc)<sub>3</sub>\u00b74H<sub>2</sub>O was\nused to replace Yb\u00ad(OAc)<sub>3</sub>\u00b74H<sub>2</sub>O. Yield: 81%,\nbased on Dy\u00ad(OAc)<sub>3</sub>\u00b74H<sub>2</sub>O. Anal. Calcd for\ncompound <bold>2</bold>: C 52.63, H 3.97, N 1.36. Found: C 52.95,\nH 4.05, N 1.42.</p><title>Preparation of {[H<sub>3</sub>O]<sub>2</sub>[Yb<sub>2.5</sub>(BTB)<sub>3</sub>(OAc)<sub>0.5</sub>(H<sub>2</sub>O)<sub>3</sub>]\u00b72DMA\u00b72.5H<sub>2</sub>O}<sub>\n<italic>n</italic>\n</sub> (<bold>3</bold>)</title><p>Compound <bold>3</bold> was obtained\nin a similar way to compound <bold>1</bold> except that Yb\u00ad(OAc)<sub>3</sub>\u00b74H<sub>2</sub>O was used to replace Yb\u00ad(OAc)<sub>3</sub>\u00b74H<sub>2</sub>O. Yield: 81%, based on Yb\u00ad(OAc)<sub>3</sub>\u00b74H<sub>2</sub>O. Anal. Calcd for compound <bold>3</bold>: C 51.97, H 3.92,\nN 1.34. Found: C 51.87, H 4.07, N 1.38.</p>", "clean_text": "Experimental Section\n\nPreparation of {[H3O]2[Eu2.5(BTB)3(OAc)0.5(H2O)3]\u22c52DMA\u22c52.5H2O} n  (1)\n\nEu(OAc)3\u22c54H2O (0.15 mmol, 60.1 mg), 0.1 mmol of H3BTB (43.8 mg), and 0.4 mmol of LiOH\u22c5H2O (16.8 mg) in DMA (4 mL) and H2O (1 mL) were sealed in a 15 mL Teflon-lined stainless steel autoclave. The autoclave was heated at 130 \u00b0C for 3 days under autogenous pressure and then cooled to room temperature at 2 \u00b0C/h under ambient conditions. The colorless block crystals were obtained and washed with DMA. Yield: 83%, based on Eu(OAc)3\u22c54H2O. Anal. Calcd for compound 1: C 53.32, H 4.02, N 1.38. Found: C 53.47, H 4.18, N 1.32.\n\nPreparation of {[H3O]2[Dy2.5(BTB)3(OAc)0.5(H2O)3]\u22c52DMA\u22c52.5H2O} n  (2)\n\nCompound 2 was obtained in a similar way to compound 1 except that Dy(OAc)3\u22c54H2O was used to replace Yb(OAc)3\u22c54H2O. Yield: 81%, based on Dy(OAc)3\u22c54H2O. Anal. Calcd for compound 2: C 52.63, H 3.97, N 1.36. Found: C 52.95, H 4.05, N 1.42.\n\nPreparation of {[H3O]2[Yb2.5(BTB)3(OAc)0.5(H2O)3]\u22c52DMA\u22c52.5H2O} n  (3)\n\nCompound 3 was obtained in a similar way to compound 1 except that Yb(OAc)3\u22c54H2O was used to replace Yb(OAc)3\u22c54H2O. Yield: 81%, based on Yb(OAc)3\u22c54H2O. Anal. Calcd for compound 3: C 51.97, H 3.92, N 1.34. Found: C 51.87, H 4.07, N 1.38.", "data": [{"meta": {"name": "[H3O]2[Eu2.5(BTB)3(OAc)0.5(H2O)3]\u00b72DMA\u00b72.5H2O", "symbol": "1", "chemical formula": "C53.32H4.02N1.38"}, "processes": [{"synthesis method": "solvothermal synthesis", "precursor": [{"name": "Eu\u00ad(OAc)3\u00b74H2O", "amount": "0.15", "unit": "mmol"}, {"name": "H3BTB", "amount": "0.1", "unit": "mmol"}, {"name": "LiOH\u00b7H2O", "amount": "0.4", "unit": "mmol"}], "solvent": [{"name": "DMA", "amount": "4", "unit": "mL"}, {"name": "H2O", "amount": "1", "unit": "mL"}], "pressure": "autogenous pressure", "temperature": "130\u00b0C", "time": "3 days", "heating rate": "", "cooling rate": "2\u00b0C/h"}], "yield": "83%"}, {"meta": {"name": "[H3O]2[Dy2.5(BTB)3(OAc)0.5(H2O)3]\u00b72DMA\u00b72.5H2O", "symbol": "2", "chemical formula": "C52.63H3.97N1.36"}, "processes": [{"synthesis method": "solvothermal synthesis", "precursor": [{"name": "Dy\u00ad(OAc)3\u00b74H2O", "amount": "", "unit": ""}, {"name": "H3BTB", "amount": "", "unit": ""}, {"name": "LiOH\u00b7H2O", "amount": "", "unit": ""}], "solvent": [{"name": "DMA", "amount": "", "unit": ""}, {"name": "H2O", "amount": "", "unit": ""}], "pressure": "", "temperature": "", "time": "", "heating rate": "", "cooling rate": ""}], "yield": "81%"}, {"meta": {"name": "[H3O]2[Yb2.5(BTB)3(OAc)0.5(H2O)3]\u00b72DMA\u00b72.5H2O", "symbol": "3", "chemical formula": "C51.97H3.92N1.34"}, "processes": [{"synthesis method": "solvothermal synthesis", "precursor": [{"name": "Yb\u00ad(OAc)3\u00b74H2O", "amount": "", "unit": ""}, {"name": "H3BTB", "amount": "", "unit": ""}, {"name": "LiOH\u00b7H2O", "amount": "", "unit": ""}], "solvent": [{"name": "DMA", "amount": "", "unit": ""}, {"name": "H2O", "amount": "", "unit": ""}], "pressure": "", "temperature": "", "time": "", "heating rate": "", "cooling rate": ""}], "yield": "81%"}], "include_properties": ["solvothermal_synthesis", "washing"]}]
