Repository: Yeonghun1675/L2M3

<div align="center">
<h1> ⛏L2M3: Large Language Models Material Miner </h1> 
</div>

## Summary
L2M3 is designed to efficiently gather experimental Metal-Organic Framework (MOF) data from scientific literature, addressing the challenge of accessing hard-to-find data and enhancing the quality of information available for machine learning in materials science. By utilizing a chain of advanced Large Language Models (LLMs), we developed a systematic method for extracting and organizing MOF data into a structured, usable format. Our approach has successfully compiled data from over 40,000 research articles, creating a comprehensive, ready-to-use dataset.

File: synthesis/800_acs/synthesis_ic6b00741.json
[{"idx": 8, "type": "text", "classification": "synthesis condition", "content": "<title>Synthesis of [{Ru<sub>2</sub>(O<sub>2</sub>CCH<sub>3</sub>)<sub>4</sub>}\u00ad{Pt<sub>2</sub>(piam)<sub>2</sub>(NH<sub>3</sub>)<sub>4</sub>}<sub>2</sub>]<sub>\n<italic>n</italic>\n</sub>(PF<sub>6</sub>)<sub>4<italic>n</italic>\n</sub>\u00b74<italic>n</italic>H<sub>2</sub>O (<bold>2</bold>)</title><p>In method 1, a MeOH solution (100 mL) of [Ru<sub>2</sub>(O<sub>2</sub>CCH<sub>3</sub>)<sub>4</sub>Cl] (0.480 g, 1.0 mmol)\nwas stirred with AgNO<sub>3</sub> (0.170 g, 1.0 mmol) overnight in\nthe dark, and the resulting AgCl was removed by filtration. The red\nfiltrate obtained was evaporated to acquire a brown powder of [Ru<sub>2</sub>(O<sub>2</sub>CCH<sub>3</sub>)<sub>4</sub>(NO<sub>3</sub>)]\n(88% yield). A portion of [Ru<sub>2</sub>(O<sub>2</sub>CCH<sub>3</sub>)<sub>4</sub>(NO<sub>3</sub>)] (24 mg, 48 \u03bcmol) was stirred\nwith [Pt<sub>2</sub>(piam)<sub>2</sub>(NH<sub>3</sub>)<sub>4</sub>]<sub>2</sub>(PF<sub>6</sub>)<sub>2</sub> (46 mg, 48 \u03bcmol)\nin MeOH (12 mL) for 1 h. The resulting dark brown solution was slowly\nevaporated in a glass tube [10 mm internal diameter (i.d.)] at room\ntemperature to obtain brown crystals with a metallic luster after\none month. A few single crystals suitable for X-ray analysis were\nsuccessfully obtained; however, the yield was very low (&lt;1%). In\nmethod 2, [Ru<sub>2</sub>(O<sub>2</sub>CCH<sub>3</sub>)<sub>4</sub>] (11.3 mg, 26 \u03bcmol) and [Pt<sub>2</sub>(piam)<sub>2</sub>(NH<sub>3</sub>)<sub>4</sub>]\u00ad(PF<sub>6</sub>)<sub>2</sub> (47.1 mg, 50 \u03bcmol)\nwere mixed in EtOH (10 mL), and hexane (30 mL) was gently layered\nonto the solution. After several days, brown platelike crystals with\na metallic luster were obtained (5.0 mg, 2.1 \u03bcmol); the yield\nwas 8%. For elemental analysis, the sample was dried in vacuo for\n1 day. Elemental analysis calcd for C<sub>28</sub>H<sub>76</sub>F<sub>24</sub>N<sub>12</sub>O<sub>12</sub>P<sub>4</sub>Pt<sub>4</sub>Ru<sub>2</sub>: C, 14.40%; H, 3.28%; N, 7.20%. Found: C, 14.04%; H, 3.17%;\nN, 6.86%.</p>", "clean_text": "Synthesis of [{Ru2(O2CCH3)4}{Pt2(piam)2(NH3)4}2] n (PF6)4n \u22c54nH2O (2)\n\nIn method 1, a MeOH solution (100 mL) of [Ru2(O2CCH3)4Cl] (0.480 g, 1.0 mmol) was stirred with AgNO3 (0.170 g, 1.0 mmol) overnight in the dark, and the resulting AgCl was removed by filtration. The red filtrate obtained was evaporated to acquire a brown powder of [Ru2(O2CCH3)4(NO3)] (88% yield). A portion of [Ru2(O2CCH3)4(NO3)] (24 mg, 48 \u03bcmol) was stirred with [Pt2(piam)2(NH3)4]2(PF6)2 (46 mg, 48 \u03bcmol) in MeOH (12 mL) for 1 h. The resulting dark brown solution was slowly evaporated in a glass tube [10 mm internal diameter (i.d.)] at room temperature to obtain brown crystals with a metallic luster after one month. A few single crystals suitable for X-ray analysis were successfully obtained; however, the yield was very low (<1%). In method 2, [Ru2(O2CCH3)4] (11.3 mg, 26 \u03bcmol) and [Pt2(piam)2(NH3)4](PF6)2 (47.1 mg, 50 \u03bcmol) were mixed in EtOH (10 mL), and hexane (30 mL) was gently layered onto the solution. After several days, brown platelike crystals with a metallic luster were obtained (5.0 mg, 2.1 \u03bcmol); the yield was 8%. For elemental analysis, the sample was dried in vacuo for 1 day. Elemental analysis calcd for C28H76F24N12O12P4Pt4Ru2: C, 14.40%; H, 3.28%; N, 7.20%. Found: C, 14.04%; H, 3.17%; N, 6.86%.", "data": [{"meta": {"name": "[{Ru2(O2CCH3)4}{Pt2(piam)2(NH3)4}2]n(PF6)4n\u00b74nH2O", "symbol": "2", "chemical formula": "C28H76F24N12O12P4Pt4Ru2"}, "processes": [{"synthesis method": "chemical synthesis", "precursor": [{"name": "[Ru2(O2CCH3)4Cl]", "amount": "0.480", "unit": "g"}, {"name": "AgNO3", "amount": "0.170", "unit": "g"}], "solution": [{"name": "MeOH", "amount": "100", "unit": "mL"}], "pressure": "", "temperature": "", "time": "overnight"}, {"synthesis method": "filtration", "filtration method": "", "filtration solution": "", "filtration pressure": "", "filtration time": ""}, {"synthesis method": "evaporation", "evaporation solution": "red filtrate", "evaporation temperature": "room temperature", "evaporation time": "1 month", "evaporation vessel": "glass tube [10 mm internal diameter (i.d.)]"}]}, {"meta": {"name": "[{Ru2(O2CCH3)4(NO3)}][Pt2(piam)2(NH3)4]2(PF6)2", "symbol": "2", "chemical formula": "C28H76F24N12O12P4Pt4Ru2"}, "processes": [{"synthesis method": "chemical synthesis", "precursor": [{"name": "[Ru2(O2CCH3)4(NO3)]", "amount": "24", "unit": "mg"}, {"name": "[Pt2(piam)2(NH3)4]2(PF6)2", "amount": "46", "unit": "mg"}], "solution": [{"name": "MeOH", "amount": "12", "unit": "mL"}], "pressure": "", "temperature": "", "time": "1 hour"}, {"synthesis method": "evaporation", "evaporation solution": "dark brown solution", "evaporation temperature": "room temperature", "evaporation time": "one month", "evaporation vessel": "glass tube [10 mm internal diameter (i.d.)]"}]}, {"meta": {"name": "[{Ru2(O2CCH3)4}][Pt2(piam)2(NH3)4]\u00ad(PF6)2", "symbol": "2", "chemical formula": "C28H76F24N12O12P4Pt4Ru2"}, "processes": [{"synthesis method": "chemical synthesis", "precursor": [{"name": "[Ru2(O2CCH3)4]", "amount": "11.3", "unit": "mg"}, {"name": "[Pt2(piam)2(NH3)4]\u00ad(PF6)2", "amount": "47.1", "unit": "mg"}], "solution": [{"name": "EtOH", "amount": "10", "unit": "mL"}], "pressure": "", "temperature": "", "time": ""}, {"synthesis method": "layering", "layering solution": "hexane", "layering time": "several days"}, {"synthesis method": "evaporation", "evaporation solution": "", "evaporation temperature": "room temperature", "evaporation time": "", "evaporation vessel": ""}]}, {"meta": {"name": "[{Ru2(O2CCH3)4}][Pt2(piam)2(NH3)4]\u00ad(PF6)2", "symbol": "2", "chemical formula": "C28H76F24N12O12P4Pt4Ru2"}, "processes": [{"synthesis method": "drying", "drying time": "1 day", "drying atmosphere": "vacuo"}]}], "include_properties": ["chemical_synthesis", "filtration", "drying"]}]

File: synthesis/800_acs/synthesis_ic6b01407.json
[{"idx": "5, 9", "type": "text", "classification": "synthesis condition", "content": "<title>Experimental Section</title><title>Preparation of {[Eu\u00ad(BTB)\u00ad(phen)]\u00b74.5DMF\u00b72H<sub>2</sub>O}<sub>\n<italic>n</italic>\n</sub> (<bold>1</bold>)</title><p>A mixture\nof Eu\u00ad(NO<sub>3</sub>)<sub>3</sub>\u00b76H<sub>2</sub>O (0.1 mmol,\n44.6 mg), H<sub>3</sub>BTB (0.1 mmol, 43.8 mg), and 1,10-phen (0.2\nmmol, 36.0 mg) in DMF (4 mL) and H<sub>2</sub>O (2 mL) was sealed\nin a 15 mL Teflon-lined stainless steel autoclave. The autoclave was\nheated at 100 \u00b0C for 3 days under autogenous pressure and then\ncooled to room temperature at a rate of 2 \u00b0C/h under ambient\nconditions. The crystals were obtained and washed with DMF. Yield:\n85%, based on Eu\u00ad(NO<sub>3</sub>)<sub>3</sub>\u00b76H<sub>2</sub>O.\nElemental analysis (%) Calcd for compound <bold>1</bold>: C 55.68,\nH 5.17, N 8.04. Found: C 55.53, H 5.20, N 7.99.</p><title>Catalytic Properties</title><p>In\nour initial investigations on the reaction of CO<sub>2</sub> with\nepoxides, styrene oxide (<bold>1a</bold>) was selected as a\nmodel substrate to explore the optimized reaction conditions, and\nthe corresponding results are recorded in . First, the reaction was conducted using\n3.5 mol % compound <bold>1</bold> and 2.5 mol % cocatalyst (tetrabutylammonium\nbromide, TBAB) under solvent-free conditions and 0.1 MPa CO<sub>2</sub>, and the corresponding cyclic carbonate was obtained in 36.38% yield\nat 60 \u00b0C (entry 1, ). Then, the yield gradually enhanced as the temperature was\nincreased (entries 2 and 3), but the yield was still no more than\n70% until 80 \u00b0C. Therefore, to avoid higher temperatures consuming\ntoo much energy, cocatalyst TBAB was added to 5 mol % in this reaction.\nAs shown in entries 4 and 5, the yield can reach 70.75% at 60 \u00b0C,\nand over 99% yield can be obtained at 70 \u00b0C. Comparably, only\n38.61% yield was obtained under 5% TBAB without compound <bold>1</bold>, suggesting that <bold>1</bold> plays an important role in this\nreaction. Therefore, the optimized reaction conditions should be loaded\n3.5 mol % catalyst <bold>1</bold> and 5 mol % TBAB at 70 \u00b0C.\nImportantly, cycloaddition reactions under atmospheric pressure of\nCO<sub>2</sub> to afford cyclic carbonates is still rarely reported.\n</p>", "clean_text": "Experimental Section\n\nPreparation of {[Eu(BTB)(phen)]\u22c54.5DMF\u22c52H2O} n  (1)\n\nA mixture of Eu(NO3)3\u22c56H2O (0.1 mmol, 44.6 mg), H3BTB (0.1 mmol, 43.8 mg), and 1,10-phen (0.2 mmol, 36.0 mg) in DMF (4 mL) and H2O (2 mL) was sealed in a 15 mL Teflon-lined stainless steel autoclave. The autoclave was heated at 100 \u00b0C for 3 days under autogenous pressure and then cooled to room temperature at a rate of 2 \u00b0C/h under ambient conditions. The crystals were obtained and washed with DMF. Yield: 85%, based on Eu(NO3)3\u22c56H2O. Elemental analysis (%) Calcd for compound 1: C 55.68, H 5.17, N 8.04. Found: C 55.53, H 5.20, N 7.99.\n\nCatalytic Properties\n\nIn our initial investigations on the reaction of CO2 with epoxides, styrene oxide (1a) was selected as a model substrate to explore the optimized reaction conditions, and the corresponding results are recorded in . First, the reaction was conducted using 3.5 mol % compound 1 and 2.5 mol % cocatalyst (tetrabutylammonium bromide, TBAB) under solvent-free conditions and 0.1 MPa CO2, and the corresponding cyclic carbonate was obtained in 36.38% yield at 60 \u00b0C (entry 1, ). Then, the yield gradually enhanced as the temperature was increased (entries 2 and 3), but the yield was still no more than 70% until 80 \u00b0C. Therefore, to avoid higher temperatures consuming too much energy, cocatalyst TBAB was added to 5 mol % in this reaction. As shown in entries 4 and 5, the yield can reach 70.75% at 60 \u00b0C, and over 99% yield can be obtained at 70 \u00b0C. Comparably, only 38.61% yield was obtained under 5% TBAB without compound 1, suggesting that 1 plays an important role in this reaction. Therefore, the optimized reaction conditions should be loaded 3.5 mol % catalyst 1 and 5 mol % TBAB at 70 \u00b0C. Importantly, cycloaddition reactions under atmospheric pressure of CO2 to afford cyclic carbonates is still rarely reported. ", "data": [{"meta": {"name": "[Eu\u00ad(BTB)\u00ad(phen)]\u00b74.5DMF\u00b72H2O", "symbol": "1", "chemical formula": "Unknown"}, "processes": [{"synthesis method": "solvothermal synthesis", "precursor": [{"name": "Eu\u00ad(NO3)3\u00b76H2O", "amount": "0.1", "unit": "mmol"}, {"name": "H3BTB", "amount": "0.1", "unit": "mmol"}, {"name": "1,10-phen", "amount": "0.2", "unit": "mmol"}], "solvent": [{"name": "DMF", "amount": "4", "unit": "mL"}, {"name": "H2O", "amount": "2", "unit": "mL"}], "pressure": "autogenous", "temperature": "100\u00b0C", "time": "3 days", "cooling rate": "2\u00b0C/h"}], "yield": "85%"}], "include_properties": ["solvothermal_synthesis", "washing"]}]

File: synthesis/800_acs/synthesis_ic701569j.json
[{"idx": "24, 26, 28, 30, 32, 33, 34, 35", "type": "text", "classification": "synthesis condition", "content": "<p>\n<bold>4.2. Synthesis of [Li(</bold>\n<bold>\n<italic>N</italic>\n</bold>\n<bold>\n<sup>6</sup>\n</bold>\n<sup></sup>\n<bold>,</bold>\n<bold>\n<italic>N</italic>\n</bold>\n<bold>\n<sup>9</sup>\n</bold>\n<sup></sup>\n<bold>-Me</bold>\n<bold>\n<sub>2</sub>\n</bold>\n<bold>Ade</bold>\n<bold>\n<sub>-H</sub>\n</bold>\n<bold>)]\u00b7</bold>\n<bold>\n<sup>1</sup>\n</bold>\n<sup></sup>\n<bold>/</bold>\n<bold>\n<sub>4</sub>\n</bold>\n<bold>THF (2\u00b7</bold>\n<bold>\n<sup>1</sup>\n</bold>\n<sup></sup>\n<bold>/</bold>\n<bold>\n<sub>4</sub>\n</bold>\n<bold>THF)</bold>. At\n\u221240 \u00b0C to a solution of <italic>N</italic>\n<sup>6</sup>,<italic>N</italic>\n<sup>9</sup>-Me<sub>2</sub>Ade (<bold>1</bold>) (100 mg, 0.61 mmol)\nin tetrahydrofuran (8 mL), MeLi (0.4 M solution in Et<sub>2</sub>O, 0.64\nmmol) was added dropwise with stirring. A precipitate immediately\nformed, and the resulting suspension was stirred for another 2 h\nand then slowly warmed to room temperature. The highly air and\n\nmoisture sensitive product was filtered off, washed with <italic>n</italic>-hexane\n(2 \u00d7 5 mL), and dried in vacuo. Yield:\u2009 105 mg (92%).\n</p><p>\n<bold>4.3. Synthesis of [Li(</bold>\n<bold>\n<italic>N</italic>\n</bold>\n<bold>\n<sup>6</sup>\n</bold>\n<sup></sup>\n<bold>,</bold>\n<bold>\n<italic>N</italic>\n</bold>\n<bold>\n<sup>9</sup>\n</bold>\n<sup></sup>\n<bold>-Me</bold>\n<bold>\n<sub>2</sub>\n</bold>\n<bold>Ade</bold>\n<bold>\n<sub>-H</sub>\n</bold>\n<bold>)]\u00b7py (2\u00b7py).</bold> To a stirred\nsolution of <italic>N</italic>\n<sup>6</sup>,<italic>N</italic>\n<sup>9</sup>-Me<sub>2</sub>Ade (<bold>1</bold>) (57 mg, 0.35 mmol) in pyridine (5\nmL), MeLi (0.4 M solution in Et<sub>2</sub>O, 0.36 mmol) was added\ndropwise at room temperature. The color of the solution changed\nto light yellow, and methane was evolved. Stirring was stopped\nafter 2 h, and the product crystallized within a few hours. After 12\nh, <bold>2</bold>\u00b7py, which proved to be highly air and moisture sensitive, was\nfiltered off, washed with <italic>n</italic>-hexane (2 \u00d7 3 mL), and dried in vacuo.\nYield:\u2009 85 mg (98%).\n</p><p>\n<bold>4.4. Synthesis of </bold>\n<bold>\n<italic>N</italic>\n</bold>\n<bold>\n<sup>6</sup>\n</bold>\n<sup></sup>\n<bold>,</bold>\n<bold>\n<italic>N</italic>\n</bold>\n<bold>\n<sup>6</sup>\n</bold>\n<sup></sup>\n<bold>,</bold>\n<bold>\n<italic>N</italic>\n</bold>\n<bold>\n<sup>9</sup>\n</bold>\n<sup></sup>\n<bold>-Me</bold>\n<bold>\n<sub>3</sub>\n</bold>\n<bold>Ade</bold>\n<bold>\n<sub>-H</sub>\n</bold>\n<bold> (3).</bold> At \u221240 \u00b0C to a\nsolution of <italic>N</italic>\n<sup>6</sup>,<italic>N</italic>\n<sup>9</sup>-Me<sub>2</sub>Ade (<bold>1</bold>) (105 mg, 0.64 mmol) in tetrahydrofuran (10 mL), MeLi (1.6 M solution in Et<sub>2</sub>O, 0.65 mmol) was\nadded dropwise whereupon a precipitate was gradually formed.\nAfter 1 h, methyl iodide (92 mg, 0.65 mmol) was slowly added.\nThe reaction mixture was stirred for 2 h and warmed to room\ntemperature, and the solvent was then removed in vacuo. The white\nresidue was extracted with benzene (2 \u00d7 10 mL). From the\ncombined organic phases, the solvent was removed under reduced\npressure, and the residual white powder was dried in vacuo. Yield:\u2009\n100 mg (88%).\n</p><p>\n<bold>4.5. Synthesis of </bold>\n<bold>\n<italic>N</italic>\n</bold>\n<bold>\n<sup>6</sup>\n</bold>\n<sup></sup>\n<bold>-(SiMe</bold>\n<bold>\n<sub>3</sub>\n</bold>\n<bold>)-</bold>\n<bold>\n<italic>N</italic>\n</bold>\n<bold>\n<sup>6</sup>\n</bold>\n<sup></sup>\n<bold>,</bold>\n<bold>\n<italic>N</italic>\n</bold>\n<bold>\n<sup>9</sup>\n</bold>\n<sup></sup>\n<bold>-Me</bold>\n<bold>\n<sub>2</sub>\n</bold>\n<bold>Ade</bold>\n<bold>\n<sub>-H</sub>\n</bold>\n<bold> (4) and </bold>\n<bold>\n<italic>N</italic>\n</bold>\n<bold>\n<sup>6</sup>\n</bold>\n<sup></sup>\n<bold>-(SnMe</bold>\n<bold>\n<sub>3</sub>\n</bold>\n<bold>)-</bold>\n<bold>\n<italic>N</italic>\n</bold>\n<bold>\n<sup>6</sup>\n</bold>\n<sup></sup>\n<bold>,</bold>\n<bold>\n<italic>N</italic>\n</bold>\n<bold>\n<sup>9</sup>\n</bold>\n<sup></sup>\n<bold>-Me</bold>\n<bold>\n<sub>2</sub>\n</bold>\n<bold>Ade</bold>\n<bold>\n<sub>-H</sub>\n</bold>\n<bold> (5).</bold> At \u221240 \u00b0C to a solution of <italic>N</italic>\n<sup>6</sup>,<italic>N</italic>\n<sup>9</sup>-Me<sub>2</sub>Ade (<bold>1</bold>) (150 mg, 0.92 mmol) in tetrahydrofuran (8 mL), MeLi\n(1.6 M solution in Et<sub>2</sub>O, 0.95 mmol) was added dropwise, resulting\nin the formation of a precipitate. After 4 h of stirring, either Me<sub>3</sub>SiCl (109 mg, 1.00 mmol) or Me<sub>3</sub>SnCl (200 mg in 2 mL of THF,\n1.00 mmol), respectively, was added dropwise, resulting in a clear\nsolution within a few minutes. The reaction mixture was stirred\nfor a further 2 h. After warming to room temperature, the solvent\nwas removed in vacuo, the residue was extracted with <italic>n</italic>-hexane\n(12 mL), and the resulting suspension was filtered. In the case of\n<bold>4</bold>, the solvent was removed under reduced pressure, and the residual\nsolid was dried in vacuo. In the case of <bold>5</bold>, the hexane solution was\nconcentrated to a volume of ca. 5 mL. Within 1 day at \u221240 \u00b0C <bold>5</bold>\ncrystallized as colorless, well-shaped crystals that were filtered off\nand dried in vacuo. Both these compounds proved to be very air\nand moisture sensitive.\n</p><p>Compound <bold>5</bold>. Yield:\u2009 295 mg (98%). <sup>1</sup>H NMR (THF-<italic>d</italic>\n<sub>8</sub>, 400\nMHz):\u2009 \u03b4 0.41 (s+d, <sup>2</sup>\n<italic>J</italic>\n<sub>Sn,H</sub> = 59.1 Hz, 9H, Sn(C<italic>H</italic>\n<sub>3</sub>)<sub>3</sub>); 3.55 (s, 3H,\nN<sup>6</sup>\u2212C<italic>H</italic>\n<sub>3</sub>); 3.72 (s, 3H, N<sup>9</sup>\u2212C<italic>H</italic>\n<sub>3</sub>); 7.78 (s, 1H, <italic>H</italic>\n<sup>8</sup>); 7.95 (s, 1H,\n<italic>H</italic>\n<sup>2</sup>). <sup>13</sup>C NMR (THF-<italic>d</italic>\n<sub>8</sub>, 100 MHz):\u2009 \u03b4 \u22123.9 (s + d, Sn(<italic>C</italic>H<sub>3</sub>)<sub>3</sub>,\n<sup>1</sup>\n<italic>J</italic>\n<sub>Sn,C</sub> = 416.9 Hz); 29.5 (s, N<sup>9</sup>\u2212<italic>C</italic>H<sub>3</sub>); 34.4 (s, N<sup>6</sup>\u2212<italic>C</italic>H<sub>3</sub>); 121.2 (s,\n<italic>C</italic>\n<sup>5</sup>); 140.1 (s, <italic>C</italic>\n<sup>8</sup>); 151.8 (s, <italic>C</italic>\n<sup>4</sup>); 152.7 (s, <italic>C</italic>\n<sup>2</sup>); 160.1 (s, <italic>C</italic>\n<sup>6</sup>). <sup>119</sup>Sn\nNMR (THF-<italic>d</italic>\n<sub>8</sub>, 186 MHz):\u2009 \u03b4 31.74 (s, <italic>Sn</italic>(CH<sub>3</sub>)<sub>3</sub>). MS:\u2009 <italic>m</italic>/<italic>z</italic>(%)\n327(&lt;1) [M]<sup>\u2022+</sup> (obsd intensities agree with isotopic pattern calcd\nfor C<sub>10</sub>H<sub>17</sub>N<sub>5</sub>Sn); 312(4) [M \u2212 CH<sub>3</sub>]<sup>+</sup>; 282(4) [M \u2212 3CH<sub>3</sub>]<sup>+</sup>; 163(100) [M \u2212 Sn(C<sub>3</sub>H<sub>8</sub>)]<sup>+</sup>; 135(63); 107(51).\n</p><p>\n<bold>4.6. Tin-Lithium Transmetalation Reaction.</bold> At \u221240 \u00b0C to a\nsolution of <italic>N</italic>\n<sup>6</sup>-(SnMe<sub>3</sub>)-<italic>N</italic>\n<sup>6</sup>,<italic>N</italic>\n<sup>9</sup>-Me<sub>2</sub>Ade<sub>-H</sub> (<bold>5</bold>) (103 mg, 0.32 mmol)\nin <italic>n</italic>-hexane (6 mL), BuLi (1.6 M in <italic>n</italic>-hexane, 0.35 mmol) was\nslowly added. The reaction mixture became cloudy, and after 2 h,\nthe suspension was warmed to room temperature. The solid product\n<bold>2</bold> was then filtered off, washed with <italic>n</italic>-hexane (2 \u00d7 5 mL), and\ndried in vacuo. Yield:\u2009 50 mg (90%). Compound <bold>2</bold> was identified\nby <sup>1</sup>H NMR spectroscopy.\n</p><p>\n<bold>4.7. Synthesis of 4 by Reaction of </bold>\n<bold>\n<italic>N</italic>\n</bold>\n<bold>\n<sup>6</sup>\n</bold>\n<sup></sup>\n<bold>,</bold>\n<bold>\n<italic>N</italic>\n</bold>\n<bold>\n<sup>9</sup>\n</bold>\n<sup></sup>\n<bold>-Me</bold>\n<bold>\n<sub>2</sub>\n</bold>\n<bold>Ade (1) with HN(SiMe</bold>\n<bold>\n<sub>3</sub>\n</bold>\n<bold>)</bold>\n<bold>\n<sub>2</sub>\n</bold>\n<bold>.</bold>\n<italic>N</italic>\n<sup>6</sup>,<italic>N</italic>\n<sup>9</sup>-Me<sub>2</sub>Ade (<bold>1</bold>) (120 mg, 0.74 mmol) and a catalytic\namount of (NH<sub>4</sub>)<sub>2</sub>SO<sub>4</sub> (5 mg) were suspended in HN(SiMe<sub>3</sub>)<sub>2</sub> (10\nmL) and refluxed for 10 h until the reaction mixture became clear.\nAt room temperature, the excess HN(SiMe<sub>3</sub>)<sub>2</sub> was removed under\nreduced pressure. The resulting white solid was extracted with\n<italic>n</italic>-hexane (2 \u00d7 5 mL). From the combined organic phases, the\nsolvent was removed in vacuo, and the residual product was dried\nin vacuo. Yield:\u2009 20 mg (12%). Compound <bold>4</bold> was identified by <sup>1</sup>H\nNMR spectroscopy.\n</p><p>\n<bold>4.8. Synthesis of 5 by Reaction of </bold>\n<bold>\n<italic>N</italic>\n</bold>\n<bold>\n<sup>6</sup>\n</bold>\n<sup></sup>\n<bold>,</bold>\n<bold>\n<italic>N</italic>\n</bold>\n<bold>\n<sup>9</sup>\n</bold>\n<sup></sup>\n<bold>-Me</bold>\n<bold>\n<sub>2</sub>\n</bold>\n<bold>Ade (1) with\nMe</bold>\n<bold>\n<sub>3</sub>\n</bold>\n<bold>SnNMe</bold>\n<bold>\n<sub>2</sub>\n</bold>\n<bold>.</bold>\n<italic>N</italic>\n<sup>6</sup>,<italic>N</italic>\n<sup>9</sup>-Me<sub>2</sub>Ade (<bold>1</bold>) (50 mg, 0.31 mmol) and Me<sub>3</sub>SnNMe<sub>2</sub> (644 mg, 3.1 mmol) were stirred together at room temperature for 2 h. During the reaction, HNMe<sub>2</sub> was evolved. Then,\nthe excess of Me<sub>3</sub>SnNMe<sub>2</sub> was removed under reduced pressure,\nand the resulting residue was mixed with <italic>n</italic>-hexane (5 mL). The\nsuspension was filtered, and the solvent was removed under reduced\npressure. The white residue was dried in vacuo. Yield:\u2009 90 mg\n(89%). The product was identified as <bold>5</bold> by <sup>1</sup>H NMR spectroscopy.\n</p>", "clean_text": " 4.2. Synthesis of [Li(  N   6   ,  N   9   -Me  2  Ade  -H  )]\u22c5  1   /  4  THF (2\u22c5  1   /  4  THF). At -40 \u00b0C to a solution of N 6,N 9-Me2Ade (1) (100 mg, 0.61 mmol) in tetrahydrofuran (8 mL), MeLi (0.4 M solution in Et2O, 0.64 mmol) was added dropwise with stirring. A precipitate immediately formed, and the resulting suspension was stirred for another 2 h and then slowly warmed to room temperature. The highly air and  moisture sensitive product was filtered off, washed with n-hexane (2 \u00d7 5 mL), and dried in vacuo. Yield: 105 mg (92%). \n\n 4.3. Synthesis of [Li(  N   6   ,  N   9   -Me  2  Ade  -H  )]\u22c5py (2\u22c5py). To a stirred solution of N 6,N 9-Me2Ade (1) (57 mg, 0.35 mmol) in pyridine (5 mL), MeLi (0.4 M solution in Et2O, 0.36 mmol) was added dropwise at room temperature. The color of the solution changed to light yellow, and methane was evolved. Stirring was stopped after 2 h, and the product crystallized within a few hours. After 12 h, 2\u22c5py, which proved to be highly air and moisture sensitive, was filtered off, washed with n-hexane (2 \u00d7 3 mL), and dried in vacuo. Yield: 85 mg (98%). \n\n 4.4. Synthesis of   N   6   ,  N   6   ,  N   9   -Me  3  Ade  -H   (3). At -40 \u00b0C to a solution of N 6,N 9-Me2Ade (1) (105 mg, 0.64 mmol) in tetrahydrofuran (10 mL), MeLi (1.6 M solution in Et2O, 0.65 mmol) was added dropwise whereupon a precipitate was gradually formed. After 1 h, methyl iodide (92 mg, 0.65 mmol) was slowly added. The reaction mixture was stirred for 2 h and warmed to room temperature, and the solvent was then removed in vacuo. The white residue was extracted with benzene (2 \u00d7 10 mL). From the combined organic phases, the solvent was removed under reduced pressure, and the residual white powder was dried in vacuo. Yield: 100 mg (88%). \n\n 4.5. Synthesis of   N   6   -(SiMe  3  )-  N   6   ,  N   9   -Me  2  Ade  -H   (4) and   N   6   -(SnMe  3  )-  N   6   ,  N   9   -Me  2  Ade  -H   (5). At -40 \u00b0C to a solution of N 6,N 9-Me2Ade (1) (150 mg, 0.92 mmol) in tetrahydrofuran (8 mL), MeLi (1.6 M solution in Et2O, 0.95 mmol) was added dropwise, resulting in the formation of a precipitate. After 4 h of stirring, either Me3SiCl (109 mg, 1.00 mmol) or Me3SnCl (200 mg in 2 mL of THF, 1.00 mmol), respectively, was added dropwise, resulting in a clear solution within a few minutes. The reaction mixture was stirred for a further 2 h. After warming to room temperature, the solvent was removed in vacuo, the residue was extracted with n-hexane (12 mL), and the resulting suspension was filtered. In the case of 4, the solvent was removed under reduced pressure, and the residual solid was dried in vacuo. In the case of 5, the hexane solution was concentrated to a volume of ca. 5 mL. Within 1 day at -40 \u00b0C 5 crystallized as colorless, well-shaped crystals that were filtered off and dried in vacuo. Both these compounds proved to be very air and moisture sensitive. \n\nCompound 5. Yield: 295 mg (98%). 1H NMR (THF-d 8, 400 MHz): \u03b4 0.41 (s+d, 2 J Sn,H = 59.1 Hz, 9H, Sn(CH 3)3); 3.55 (s, 3H, N6-CH 3); 3.72 (s, 3H, N9-CH 3); 7.78 (s, 1H, H 8); 7.95 (s, 1H, H 2). 13C NMR (THF-d 8, 100 MHz): \u03b4 -3.9 (s + d, Sn(CH3)3, 1 J Sn,C = 416.9 Hz); 29.5 (s, N9-CH3); 34.4 (s, N6-CH3); 121.2 (s, C 5); 140.1 (s, C 8); 151.8 (s, C 4); 152.7 (s, C 2); 160.1 (s, C 6). 119Sn NMR (THF-d 8, 186 MHz): \u03b4 31.74 (s, Sn(CH3)3). MS: m/z(%) 327(<1) [M]\u22c5+ (obsd intensities agree with isotopic pattern calcd for C10H17N5Sn); 312(4) [M - CH3]+; 282(4) [M - 3CH3]+; 163(100) [M - Sn(C3H8)]+; 135(63); 107(51). \n\n 4.6. Tin-Lithium Transmetalation Reaction. At -40 \u00b0C to a solution of N 6-(SnMe3)-N 6,N 9-Me2Ade-H (5) (103 mg, 0.32 mmol) in n-hexane (6 mL), BuLi (1.6 M in n-hexane, 0.35 mmol) was slowly added. The reaction mixture became cloudy, and after 2 h, the suspension was warmed to room temperature. The solid product 2 was then filtered off, washed with n-hexane (2 \u00d7 5 mL), and dried in vacuo. Yield: 50 mg (90%). Compound 2 was identified by 1H NMR spectroscopy. \n\n 4.7. Synthesis of 4 by Reaction of   N   6   ,  N   9   -Me  2  Ade (1) with HN(SiMe  3  )  2  . N 6,N 9-Me2Ade (1) (120 mg, 0.74 mmol) and a catalytic amount of (NH4)2SO4 (5 mg) were suspended in HN(SiMe3)2 (10 mL) and refluxed for 10 h until the reaction mixture became clear. At room temperature, the excess HN(SiMe3)2 was removed under reduced pressure. The resulting white solid was extracted with n-hexane (2 \u00d7 5 mL). From the combined organic phases, the solvent was removed in vacuo, and the residual product was dried in vacuo. Yield: 20 mg (12%). Compound 4 was identified by 1H NMR spectroscopy. \n\n 4.8. Synthesis of 5 by Reaction of   N   6   ,  N   9   -Me  2  Ade (1) with Me  3  SnNMe  2  . N 6,N 9-Me2Ade (1) (50 mg, 0.31 mmol) and Me3SnNMe2 (644 mg, 3.1 mmol) were stirred together at room temperature for 2 h. During the reaction, HNMe2 was evolved. Then, the excess of Me3SnNMe2 was removed under reduced pressure, and the resulting residue was mixed with n-hexane (5 mL). The suspension was filtered, and the solvent was removed under reduced pressure. The white residue was dried in vacuo. Yield: 90 mg (89%). The product was identified as 5 by 1H NMR spectroscopy. ", "data": [{"meta": {"name": "[Li(N6,N9-Me2Ade)]\u00b71/4THF", "symbol": "2", "chemical formula": "C10H17N5Li\u00b71/4THF"}, "processes": [{"synthesis method": "chemical synthesis", "precursor": [{"name": "N6,N9-Me2Ade", "amount": "100", "unit": "mg"}], "solution": [{"name": "tetrahydrofuran", "amount": "8", "unit": "mL"}], "pressure": "", "temperature": "-40\u00b0C", "time": "2 hours"}, {"synthesis method": "filtration", "time": "", "atmosphere": "", "pressure": ""}, {"synthesis method": "washing", "washing solution": "n-hexane", "amount": "2 \u00d7 5 mL"}, {"synthesis method": "drying", "pressure": "", "temperature": "", "atmosphere": "vacuo", "time": ""}], "yield": "92%"}, {"meta": {"name": "[Li(N6,N9-Me2Ade)]\u00b7py", "symbol": "3", "chemical formula": "C10H17N5Li\u00b7py"}, "processes": [{"synthesis method": "chemical synthesis", "precursor": [{"name": "N6,N9-Me2Ade", "amount": "57", "unit": "mg"}], "solution": [{"name": "pyridine", "amount": "5", "unit": "mL"}], "pressure": "", "temperature": "room temperature", "time": "2 hours"}, {"synthesis method": "filtration", "time": "", "atmosphere": "", "pressure": ""}, {"synthesis method": "washing", "washing solution": "n-hexane", "amount": "2 \u00d7 3 mL"}, {"synthesis method": "drying", "pressure": "", "temperature": "", "atmosphere": "vacuo", "time": ""}], "yield": "98%"}, {"meta": {"name": "N6,N9-Me3Ade-H", "symbol": "4", "chemical formula": "C10H17N5"}, "processes": [{"synthesis method": "chemical synthesis", "precursor": [{"name": "N6,N9-Me2Ade", "amount": "105", "unit": "mg"}], "solution": [{"name": "tetrahydrofuran", "amount": "10", "unit": "mL"}], "pressure": "", "temperature": "-40\u00b0C", "time": "1 hour"}, {"synthesis method": "filtration", "time": "", "atmosphere": "", "pressure": ""}, {"synthesis method": "washing", "washing solution": "benzene", "amount": "2 \u00d7 10 mL"}, {"synthesis method": "drying", "pressure": "", "temperature": "", "atmosphere": "vacuo", "time": ""}], "yield": "88%"}, {"meta": {"name": "N6-(SiMe3)-N6,N9-Me2Ade-H", "symbol": "5", "chemical formula": "C10H17N5Si"}, "processes": [{"synthesis method": "chemical synthesis", "precursor": [{"name": "N6,N9-Me2Ade", "amount": "150", "unit": "mg"}], "solution": [{"name": "tetrahydrofuran", "amount": "8", "unit": "mL"}], "pressure": "", "temperature": "-40\u00b0C", "time": "4 hours"}, {"synthesis method": "filtration", "time": "", "atmosphere": "", "pressure": ""}, {"synthesis method": "washing", "washing solution": "n-hexane", "amount": "2 \u00d7 5 mL"}, {"synthesis method": "drying", "pressure": "", "temperature": "", "atmosphere": "vacuo", "time": ""}], "yield": "98%"}, {"meta": {"name": "N6-(SnMe3)-N6,N9-Me2Ade-H", "symbol": "5", "chemical formula": "C10H17N5Sn"}, "processes": [{"synthesis method": "chemical synthesis", "precursor": [{"name": "N6,N9-Me2Ade", "amount": "150", "unit": "mg"}], "solution": [{"name": "tetrahydrofuran", "amount": "8", "unit": "mL"}], "pressure": "", "temperature": "-40\u00b0C", "time": "4 hours"}, {"synthesis method": "filtration", "time": "", "atmosphere": "", "pressure": ""}, {"synthesis method": "washing", "washing solution": "n-hexane", "amount": "2 \u00d7 5 mL"}, {"synthesis method": "drying", "pressure": "", "temperature": "", "atmosphere": "vacuo", "time": ""}], "yield": "98%"}, {"meta": {"name": "[Li(N6,N9-Me2Ade)]", "symbol": "2", "chemical formula": "C10H17N5Li"}, "processes": [{"synthesis method": "tin-lithium transmetalation reaction", "precursor": [{"name": "N6-(SnMe3)-N6,N9-Me2Ade-H", "amount": "103", "unit": "mg"}], "solvent": [{"name": "n-hexane", "amount": "6", "unit": "mL"}], "reducing agent": [{"name": "BuLi", "amount": "1.6 M in n-hexane", "unit": "mmol"}], "pressure": "", "temperature": "-40\u00b0C", "time": "2 hours"}, {"synthesis method": "filtration", "time": "", "atmosphere": "", "pressure": ""}, {"synthesis method": "washing", "washing solution": "n-hexane", "amount": "2 \u00d7 5 mL"}, {"synthesis method": "drying", "pressure": "", "temperature": "", "atmosphere": "vacuo", "time": ""}], "yield": "90%"}, {"meta": {"name": "N6,N9-Me2Ade-H", "symbol": "4", "chemical formula": "C10H17N5"}, "processes": [{"synthesis method": "chemical synthesis", "precursor": [{"name": "N6,N9-Me2Ade", "amount": "120", "unit": "mg"}], "solution": [{"name": "HN(SiMe3)2", "amount": "10", "unit": "mL"}], "pressure": "", "temperature": "reflux", "time": "10 hours"}, {"synthesis method": "filtration", "time": "", "atmosphere": "", "pressure": ""}, {"synthesis method": "washing", "washing solution": "n-hexane", "amount": "2 \u00d7 5 mL"}, {"synthesis method": "drying", "pressure": "", "temperature": "", "atmosphere": "vacuo", "time": ""}], "yield": "12%"}, {"meta": {"name": "N6,N9-Me2Ade-H", "symbol": "5", "chemical formula": "C10H17N5"}, "processes": [{"synthesis method": "chemical synthesis", "precursor": [{"name": "N6,N9-Me2Ade", "amount": "50", "unit": "mg"}], "solution": [{"name": "Me3SnNMe2", "amount": "644", "unit": "mg"}], "pressure": "", "temperature": "room temperature", "time": "2 hours"}, {"synthesis method": "filtration", "time": "", "atmosphere": "", "pressure": ""}, {"synthesis method": "washing", "washing solution": "n-hexane", "amount": "2 \u00d7 5 mL"}, {"synthesis method": "drying", "pressure": "", "temperature": "", "atmosphere": "vacuo", "time": ""}], "yield": "89%"}], "include_properties": ["chemical_synthesis", "filtration", "washing", "drying", "chemical_synthesis", "filtration", "washing", "drying", "chemical_synthesis", "filtration", "washing", "drying", "chemical_synthesis", "filtration", "washing", "drying", "chemical_synthesis", "filtration", "washing", "drying", "chemical_synthesis", "filtration", "washing", "drying"]}]

File: synthesis/800_acs/synthesis_ic7b01436.json
[{"idx": "45, 46, 47, 48, 49, 50", "type": "text", "classification": "synthesis condition", "content": "<title>Synthesis</title><title>[(PhSiO<sub>2</sub>)<sub>6</sub>]<sub>2</sub>Ni<sub>4</sub>Na<sub>8</sub>(O)<sub>2</sub> (<bold>1</bold>)</title><p>Phenyltriethoxysilane (PhSi\u00ad(OEt)<sub>3</sub>; 3 g, 12.48 mmol), water (H<sub>2</sub>O; 0.45 g, 25 mmol),\nand sodium hydroxide (NaOH; 0.50 g, 12,50 mmol) in 75 mL of EtOH were\nplaced into a three-necked flask, equipped with a magnetic stirrer,\nthermometer, and condenser. The mixture was heated at reflux for 1\nh, and then nickel hexaamine chloride (Ni\u00ad(NH<sub>3</sub>)<sub>6</sub>Cl<sub>2</sub>; 0.97 g, 4.17 mmol) was added at once. The reaction\nmixture was heated under reflux for 3.5 h and then cooled to 25 \u00b0C\nand filtered into a round-bottom flask for crystallization. After\n5 days the formation of a yellow crystal fraction was observed. A\nfew selected single crystals were used for the X-ray study (<bold>1</bold>\u00b7(EtOH)<sub>12</sub>(H<sub>2</sub>O)<sub>4</sub>; for\ndetails, see below). Anal. Calcd for (PhSiO<sub>2</sub>)<sub>12</sub>(Ni)<sub>4</sub>(Na)<sub>8</sub>(O)<sub>2</sub>: Ni, 11.20; Si, 16.07;\nNa, 8.77. Found (in a vacuum-dried sample): Ni, 11.11; Si, 16.25;\nNa, 8.69. Yield: 0.56 g, 45%.</p><title>[(PhSiO<sub>2</sub>)<sub>5</sub>]<sub>2</sub>Ni<sub>5</sub>(NaOH) (<bold>2</bold>)</title><p>Phenyltriethoxysilane (PhSi\u00ad(OEt)<sub>3</sub>; 3 g, 12.48 mmol), water\n(H<sub>2</sub>O; 0.45 g, 25 mmol), and sodium hydroxide (NaOH; 0.50\ng, 12,50 mmol) in 75 mL of EtOH were placed into a three-necked flask,\nequipped with a magnetic stirrer, thermometer, and condenser. The\nmixture was heated at reflux for 1 h and then cooled to room temperature.\nThen, after 1.5 h of stirring at room temperature, nickel hexaamine\nchloride (Ni\u00ad(NH<sub>3</sub>)<sub>6</sub>Cl<sub>2</sub>; 1.38 g, 5.94\nmmol) was added at once. The reaction mixture was heated under reflux\nfor 3.5 h and then cooled to 25 \u00b0C and was filtered into a round-bottom\nflask for crystallization. After 5 days the formation of s yellow\ncrystal fraction was observed. A few selected single crystals were\nused for the X-ray study (<bold>2</bold>\u00b7(EtOH)<sub>3</sub>(H<sub>2</sub>O)<sub>5</sub>; for details, see below). Anal. Calcd for (PhSiO<sub>2</sub>)<sub>10</sub>(Ni)<sub>5</sub>(NaOH): Ni, 17.21; Si, 16.47.\nFound (in a vacuum-dried sample): Ni, 17.08, Si, 16.36. Yield: 0.25\ng, 22%.</p><title>[(PhSiO<sub>2</sub>)<sub>7</sub>]<sub>2</sub>Ni<sub>2</sub>Na<sub>12</sub>(CO<sub>3</sub>) (<bold>3</bold>)</title><p>A 0.25 g portion\n(0.09 mmol) of <bold>1</bold> was placed into a three-necked flask,\nequipped with a magnetic stirrer, thermometer, and condenser. Then\n1.4-dioxane and methanol (60 mL, in 6:1 ratio) were added, and the\nresulting mixture was heated at reflux for 4 h and filtered. The filtrate\ngave (after 2 weeks of storing in a cool place) a batch of yellow\ncrystals. After crystal fraction growth had ceased (\u223c1 week),\na few selected single crystals were used for the X-ray study (<bold>3</bold>\u00b7(C<sub>4</sub>H<sub>8</sub>O<sub>2</sub>)<sub>5</sub>(MeOH)<sub>7</sub>(EtOH); for details, see below). Anal. Calcd for\n[(PhSiO<sub>2</sub>)<sub>7</sub>]<sub>2</sub>Ni<sub>2</sub>Na<sub>12</sub>(CO<sub>3</sub>): Ni, 4.94; Si, 16.56; Na, 11.62. Found (in\na vacuum-dried sample): Ni, 4.88; Si, 16.41; Na, 11.40. Yield: 0.08\ng, 18%.</p><title>[(PhSiO<sub>2</sub>)<sub>6</sub>]<sub>2</sub>Ni<sub>6</sub> (<bold>4</bold>)</title><p>A 0.25 g portion (0.09 mmol) of <bold>1</bold> was placed into a three-necked flask, equipped with a magnetic stirrer,\nthermometer, and condenser. Then 1,4-dioxane and methanol (60 mL,\nin 6:1 ratio) were added and the mixture was heated at reflux for\n1 h. Afterward Ni\u00ad(NH<sub>3</sub>)<sub>6</sub>Cl<sub>2</sub> (0.043\ng, 0.186 mmol) was added, and the reaction mixture was heated under\nreflux for 2 h and then cooled to 25 \u00b0C and filtered into a round-bottom\nflask (with 7 mL of benzonitrile) for crystallization. After 7 days\nthe formation of a yellow crystal fraction was observed. A few selected\nsingle crystals were used for the X-ray study (<bold>4</bold>\u00b7(C<sub>4</sub>H<sub>8</sub>O<sub>2</sub>)<sub>7</sub>(PhCN)<sub>2</sub>;\nfor details see below). Anal. Calcd for (PhSiO<sub>2</sub>)<sub>12</sub>Ni<sub>6</sub>: Ni, 17.62; Si, 16.86. Found (in a vacuum-dried sample):\nNi, 17.00; Si, 16.28. Yield: 0.07 g, 38%.</p><title>[(PhSiO<sub>2</sub>)<sub>6</sub>]<sub>2</sub>Ni<sub>4</sub>Na<sub>4</sub>K<sub>2</sub>(OH)<sub>2</sub> (<bold>5</bold>)</title><p>A 0.25 g portion (0.09 mmol) of <bold>1</bold> was placed into three-necked flask, equipped with a magnetic\nstirrer, thermometer, and condenser. Then ethanol and toluene (60\nmL, in 3:1 ratio) were added and the mixture was heated at reflux\nfor 1 h. Afterward KCl (0.02 g, 0.275 mmol) was added, and the reaction\nmixture was heated under reflux for 4 h and then cooled to 25 \u00b0C\nand filtered into a round-bottom flask for crystallization. After\n7 days the formation of a yellow crystal fraction was observed. A\nfew selected single crystals were used for the X-ray study (<bold>5</bold>\u00b7(EtOH)<sub>13</sub>(H<sub>2</sub>O)<sub>2.5</sub>;\nfor details, see below). Anal. Calcd for (PhSiO<sub>2</sub>)<sub>12</sub>(Ni)<sub>4</sub>Na<sub>4</sub>K<sub>2</sub>(OH)<sub>2</sub>: Ni,\n17.12; Si, 16.39. Found (in a vacuum-dried sample): Ni, 17.00; Si,\n16.28. Yield: 0.07 g, 36%.</p><title>[(PhSiO<sub>2</sub>)<sub>6</sub>]<sub>2</sub>Ni<sub>6</sub>K<sub>1.5</sub>Cs<sub>0.5</sub>Cl\u00ad(OH)] (<bold>6</bold>)</title><p>Phenyltriethoxysilane (PhSi\u00ad(OEt)<sub>3</sub>; 3 g, 12.48\nmmol), water (H<sub>2</sub>O; 0.45 g, 25 mmol), potassium hydroxide\n(KOH; 0.70 g, 12.50 mmol) in 75 mL of EtOH were placed into a three-necked\nflask, equipped with a magnetic stirrer, thermometer, and condenser.\nThe mixture was heated at reflux for 1 h, and then cesium fluoride\n(CsF; 0.95 g, 6.24 mmol) and nickel hexaamine chloride (Ni\u00ad(NH<sub>3</sub>)<sub>6</sub>Cl<sub>2</sub>; 0.96 g, 4.16 mmol) were added\nat once. The reaction mixture was heated under reflux for 3.5 h and\nthen cooled to 25 \u00b0C and was filtered into an evaporation flask.\nThe volatiles were removed under vacuum, and the solid product was\nrecrystallized from DMSO (25 mL). Crystallization gave in 2 weeks\nyellow crystals; a few selected single crystals were used for the\nX-ray study (<bold>6</bold>\u00b7DMSO<sub>9</sub>; for details, see\nbelow). Anal. Calcd for (PhSiO<sub>2</sub>)<sub>12</sub>Ni<sub>6</sub>K<sub>1.5</sub>Cs<sub>0.5</sub>Cl\u00ad(OH): Ni, 16.18; Si, 15.49; K, 2.70,\nCs; 3.05. Found (in a vacuum-dried sample): Ni, 16.01; Si, 14.30;\nK, 2.61; Cs, 2.97. Yield: 0.22 g, 15%.</p>", "clean_text": "Synthesis\n\n[(PhSiO2)6]2Ni4Na8(O)2 (1)\n\nPhenyltriethoxysilane (PhSi(OEt)3; 3 g, 12.48 mmol), water (H2O; 0.45 g, 25 mmol), and sodium hydroxide (NaOH; 0.50 g, 12,50 mmol) in 75 mL of EtOH were placed into a three-necked flask, equipped with a magnetic stirrer, thermometer, and condenser. The mixture was heated at reflux for 1 h, and then nickel hexaamine chloride (Ni(NH3)6Cl2; 0.97 g, 4.17 mmol) was added at once. The reaction mixture was heated under reflux for 3.5 h and then cooled to 25 \u00b0C and filtered into a round-bottom flask for crystallization. After 5 days the formation of a yellow crystal fraction was observed. A few selected single crystals were used for the X-ray study (1\u22c5(EtOH)12(H2O)4; for details, see below). Anal. Calcd for (PhSiO2)12(Ni)4(Na)8(O)2: Ni, 11.20; Si, 16.07; Na, 8.77. Found (in a vacuum-dried sample): Ni, 11.11; Si, 16.25; Na, 8.69. Yield: 0.56 g, 45%.\n\n[(PhSiO2)5]2Ni5(NaOH) (2)\n\nPhenyltriethoxysilane (PhSi(OEt)3; 3 g, 12.48 mmol), water (H2O; 0.45 g, 25 mmol), and sodium hydroxide (NaOH; 0.50 g, 12,50 mmol) in 75 mL of EtOH were placed into a three-necked flask, equipped with a magnetic stirrer, thermometer, and condenser. The mixture was heated at reflux for 1 h and then cooled to room temperature. Then, after 1.5 h of stirring at room temperature, nickel hexaamine chloride (Ni(NH3)6Cl2; 1.38 g, 5.94 mmol) was added at once. The reaction mixture was heated under reflux for 3.5 h and then cooled to 25 \u00b0C and was filtered into a round-bottom flask for crystallization. After 5 days the formation of s yellow crystal fraction was observed. A few selected single crystals were used for the X-ray study (2\u22c5(EtOH)3(H2O)5; for details, see below). Anal. Calcd for (PhSiO2)10(Ni)5(NaOH): Ni, 17.21; Si, 16.47. Found (in a vacuum-dried sample): Ni, 17.08, Si, 16.36. Yield: 0.25 g, 22%.\n\n[(PhSiO2)7]2Ni2Na12(CO3) (3)\n\nA 0.25 g portion (0.09 mmol) of 1 was placed into a three-necked flask, equipped with a magnetic stirrer, thermometer, and condenser. Then 1.4-dioxane and methanol (60 mL, in 6:1 ratio) were added, and the resulting mixture was heated at reflux for 4 h and filtered. The filtrate gave (after 2 weeks of storing in a cool place) a batch of yellow crystals. After crystal fraction growth had ceased (~1 week), a few selected single crystals were used for the X-ray study (3\u22c5(C4H8O2)5(MeOH)7(EtOH); for details, see below). Anal. Calcd for [(PhSiO2)7]2Ni2Na12(CO3): Ni, 4.94; Si, 16.56; Na, 11.62. Found (in a vacuum-dried sample): Ni, 4.88; Si, 16.41; Na, 11.40. Yield: 0.08 g, 18%.\n\n[(PhSiO2)6]2Ni6 (4)\n\nA 0.25 g portion (0.09 mmol) of 1 was placed into a three-necked flask, equipped with a magnetic stirrer, thermometer, and condenser. Then 1,4-dioxane and methanol (60 mL, in 6:1 ratio) were added and the mixture was heated at reflux for 1 h. Afterward Ni(NH3)6Cl2 (0.043 g, 0.186 mmol) was added, and the reaction mixture was heated under reflux for 2 h and then cooled to 25 \u00b0C and filtered into a round-bottom flask (with 7 mL of benzonitrile) for crystallization. After 7 days the formation of a yellow crystal fraction was observed. A few selected single crystals were used for the X-ray study (4\u22c5(C4H8O2)7(PhCN)2; for details see below). Anal. Calcd for (PhSiO2)12Ni6: Ni, 17.62; Si, 16.86. Found (in a vacuum-dried sample): Ni, 17.00; Si, 16.28. Yield: 0.07 g, 38%.\n\n[(PhSiO2)6]2Ni4Na4K2(OH)2 (5)\n\nA 0.25 g portion (0.09 mmol) of 1 was placed into three-necked flask, equipped with a magnetic stirrer, thermometer, and condenser. Then ethanol and toluene (60 mL, in 3:1 ratio) were added and the mixture was heated at reflux for 1 h. Afterward KCl (0.02 g, 0.275 mmol) was added, and the reaction mixture was heated under reflux for 4 h and then cooled to 25 \u00b0C and filtered into a round-bottom flask for crystallization. After 7 days the formation of a yellow crystal fraction was observed. A few selected single crystals were used for the X-ray study (5\u22c5(EtOH)13(H2O)2.5; for details, see below). Anal. Calcd for (PhSiO2)12(Ni)4Na4K2(OH)2: Ni, 17.12; Si, 16.39. Found (in a vacuum-dried sample): Ni, 17.00; Si, 16.28. Yield: 0.07 g, 36%.\n\n[(PhSiO2)6]2Ni6K1.5Cs0.5Cl(OH)] (6)\n\nPhenyltriethoxysilane (PhSi(OEt)3; 3 g, 12.48 mmol), water (H2O; 0.45 g, 25 mmol), potassium hydroxide (KOH; 0.70 g, 12.50 mmol) in 75 mL of EtOH were placed into a three-necked flask, equipped with a magnetic stirrer, thermometer, and condenser. The mixture was heated at reflux for 1 h, and then cesium fluoride (CsF; 0.95 g, 6.24 mmol) and nickel hexaamine chloride (Ni(NH3)6Cl2; 0.96 g, 4.16 mmol) were added at once. The reaction mixture was heated under reflux for 3.5 h and then cooled to 25 \u00b0C and was filtered into an evaporation flask. The volatiles were removed under vacuum, and the solid product was recrystallized from DMSO (25 mL). Crystallization gave in 2 weeks yellow crystals; a few selected single crystals were used for the X-ray study (6\u22c5DMSO9; for details, see below). Anal. Calcd for (PhSiO2)12Ni6K1.5Cs0.5Cl(OH): Ni, 16.18; Si, 15.49; K, 2.70, Cs; 3.05. Found (in a vacuum-dried sample): Ni, 16.01; Si, 14.30; K, 2.61; Cs, 2.97. Yield: 0.22 g, 15%.", "data": [{"meta": {"name": "[(PhSiO2)6]2Ni4Na8(O)2", "symbol": "1", "chemical formula": "(PhSiO2)12(Ni)4(Na)8(O)2"}, "processes": [{"synthesis method": "chemical synthesis", "precursor": [{"name": "Phenyltriethoxysilane", "amount": "3", "unit": "g"}, {"name": "water", "amount": "0.45", "unit": "g"}, {"name": "sodium hydroxide", "amount": "0.50", "unit": "g"}], "solution": [{"name": "EtOH", "amount": "75", "unit": "mL"}], "pressure": "", "temperature": "reflux", "time": "1 h"}, {"synthesis method": "crystallization", "crystallization solvent": "EtOH", "time": "5 days"}]}, {"meta": {"name": "[(PhSiO2)5]2Ni5(NaOH)", "symbol": "2", "chemical formula": "(PhSiO2)10(Ni)5(NaOH)"}, "processes": [{"synthesis method": "chemical synthesis", "precursor": [{"name": "Phenyltriethoxysilane", "amount": "3", "unit": "g"}, {"name": "water", "amount": "0.45", "unit": "g"}, {"name": "sodium hydroxide", "amount": "0.50", "unit": "g"}], "solution": [{"name": "EtOH", "amount": "75", "unit": "mL"}], "pressure": "", "temperature": "reflux", "time": "1 h"}, {"synthesis method": "crystallization", "crystallization solvent": "EtOH", "time": "5 days"}]}, {"meta": {"name": "[(PhSiO2)7]2Ni2Na12(CO3)", "symbol": "3", "chemical formula": "[(PhSiO2)7]2Ni2Na12(CO3)"}, "processes": [{"synthesis method": "chemical synthesis", "precursor": [{"name": "(PhSiO2)12(Ni)4(Na)8(O)2", "amount": "0.25", "unit": "g"}], "solution": [{"name": "1,4-dioxane", "amount": "60", "unit": "mL"}, {"name": "methanol", "amount": "60", "unit": "mL"}], "pressure": "", "temperature": "reflux", "time": "4 h"}, {"synthesis method": "crystallization", "crystallization solvent": "unknown", "time": "2 weeks"}]}, {"meta": {"name": "[(PhSiO2)6]2Ni6", "symbol": "4", "chemical formula": "(PhSiO2)12(Ni)6"}, "processes": [{"synthesis method": "chemical synthesis", "precursor": [{"name": "(PhSiO2)12(Ni)4(Na)8(O)2", "amount": "0.25", "unit": "g"}], "solution": [{"name": "1,4-dioxane", "amount": "60", "unit": "mL"}, {"name": "methanol", "amount": "60", "unit": "mL"}], "pressure": "", "temperature": "reflux", "time": "1 h"}, {"synthesis method": "crystallization", "crystallization solvent": "benzonitrile", "time": "7 days"}]}, {"meta": {"name": "[(PhSiO2)6]2Ni4Na4K2(OH)2", "symbol": "5", "chemical formula": "(PhSiO2)12(Ni)4(Na)4(K)2(OH)2"}, "processes": [{"synthesis method": "chemical synthesis", "precursor": [{"name": "(PhSiO2)12(Ni)4(Na)8(O)2", "amount": "0.25", "unit": "g"}], "solution": [{"name": "ethanol", "amount": "60", "unit": "mL"}, {"name": "toluene", "amount": "60", "unit": "mL"}], "pressure": "", "temperature": "reflux", "time": "1 h"}, {"synthesis method": "crystallization", "crystallization solvent": "unknown", "time": "7 days"}]}, {"meta": {"name": "[(PhSiO2)6]2Ni6K1.5Cs0.5Cl(OH)", "symbol": "6", "chemical formula": "(PhSiO2)12(Ni)6(K)1.5(Cs)0.5(Cl)(OH)"}, "processes": [{"synthesis method": "chemical synthesis", "precursor": [{"name": "Phenyltriethoxysilane", "amount": "3", "unit": "g"}, {"name": "water", "amount": "0.45", "unit": "g"}, {"name": "potassium hydroxide", "amount": "0.70", "unit": "g"}], "solution": [{"name": "EtOH", "amount": "75", "unit": "mL"}], "pressure": "", "temperature": "reflux", "time": "1 h"}, {"synthesis method": "crystallization", "crystallization solvent": "DMSO", "time": "2 weeks"}]}], "include_properties": ["chemical_synthesis", "filtration"]}]
