Repository: Yeonghun1675/L2M3

<div align="center">
<h1> ⛏L2M3: Large Language Models Material Miner </h1> 
</div>

## Summary
L2M3 is designed to efficiently gather experimental Metal-Organic Framework (MOF) data from scientific literature, addressing the challenge of accessing hard-to-find data and enhancing the quality of information available for machine learning in materials science. By utilizing a chain of advanced Large Language Models (LLMs), we developed a systematic method for extracting and organizing MOF data into a structured, usable format. Our approach has successfully compiled data from over 40,000 research articles, creating a comprehensive, ready-to-use dataset.

File: synthesis/800_acs/synthesis_ic7b01632.json
[{"idx": "9, 11", "type": "text", "classification": "synthesis condition", "content": "<title>Synthesis of 4\u2032-Phenyl-2,2\u2032:6\u2032,2\u2033-terpyridine-4,4\u2033-dicarboxylic\nAcid (H<sub>2</sub>\n<bold>L1</bold>)</title><p>The synthesis of H<sub>2</sub>\n<bold>L1</bold> is typical for the ligand family and was adapted\nfrom work by Husson et al. To a solution\nof methyl-2-acetylisonicotinate (3.55 g, 20 mmol) in ethanol (45 mL),\nwas added freshly distilled benzaldehyde (1.1 g, 10 mmol), followed\nby potassium hydroxide (1.53 g, 27 mmol). The resulting solution darkened\nand was allowed to stir until the formation of a visible precipitate\n(around 30 min). To this was added a 35% aqueous ammonia solution\n(21 mL), which led to the disappearance of the aforementioned precipitate.\nStirring was continued at room temperature for a further 20 h, after\nwhich the K<sup>+</sup>/NH<sub>4</sub>\n<sup>+</sup> salt of the final\nproduct was precipitated as a brown solid. This was filtered off,\nwashed with ethanol, then redissolved in the minimum amount of water,\nand acidified with HCl to a pH of 4. This resulting solid was filtered\nand washed with water until the washings were neutral. It was then\nsuccessively washed with ethanol and then diethyl ether and the light-brown\npowder air-dried. Yield: 0.65 g (1.6 mmol, 17%). Mp: &gt;330 \u00b0C. <sup>1</sup>H NMR (400 MHz, DMSO-<italic>d</italic>\n<sub>6</sub>): \u03b4\n7.45\u20137.59 (m, 3H), 7.86 (d, <italic>J</italic> = 6.5 Hz, 2H),\n7.90 (d, <italic>J</italic> = 5.1 Hz, 2H), 8.68 (s, 2H), 8.89 (d, <italic>J</italic> = 5.1 Hz, 2H), 8.93 (s, 2H). <sup>13</sup>C NMR (101 MHz,\nDMSO-<italic>d</italic>\n<sub>6</sub>): \u03b4 117.3, 118.3, 122.0,\n125.5, 128.0, 128.2, 135.8, 138.2, 148.4, 149.0, 153.7, 154.4, 164.6.\nHR-ESMS. Calcd for C<sub>23</sub>H<sub>16</sub>N<sub>3</sub>O<sub>4</sub> [M + H<sup>+</sup>]: <italic>m</italic>/<italic>z</italic> 398.1133. Found: <italic>m</italic>/<italic>z</italic> 398.1140.\nSelected IR (cm<sup>\u20131</sup>): 3028 br, 2781 br, 1714 s, 1593\ns, 1550 m, 1361 m, 1276 s, 1221 s, 759 s, 691 s, 665 s.</p><title>Synthesis of [Zn\u00ad(<bold>L1</bold>)] (<bold>1</bold>)</title><p>The\nsynthesis of <bold>1</bold> is typical for the family of MOFs reported\nhere. H<sub>2</sub>\n<bold>L1</bold> (0.10 g, 0.25 mmol) was dissolved\nin a DMF (25 mL), water (5 mL), and concentrated nitric acid (2.3\nmL) solution. To this was added zinc nitrate hexahydrate (0.075 g,\n0.25 mmol), and the orange solution was mixed thoroughly and then\ndispersed evenly into 4 mL screw-cap vials, which were heated at 90\n\u00b0C for 24 h. Orange single crystals suitable for XRD deposited\ndirectly from the hot solution and were collected by filtration. Yield:\n0.066 g (0.11 mmol, 46%). Anal. Calcd for C<sub>23</sub>H<sub>13</sub>N<sub>3</sub>O<sub>4</sub>Zn\u00b7CH<sub>2</sub>O<sub>2</sub>\u00b7C<sub>3</sub>H<sub>7</sub>NO: C, 55.92; H, 3.83; N, 9.66. Found: C, 56.32;\nH, 3.83; N, 9.31. Selected IR (cm<sup>\u20131</sup>): 3414 br, 3068\nbr, 1634 s, 1557 s, 1356 s, 1241 m, 1093 w, 1016 w, 821 w, 786 m,\n705 s, 630 w. <italic>Postactivation</italic> Anal. Calcd for C<sub>23</sub>H<sub>13</sub>N<sub>3</sub>O<sub>4</sub>Zn\u00b7H<sub>2</sub>O: C, 57.70; H, 3.16; N, 8.78. Found: C, 57.72; H, 3.53; N, 8.40.\nSelected IR (cm<sup>\u20131</sup>): 1607 s, 1553 s, 1478 w, 1359\ns, 1240 m, 1015 w, 875 w, 821 w.</p>", "clean_text": "Synthesis of 4'-Phenyl-2,2':6',2\"-terpyridine-4,4\"-dicarboxylic Acid (H2 L1)\n\nThe synthesis of H2 L1 is typical for the ligand family and was adapted from work by Husson et al. To a solution of methyl-2-acetylisonicotinate (3.55 g, 20 mmol) in ethanol (45 mL), was added freshly distilled benzaldehyde (1.1 g, 10 mmol), followed by potassium hydroxide (1.53 g, 27 mmol). The resulting solution darkened and was allowed to stir until the formation of a visible precipitate (around 30 min). To this was added a 35% aqueous ammonia solution (21 mL), which led to the disappearance of the aforementioned precipitate. Stirring was continued at room temperature for a further 20 h, after which the K+/NH4 + salt of the final product was precipitated as a brown solid. This was filtered off, washed with ethanol, then redissolved in the minimum amount of water, and acidified with HCl to a pH of 4. This resulting solid was filtered and washed with water until the washings were neutral. It was then successively washed with ethanol and then diethyl ether and the light-brown powder air-dried. Yield: 0.65 g (1.6 mmol, 17%). Mp: >330 \u00b0C. 1H NMR (400 MHz, DMSO-d 6): \u03b4 7.45-7.59 (m, 3H), 7.86 (d, J = 6.5 Hz, 2H), 7.90 (d, J = 5.1 Hz, 2H), 8.68 (s, 2H), 8.89 (d, J = 5.1 Hz, 2H), 8.93 (s, 2H). 13C NMR (101 MHz, DMSO-d 6): \u03b4 117.3, 118.3, 122.0, 125.5, 128.0, 128.2, 135.8, 138.2, 148.4, 149.0, 153.7, 154.4, 164.6. HR-ESMS. Calcd for C23H16N3O4 [M + H+]: m/z 398.1133. Found: m/z 398.1140. Selected IR (cm-1): 3028 br, 2781 br, 1714 s, 1593 s, 1550 m, 1361 m, 1276 s, 1221 s, 759 s, 691 s, 665 s.\n\nSynthesis of [Zn(L1)] (1)\n\nThe synthesis of 1 is typical for the family of MOFs reported here. H2 L1 (0.10 g, 0.25 mmol) was dissolved in a DMF (25 mL), water (5 mL), and concentrated nitric acid (2.3 mL) solution. To this was added zinc nitrate hexahydrate (0.075 g, 0.25 mmol), and the orange solution was mixed thoroughly and then dispersed evenly into 4 mL screw-cap vials, which were heated at 90 \u00b0C for 24 h. Orange single crystals suitable for XRD deposited directly from the hot solution and were collected by filtration. Yield: 0.066 g (0.11 mmol, 46%). Anal. Calcd for C23H13N3O4Zn\u22c5CH2O2\u22c5C3H7NO: C, 55.92; H, 3.83; N, 9.66. Found: C, 56.32; H, 3.83; N, 9.31. Selected IR (cm-1): 3414 br, 3068 br, 1634 s, 1557 s, 1356 s, 1241 m, 1093 w, 1016 w, 821 w, 786 m, 705 s, 630 w. Postactivation Anal. Calcd for C23H13N3O4Zn\u22c5H2O: C, 57.70; H, 3.16; N, 8.78. Found: C, 57.72; H, 3.53; N, 8.40. Selected IR (cm-1): 1607 s, 1553 s, 1478 w, 1359 s, 1240 m, 1015 w, 875 w, 821 w.", "data": [{"meta": {"name": "4\u2032-Phenyl-2,2\u2032:6\u2032,2\u2033-terpyridine-4,4\u2033-dicarboxylic Acid (H2L1)", "symbol": "", "chemical formula": "C23H16N3O4"}, "processes": [{"synthesis method": "chemical synthesis", "precursor": [{"name": "methyl-2-acetylisonicotinate", "amount": "3.55", "unit": "g"}, {"name": "benzaldehyde", "amount": "1.1", "unit": "g"}, {"name": "potassium hydroxide", "amount": "1.53", "unit": "g"}], "solution": [{"name": "ethanol", "amount": "45", "unit": "mL"}], "pressure": "", "temperature": "", "time": "30 min"}, {"synthesis method": "washing", "washing solution": "35% aqueous ammonia solution", "amount": "21 mL"}, {"synthesis method": "stirring", "pressure": "", "temperature": "room temperature", "time": "20 h"}, {"synthesis method": "precipitation", "precipitant": "HCl", "pH": "4"}], "yield": "17%"}, {"meta": {"name": "[Zn\u00ad(L1)] (1)", "symbol": "", "chemical formula": "C23H13N3O4Zn\u00b7CH2O2\u00b7C3H7NO"}, "processes": [{"synthesis method": "chemical synthesis", "precursor": [{"name": "H2L1", "amount": "0.10", "unit": "g"}, {"name": "DMF", "amount": "25", "unit": "mL"}, {"name": "water", "amount": "5", "unit": "mL"}, {"name": "concentrated nitric acid", "amount": "2.3", "unit": "mL"}], "solution": [{"name": "zinc nitrate hexahydrate", "amount": "0.075", "unit": "g"}], "pressure": "", "temperature": "90\u00b0C", "time": "24 h"}, {"synthesis method": "filtration", "pressure": "", "temperature": "", "time": ""}], "yield": "46%"}], "include_properties": ["chemical_synthesis", "filtration", "washing", "pH_adjustment"]}]

File: synthesis/800_acs/synthesis_ic801990g.json
[{"idx": "76, 77, 78, 79", "type": "text", "classification": "synthesis condition", "content": "<p>\n<bold>{[Co(tmphen)<sub>2</sub>]<sub>3</sub>[Fe(CN)<sub>6</sub>]<sub>2</sub>}</bold>. The Co<sup>III</sup>\n<sub>2</sub>Co<sup>II</sup>Fe<sup>II</sup>\n<sub>2</sub> blue solid form of the cluster was prepared by a variation of our previously reported synthesis. A solution of [(18-crown-6)K]<sub>3</sub>[Fe(CN)<sub>6</sub>] was prepared by stirring of 180 mg (0.547 mmol) of K<sub>3</sub>[Fe(CN)<sub>6</sub>] and 408 mg (1.54 mmol) of 18-crown-6 in 60 mL of acetonitrile for 24 h and filtering of the resulting solution to remove the excess K<sub>3</sub>[Fe(CN)<sub>6</sub>]. The other solution was prepared by combining 300 mg (1.03 mmol) of Co(NO<sub>3</sub>)<sub>2</sub>\u00b76H<sub>2</sub>O with 609 mg (2.58 mmol) of tmphen in 150 mL of acetonitrile. To this solution was slowly added the [Fe(CN)<sub>6</sub>]<sup>3\u2212</sup> solution, and the mixture was left to stand undisturbed for 3 days. The red crystals were collected by filtration, washed with acetonitrile (15 mL) and diethyl ether (30 mL), dried in vacuo, and left in air for at least 2 weeks to allow the sample to absorb \u223c24 water molecules of hydration. Yield: 477 mg (75%).</p><title>{[Ni(tmphen)<sub>2</sub>]<sub>3</sub>[Os(CN)<sub>6</sub>]<sub>2</sub>}</title><p>A sample of Ni(BF<sub>4</sub>)<sub>2</sub>\u00b76H<sub>2</sub>O (109 mg, 0.320 mmol) was added to 157 mg (0.664 mmol) of tmphen in 80 mL of acetonitrile, and the mixture was stirred for 30 min to afford a clear pale-pink solution. This solution was added to (PPN)<sub>3</sub>[Os(CN)<sub>6</sub>] (762 mg, 0.388 mmol) in 80 mL of acetonitrile. The mixture was left to stand for 5 days, after which time transparent orange needlelike crystals that had formed were collected by filtration, washed with acetonitrile (2 \u00d7 20 mL), and dried in vacuo. Yield: 212 mg (42%).</p><title>Mixture of {[Co(tmphen)<sub>2</sub>]<sub>3</sub>[Fe(CN)<sub>6</sub>]<sub>2</sub>[Mn(CH<sub>3</sub>OH)<sub>4</sub>]}<sub>\u221e</sub>(ClO<sub>4</sub>)<sub>3</sub> and {[Co(tmphen)<sub>2</sub>]<sub>3</sub>[Fe(CN)<sub>6</sub>]<sub>2</sub>[Mn(CH<sub>3</sub>OH)<sub>4</sub>]<sub>0.5</sub>[Mn(CH<sub>3</sub>OH)<sub>3</sub>(CH<sub>3</sub>O)]}<sub>\u221e</sub>(ClO<sub>4</sub>)<sub>3</sub>\n</title><p>The solutions were prepared by dissolving 49 mg (0.020 mmol) of the Co<sup>III</sup>\n<sub>2</sub>Co<sup>II</sup>Fe<sup>II</sup>\n<sub>2</sub> blue solid in 20 mL of methanol and 1000 mg (2.77 mmol) of Mn(ClO<sub>4</sub>)<sub>2</sub>\u00b76H<sub>2</sub>O in 20 mL of methanol. The Co<sub>3</sub>Fe<sub>2</sub> solution was layered onto the Mn<sup>II</sup> solution in 2 mL/2 mL portions in 5 mm i.d. Pyrex glass tubes, which led to the formation of dark-blue X-ray-quality crystals of both products after 2 days.</p><title>{[Co(tmphen)<sub>2</sub>]<sub>3</sub>[Fe(CN)<sub>6</sub>]<sub>2</sub>[Mn(CH<sub>3</sub>OH)<sub>4</sub>]}<sub>\u221e</sub>(ClO<sub>4</sub>)<sub>3</sub>\n</title><p>The solutions were prepared by dissolving 49 mg (0.020 mmol) of the Co<sup>III</sup>\n<sub>2</sub>Co<sup>II</sup>Fe<sup>II</sup>\n<sub>2</sub> blue solid in 40 mL of methanol and 244 mg (0.600 mmol) of [Mn(acac)<sub>2</sub>(H<sub>2</sub>O)<sub>2</sub>]ClO<sub>4</sub> in 40 mL of methanol. For bulk reactions, the Co<sub>3</sub>Fe<sub>2</sub> solution was layered on the Mn<sup>III</sup> solution in 4 mL/4 mL portions in glass vials and left to stand for 1 week. The dark-blue crystals were harvested, washed with methanol, and dried in vacuo. Yield: 43.3 mg (81%). IR (Nujol), \u03bd(C\ue5fcN), cm<sup>\u22121</sup>: 2140, 2103, and 2061. X-ray-quality crystals were grown by layering of the two solutions in 2 mL/2 mL portions in 5 mm i.d. Pyrex glass tubes.</p>", "clean_text": " {[Co(tmphen)2]3[Fe(CN)6]2}. The CoIII 2CoIIFeII 2 blue solid form of the cluster was prepared by a variation of our previously reported synthesis. A solution of [(18-crown-6)K]3[Fe(CN)6] was prepared by stirring of 180 mg (0.547 mmol) of K3[Fe(CN)6] and 408 mg (1.54 mmol) of 18-crown-6 in 60 mL of acetonitrile for 24 h and filtering of the resulting solution to remove the excess K3[Fe(CN)6]. The other solution was prepared by combining 300 mg (1.03 mmol) of Co(NO3)2\u22c56H2O with 609 mg (2.58 mmol) of tmphen in 150 mL of acetonitrile. To this solution was slowly added the [Fe(CN)6]3- solution, and the mixture was left to stand undisturbed for 3 days. The red crystals were collected by filtration, washed with acetonitrile (15 mL) and diethyl ether (30 mL), dried in vacuo, and left in air for at least 2 weeks to allow the sample to absorb ~24 water molecules of hydration. Yield: 477 mg (75%).\n\n{[Ni(tmphen)2]3[Os(CN)6]2}\n\nA sample of Ni(BF4)2\u22c56H2O (109 mg, 0.320 mmol) was added to 157 mg (0.664 mmol) of tmphen in 80 mL of acetonitrile, and the mixture was stirred for 30 min to afford a clear pale-pink solution. This solution was added to (PPN)3[Os(CN)6] (762 mg, 0.388 mmol) in 80 mL of acetonitrile. The mixture was left to stand for 5 days, after which time transparent orange needlelike crystals that had formed were collected by filtration, washed with acetonitrile (2 \u00d7 20 mL), and dried in vacuo. Yield: 212 mg (42%).\n\nMixture of {[Co(tmphen)2]3[Fe(CN)6]2[Mn(CH3OH)4]}\u221e(ClO4)3 and {[Co(tmphen)2]3[Fe(CN)6]2[Mn(CH3OH)4]0.5[Mn(CH3OH)3(CH3O)]}\u221e(ClO4)3 \n\nThe solutions were prepared by dissolving 49 mg (0.020 mmol) of the CoIII 2CoIIFeII 2 blue solid in 20 mL of methanol and 1000 mg (2.77 mmol) of Mn(ClO4)2\u22c56H2O in 20 mL of methanol. The Co3Fe2 solution was layered onto the MnII solution in 2 mL/2 mL portions in 5 mm i.d. Pyrex glass tubes, which led to the formation of dark-blue X-ray-quality crystals of both products after 2 days.\n\n{[Co(tmphen)2]3[Fe(CN)6]2[Mn(CH3OH)4]}\u221e(ClO4)3 \n\nThe solutions were prepared by dissolving 49 mg (0.020 mmol) of the CoIII 2CoIIFeII 2 blue solid in 40 mL of methanol and 244 mg (0.600 mmol) of [Mn(acac)2(H2O)2]ClO4 in 40 mL of methanol. For bulk reactions, the Co3Fe2 solution was layered on the MnIII solution in 4 mL/4 mL portions in glass vials and left to stand for 1 week. The dark-blue crystals were harvested, washed with methanol, and dried in vacuo. Yield: 43.3 mg (81%). IR (Nujol), \u03bd(C\ue5fcN), cm-1: 2140, 2103, and 2061. X-ray-quality crystals were grown by layering of the two solutions in 2 mL/2 mL portions in 5 mm i.d. Pyrex glass tubes.", "data": [{"meta": {"name": "{[Co(tmphen)2]3[Fe(CN)6]2}", "symbol": "", "chemical formula": ""}, "processes": [{"synthesis method": "chemical synthesis", "precursor": [{"name": "K3[Fe(CN)6]", "amount": "180", "unit": "mg"}, {"name": "Co(NO3)2\u00b76H2O", "amount": "300", "unit": "mg"}, {"name": "tmphen", "amount": "609", "unit": "mg"}], "solution": [{"name": "acetonitrile", "amount": "60", "unit": "mL"}, {"name": "MeOH/H2O solution", "amount": "6:1 v/v", "unit": ""}], "pressure": "", "temperature": "room temperature", "time": "3 days"}, {"synthesis method": "filtration", "time": "", "atmosphere": "", "pressure": ""}, {"synthesis method": "washing", "washing solution": "acetonitrile", "amount": "15 mL"}, {"synthesis method": "washing", "washing solution": "diethyl ether", "amount": "30 mL"}, {"synthesis method": "drying", "pressure": "vacuo", "temperature": "", "atmosphere": "", "time": ""}, {"synthesis method": "drying", "pressure": "", "temperature": "", "atmosphere": "air", "time": "2 weeks"}], "yield": "75%"}, {"meta": {"name": "{[Ni(tmphen)2]3[Os(CN)6]2}", "symbol": "", "chemical formula": ""}, "processes": [{"synthesis method": "chemical synthesis", "precursor": [{"name": "Ni(BF4)2\u00b76H2O", "amount": "109", "unit": "mg"}, {"name": "tmphen", "amount": "157", "unit": "mg"}], "solution": [{"name": "acetonitrile", "amount": "80", "unit": "mL"}, {"name": "(PPN)3[Os(CN)6]", "amount": "762", "unit": "mg"}], "pressure": "", "temperature": "room temperature", "time": "5 days"}, {"synthesis method": "filtration", "time": "", "atmosphere": "", "pressure": ""}, {"synthesis method": "washing", "washing solution": "acetonitrile", "amount": "2 \u00d7 20 mL"}, {"synthesis method": "drying", "pressure": "vacuo", "temperature": "", "atmosphere": "", "time": ""}], "yield": "42%"}, {"meta": {"name": "Mixture of {[Co(tmphen)2]3[Fe(CN)6]2[Mn(CH3OH)4]}\u221e(ClO4)3 and {[Co(tmphen)2]3[Fe(CN)6]2[Mn(CH3OH)0.5][Mn(CH3OH)3(CH3O)]}\u221e(ClO4)3", "symbol": "", "chemical formula": ""}, "processes": [{"synthesis method": "chemical synthesis", "precursor": [{"name": "Co3Fe2", "amount": "49", "unit": "mg"}, {"name": "Mn(ClO4)2\u00b76H2O", "amount": "1000", "unit": "mg"}], "solution": [{"name": "methanol", "amount": "20", "unit": "mL"}], "pressure": "", "temperature": "", "time": "2 days"}, {"synthesis method": "filtration", "time": "", "atmosphere": "", "pressure": ""}], "yield": ""}, {"meta": {"name": "{[Co(tmphen)2]3[Fe(CN)6]2[Mn(CH3OH)4]}\u221e(ClO4)3", "symbol": "", "chemical formula": ""}, "processes": [{"synthesis method": "chemical synthesis", "precursor": [{"name": "Co3Fe2", "amount": "49", "unit": "mg"}, {"name": "[Mn(acac)2(H2O)2]ClO4", "amount": "244", "unit": "mg"}], "solution": [{"name": "methanol", "amount": "40", "unit": "mL"}], "pressure": "", "temperature": "", "time": "1 week"}, {"synthesis method": "filtration", "time": "", "atmosphere": "", "pressure": ""}, {"synthesis method": "washing", "washing solution": "methanol", "amount": ""}, {"synthesis method": "drying", "pressure": "vacuo", "temperature": "", "atmosphere": "", "time": ""}], "yield": "81%"}], "include_properties": ["chemical_synthesis", "filtration", "washing", "drying", "chemical_synthesis", "filtration", "washing", "drying", "chemical_synthesis", "chemical_synthesis", "chemical_synthesis", "chemical_synthesis", "filtration", "washing", "drying", "chemical_synthesis", "chemical_synthesis", "filtration", "washing", "drying"]}]

File: synthesis/800_acs/synthesis_ic802060e.json
[{"idx": "8, 9", "type": "text", "classification": "synthesis condition", "content": "<title>2,2\u2032-bis{[(2\u2032-Benzylaminoformyl)phenoxyl]ethoxyl}-1,1\u2032-biphenylene (L<sup>I</sup>)</title><p>Chromatography (0\u221215% ethyl acetate in petroleum ether gradient). Yield: 75%. Mp: 98.8\u221299.2 \u00b0C. Anal. calcd (found) for C<sub>44</sub>H<sub>40</sub>N<sub>2</sub>O<sub>6</sub>: C, 76.28 (76.51); H, 5.82 (5.76); N, 4.04 (4.88)%. IR (KBr, \u03bd, cm<sup>\u22121</sup>): 3394 (s, NH), 1650 (s, C\ue5fbO), 1599 (m), 1532 (s), 1481 (m), 1296 (m), 1230 (s), 933 (m), 754 (s). <sup>1</sup>H NMR (CDCl<sub>3</sub>, 300 MHz, ppm): \u03b4 3.89 (t, <italic toggle=\"yes\">J</italic> = 4.5 Hz, 4H, \u2212CH<sub>2</sub>\u2212), 3.96 (t, <italic toggle=\"yes\">J</italic> = 5.4 Hz, 4H, \u2212CH<sub>2</sub>\u2212), 4.33 (d, <italic toggle=\"yes\">J</italic> = 5.2 Hz, 4H, NH\u2212CH<sub>2</sub>\u2212), 6.60 (t, <italic toggle=\"yes\">J</italic> = 8.7 Hz, 4H, Ar\u2212H), 6.84 (t, <italic toggle=\"yes\">J</italic> = 6.9 Hz, 2H, Ar\u2212H), 6.96 (t, <italic toggle=\"yes\">J</italic> = 7.2 Hz, 2H, Ar\u2212H), 7.02\u22127.23 (m, 16H, Ar\u2212H), 7.88 (s, 2H, \u2212NH\u2212), 8.17 (d, <italic toggle=\"yes\">J</italic> = 7.8 Hz, 2H, Ar\u2212H). <sup>13</sup>C NMR (CDCl<sub>3</sub>, 300 MHz, ppm): \u03b4 43.68, 66.68, 67.37, 112.36, 112.80, 121.20, 121.42, 121.69, 127.00, 127.48, 127.98, 128.37, 128.58, 131.66, 132.07, 132.49, 138.34, 155.20, 156.38, 164.82. ESI-MS: <italic toggle=\"yes\">m</italic>/<italic toggle=\"yes\">z</italic> 693.3 (M + H<sup>+</sup>).</p><title>5,5\u2032-Dibromo-2,2\u2032-bis{[(2\u2032-benzylaminoformyl)phenoxyl]ethoxyl}-1,1\u2032-biphenylene (L<sup>II</sup>)</title><p>Recrystallization from ethyl acetate. Yield: 68%. Mp: 131.6\u2212133.0 \u00b0C. Anal. calcd (found) for C<sub>44</sub>H<sub>38</sub>Br<sub>2</sub>N<sub>2</sub>O<sub>6</sub>: C, 62.13 (62.41); H, 4.50 (4.36); N, 3.09 (2.93)%. IR (KBr, \u03bd, cm<sup>\u22121</sup>): 3402 (s, NH), 1649 (s, C\ue5fbO), 1600 (m), 1530 (s), 1481 (m), 1291 (m), 1226 (s), 936 (m), 754 (s). <sup>1</sup>H NMR (CDCl<sub>3</sub>, 300 MHz, ppm): \u03b4 3.93 (t, <italic toggle=\"yes\">J</italic> = 3.9 Hz, 4H, \u2212CH<sub>2</sub>\u2212), 4.06 (t, <italic toggle=\"yes\">J</italic> = 3.6 Hz, 4H, \u2212CH<sub>2</sub>\u2212), 4.48 (d, <italic toggle=\"yes\">J</italic> = 5.4 Hz, 4H, NH\u2212CH<sub>2</sub>\u2212), 6.53 (d, <italic toggle=\"yes\">J</italic> = 9.0 Hz, 2H, Ar\u2212H), 6.69 (d, <italic toggle=\"yes\">J</italic> = 8.4 Hz, 2H, Ar\u2212H), 7.05\u22127.35 (m, 18H, Ar\u2212H), 7.87 (s, 2H, \u2212NH\u2212), 8.17 (dd, <italic toggle=\"yes\">J</italic> = 8.1 Hz, 2H, Ar\u2212H). <sup>13</sup>C NMR (CDCl<sub>3</sub>, 300 MHz, ppm): \u03b4 43.81, 66.82, 67.09, 112.24, 113.26, 114.07, 121.59, 121.73, 127.13, 127.42, 128.12, 128.39, 131.61, 132.17, 132.54, 133.96, 138.16, 154.18, 156.29, 164.79. ESI-MS: <italic toggle=\"yes\">m</italic>/<italic toggle=\"yes\">z</italic> 851.0 (M + H<sup>+</sup>).</p>", "clean_text": "2,2'-bis{[(2'-Benzylaminoformyl)phenoxyl]ethoxyl}-1,1'-biphenylene (LI)\n\nChromatography (0-15% ethyl acetate in petroleum ether gradient). Yield: 75%. Mp: 98.8-99.2 \u00b0C. Anal. calcd (found) for C44H40N2O6: C, 76.28 (76.51); H, 5.82 (5.76); N, 4.04 (4.88)%. IR (KBr, \u03bd, cm-1): 3394 (s, NH), 1650 (s, C\ue5fbO), 1599 (m), 1532 (s), 1481 (m), 1296 (m), 1230 (s), 933 (m), 754 (s). 1H NMR (CDCl3, 300 MHz, ppm): \u03b4 3.89 (t, J = 4.5 Hz, 4H, -CH2-), 3.96 (t, J = 5.4 Hz, 4H, -CH2-), 4.33 (d, J = 5.2 Hz, 4H, NH-CH2-), 6.60 (t, J = 8.7 Hz, 4H, Ar-H), 6.84 (t, J = 6.9 Hz, 2H, Ar-H), 6.96 (t, J = 7.2 Hz, 2H, Ar-H), 7.02-7.23 (m, 16H, Ar-H), 7.88 (s, 2H, -NH-), 8.17 (d, J = 7.8 Hz, 2H, Ar-H). 13C NMR (CDCl3, 300 MHz, ppm): \u03b4 43.68, 66.68, 67.37, 112.36, 112.80, 121.20, 121.42, 121.69, 127.00, 127.48, 127.98, 128.37, 128.58, 131.66, 132.07, 132.49, 138.34, 155.20, 156.38, 164.82. ESI-MS: m/z 693.3 (M + H+).\n\n5,5'-Dibromo-2,2'-bis{[(2'-benzylaminoformyl)phenoxyl]ethoxyl}-1,1'-biphenylene (LII)\n\nRecrystallization from ethyl acetate. Yield: 68%. Mp: 131.6-133.0 \u00b0C. Anal. calcd (found) for C44H38Br2N2O6: C, 62.13 (62.41); H, 4.50 (4.36); N, 3.09 (2.93)%. IR (KBr, \u03bd, cm-1): 3402 (s, NH), 1649 (s, C\ue5fbO), 1600 (m), 1530 (s), 1481 (m), 1291 (m), 1226 (s), 936 (m), 754 (s). 1H NMR (CDCl3, 300 MHz, ppm): \u03b4 3.93 (t, J = 3.9 Hz, 4H, -CH2-), 4.06 (t, J = 3.6 Hz, 4H, -CH2-), 4.48 (d, J = 5.4 Hz, 4H, NH-CH2-), 6.53 (d, J = 9.0 Hz, 2H, Ar-H), 6.69 (d, J = 8.4 Hz, 2H, Ar-H), 7.05-7.35 (m, 18H, Ar-H), 7.87 (s, 2H, -NH-), 8.17 (dd, J = 8.1 Hz, 2H, Ar-H). 13C NMR (CDCl3, 300 MHz, ppm): \u03b4 43.81, 66.82, 67.09, 112.24, 113.26, 114.07, 121.59, 121.73, 127.13, 127.42, 128.12, 128.39, 131.61, 132.17, 132.54, 133.96, 138.16, 154.18, 156.29, 164.79. ESI-MS: m/z 851.0 (M + H+).", "data": [{"meta": {"name": "2,2\u2032-bis{[(2\u2032-Benzylaminoformyl)phenoxyl]ethoxyl}-1,1\u2032-biphenylene (L<I>)", "symbol": "", "chemical formula": "C44H40N2O6"}, "processes": [{"synthesis method": "chromatography", "precursor": [{"name": "L<I>", "amount": "", "unit": ""}], "solution": [{"name": "petroleum ether", "amount": "", "unit": ""}, {"name": "ethyl acetate", "amount": "0-15%", "unit": ""}], "pressure": "", "temperature": "", "time": ""}], "yield": "75%"}, {"meta": {"name": "5,5\u2032-Dibromo-2,2\u2032-bis{[(2\u2032-benzylaminoformyl)phenoxyl]ethoxyl}-1,1\u2032-biphenylene (L<II>)", "symbol": "", "chemical formula": "C44H38Br2N2O6"}, "processes": [{"synthesis method": "recrystallization", "precursor": [{"name": "L<II>", "amount": "", "unit": ""}], "solution": [{"name": "ethyl acetate", "amount": "", "unit": ""}], "pressure": "", "temperature": "", "time": ""}], "yield": "68%"}], "include_properties": ["chemical_synthesis"]}]

File: synthesis/800_acs/synthesis_ic8b00582.json
[{"idx": "12, 13, 14, 15", "type": "text", "classification": "synthesis condition", "content": "<title>Synthesis of <italic>trans</italic>-[U<sup>VI</sup>O<sub>2</sub>(bihyat)\u00ad(H<sub>2</sub>O)<sub>2</sub>]\u00b7H<sub>2</sub>O (<bold>1</bold>)</title><p>To a stirred aqueous solution\n(20 mL) of H<sub>2</sub>bihyat (13 mg, 0.051 mmol) was added one portion\n(26 mg, 0.051 mmol) of [U<sup>VI</sup>O<sub>2</sub>(NO<sub>3</sub>)<sub>2</sub>(H<sub>2</sub>O)<sub>2</sub>]\u00b74H<sub>2</sub>O (pH\n\u2248 4). Upon addition of the uranyl salt, the reaction mixture\nbecame brown, indicating complex formation. Brown crystals deposited\nupon the partial slow evaporation of the mother liquor. The crystalline\nsolid was recovered by filtration, washed with a minimum amount of\ncold water, and dried under vacuum. Yield: 15 mg (51%, based on H<sub>2</sub>bihyat). IR (ATR, cm<sup>\u20131</sup>): 1531 [\u03bd\u00ad(-C\ue5fbN-),\ns] 904 [\u03bd<sub>as</sub>(U\ue5fbO), s], 855 [\u03bd<sub>s</sub>(U\ue5fbO), w]. Anal. Calcd for C<sub>9</sub>H<sub>20</sub>N<sub>6</sub>O<sub>8</sub>U (<italic>M</italic>\n<sub>r</sub> = 578.3): C,\n18.69; H, 3.49; N, 14.53; Anal. Found C, 18.69; H, 3.41; N, 14.54%.</p><title>Synthesis of <italic>trans</italic>-Na<sub>2</sub>[U<sup>VI</sup>O<sub>2</sub>(bihyat)<sub>2</sub>]\u00b72H<sub>2</sub>O (<bold>2</bold>)</title><p>To a stirred aqueous solution (2 mL) of H<sub>2</sub>bihyat\n(20 mg, 0.078 mmol) was added one portion (20 mg, 0.039 mmol) of [U<sup>VI</sup>O<sub>2</sub>(NO<sub>3</sub>)<sub>2</sub>(H<sub>2</sub>O)<sub>2</sub>]\u00b74H<sub>2</sub>O. The reaction mixture became brown,\nand the pH was adjusted to 11 with ca. 130 \u03bcL of a 10% w/v NaOH\nsolution. The solution was layered with methyl alcohol, and brown\ncrystals of compound <bold>2</bold> suitable for X-ray diffraction\nanalysis were formed after 5 d. The crystalline solid was recovered\nby filtration, washed with a minimum amount of methyl alcohol, and\ndried under vacuum. Yield: 15 mg (45%) based on H<sub>2</sub>bihyat.\nIR (ATR, cm<sup>\u20131</sup>): 1535 [\u03bd\u00ad(-C\ue5fbN-), s]\n846 [\u03bd<sub>as</sub>(U\ue5fbO), s], 761 [\u03bd<sub>s</sub>(U\ue5fbO), w]. Anal. Calcd for C<sub>18</sub>H<sub>32</sub>Na<sub>2</sub>N<sub>12</sub>O<sub>10</sub>U (<italic>M</italic>\n<sub>r</sub> = 860.6): C, 25.12; H,3.75; N, 19.53; Anal. Found C, 25.16; H, 3.69;\nN, 19.48%.</p><title>Synthesis of K<sub>2</sub>[U<sup>VI</sup>\n<sub>2</sub>O<sub>4</sub>(\u03bc<sub>2</sub>-OH)<sub>2</sub>(bihyat)<sub>2</sub>]\u00b73H<sub>2</sub>O (<bold>3</bold>)</title><p>To a stirred\naqueous solution (4 mL) of H<sub>2</sub>bihyat (20 mg, 0.078 mmol)\nwas added one portion (39 mg, 0.078 mmol) of [U<sup>VI</sup>O<sub>2</sub>(NO<sub>3</sub>)<sub>2</sub>(H<sub>2</sub>O)<sub>2</sub>]\u00b74H<sub>2</sub>O. The reaction mixture became brown, and the pH was adjusted\nto 9 with ca. 175 \u03bcL of a 10% w/v KOH solution. The solution\nwas layered with methyl alcohol, and brown crystals of compound <bold>3</bold> suitable for X-ray diffraction analysis were formed after\n8 d. The crystalline solid was recovered by filtration, washed with\na minimum amount of methyl alcohol, and dried under vacuum. Yield:\n18 mg (38%) based on H<sub>2</sub>bihyat. IR (ATR, cm<sup>\u20131</sup>): 1554 [\u03bd\u00ad(-C\ue5fbN-), s] 887 [\u03bd<sub>as</sub>(U\ue5fbO),\ns], 825 [\u03bd<sub>s</sub>(U\ue5fbO), w]. Anal. Calcd for C<sub>18</sub>H<sub>36</sub>K<sub>2</sub>N<sub>12</sub>O<sub>15</sub>U<sub>2</sub> (<italic>M</italic>\n<sub>r</sub> = 1214.58): C, 17.78; H,\n2.98; N, 13.83; Anal. Found C, 17.70; H, 2.93; N, 13.89%.</p><title>Synthesis of\n(Et<sub>3</sub>N)<sub>2</sub>[U<sup>VI</sup>\n<sub>3</sub>O<sub>6</sub>(bihyat)<sub>4</sub>]\u00b74CH<sub>3</sub>CN (<bold>4</bold>)</title><p>Sequential addition of [U<sup>VI</sup>O<sub>2</sub>(NO<sub>3</sub>)<sub>2</sub>(H<sub>2</sub>O)<sub>2</sub>]\u00b74H<sub>2</sub>O (26\nmg, 0.052 mmol) and triethylamine (14 mg, 0.138 mmol,19 \u03bcL)\ninto a stirred hot (70 \u00b0C) acetonitrile (2 mL) solution of H<sub>2</sub>bihyat (18 mg, 0.069 mmol) resulted in a clear brown solution.\nThe solution was left undisturbed at ambient temperature (25 \u00b0C)\nfor 2 d, and brown crystals suitable for X-ray diffraction analysis\nwere obtained. The crystals were recovered by filtration and dried\nunder vacuum. Yield: 32 mg (85%) based on H<sub>2</sub>bihyat. IR\n(ATR, cm<sup>\u20131</sup>):1535 [\u03bd\u00ad(-C\ue5fbN-), s] 902\n[\u03bd<sub>as</sub>(U\ue5fbO), s], 855 [\u03bd<sub>s</sub>(U\ue5fbO),\nw]. Anal. Calcd for C<sub>56</sub>H<sub>100</sub>N<sub>30</sub>O<sub>18</sub>U<sub>3</sub> (<italic>M</italic>\n<sub>r</sub> = 2195.7):\nC, 30.63; H, 4.59; N, 19.14; Anal. Found C, 30.56; H, 4.60; N, 19.18%.</p>", "clean_text": "Synthesis of trans-[UVIO2(bihyat)(H2O)2]\u22c5H2O (1)\n\nTo a stirred aqueous solution (20 mL) of H2bihyat (13 mg, 0.051 mmol) was added one portion (26 mg, 0.051 mmol) of [UVIO2(NO3)2(H2O)2]\u22c54H2O (pH ~ 4). Upon addition of the uranyl salt, the reaction mixture became brown, indicating complex formation. Brown crystals deposited upon the partial slow evaporation of the mother liquor. The crystalline solid was recovered by filtration, washed with a minimum amount of cold water, and dried under vacuum. Yield: 15 mg (51%, based on H2bihyat). IR (ATR, cm-1): 1531 [\u03bd(-C\ue5fbN-), s] 904 [\u03bdas(U\ue5fbO), s], 855 [\u03bds(U\ue5fbO), w]. Anal. Calcd for C9H20N6O8U (M r = 578.3): C, 18.69; H, 3.49; N, 14.53; Anal. Found C, 18.69; H, 3.41; N, 14.54%.\n\nSynthesis of trans-Na2[UVIO2(bihyat)2]\u22c52H2O (2)\n\nTo a stirred aqueous solution (2 mL) of H2bihyat (20 mg, 0.078 mmol) was added one portion (20 mg, 0.039 mmol) of [UVIO2(NO3)2(H2O)2]\u22c54H2O. The reaction mixture became brown, and the pH was adjusted to 11 with ca. 130 \u03bcL of a 10% w/v NaOH solution. The solution was layered with methyl alcohol, and brown crystals of compound 2 suitable for X-ray diffraction analysis were formed after 5 d. The crystalline solid was recovered by filtration, washed with a minimum amount of methyl alcohol, and dried under vacuum. Yield: 15 mg (45%) based on H2bihyat. IR (ATR, cm-1): 1535 [\u03bd(-C\ue5fbN-), s] 846 [\u03bdas(U\ue5fbO), s], 761 [\u03bds(U\ue5fbO), w]. Anal. Calcd for C18H32Na2N12O10U (M r = 860.6): C, 25.12; H,3.75; N, 19.53; Anal. Found C, 25.16; H, 3.69; N, 19.48%.\n\nSynthesis of K2[UVI 2O4(\u03bc2-OH)2(bihyat)2]\u22c53H2O (3)\n\nTo a stirred aqueous solution (4 mL) of H2bihyat (20 mg, 0.078 mmol) was added one portion (39 mg, 0.078 mmol) of [UVIO2(NO3)2(H2O)2]\u22c54H2O. The reaction mixture became brown, and the pH was adjusted to 9 with ca. 175 \u03bcL of a 10% w/v KOH solution. The solution was layered with methyl alcohol, and brown crystals of compound 3 suitable for X-ray diffraction analysis were formed after 8 d. The crystalline solid was recovered by filtration, washed with a minimum amount of methyl alcohol, and dried under vacuum. Yield: 18 mg (38%) based on H2bihyat. IR (ATR, cm-1): 1554 [\u03bd(-C\ue5fbN-), s] 887 [\u03bdas(U\ue5fbO), s], 825 [\u03bds(U\ue5fbO), w]. Anal. Calcd for C18H36K2N12O15U2 (M r = 1214.58): C, 17.78; H, 2.98; N, 13.83; Anal. Found C, 17.70; H, 2.93; N, 13.89%.\n\nSynthesis of (Et3N)2[UVI 3O6(bihyat)4]\u22c54CH3CN (4)\n\nSequential addition of [UVIO2(NO3)2(H2O)2]\u22c54H2O (26 mg, 0.052 mmol) and triethylamine (14 mg, 0.138 mmol,19 \u03bcL) into a stirred hot (70 \u00b0C) acetonitrile (2 mL) solution of H2bihyat (18 mg, 0.069 mmol) resulted in a clear brown solution. The solution was left undisturbed at ambient temperature (25 \u00b0C) for 2 d, and brown crystals suitable for X-ray diffraction analysis were obtained. The crystals were recovered by filtration and dried under vacuum. Yield: 32 mg (85%) based on H2bihyat. IR (ATR, cm-1):1535 [\u03bd(-C\ue5fbN-), s] 902 [\u03bdas(U\ue5fbO), s], 855 [\u03bds(U\ue5fbO), w]. Anal. Calcd for C56H100N30O18U3 (M r = 2195.7): C, 30.63; H, 4.59; N, 19.14; Anal. Found C, 30.56; H, 4.60; N, 19.18%.", "data": [[[{"meta": {"name": "trans-[U(VI)O2(bihyat)(H2O)2]\u00b7H2O", "symbol": "1", "chemical formula": "C9H20N6O8U"}, "processes": [{"synthesis method": "chemical synthesis", "precursor": [{"name": "H2bihyat", "amount": "13", "unit": "mg"}, {"name": "[U(VI)O2(NO3)2(H2O)2]\u00b74H2O", "amount": "26", "unit": "mg"}], "solution": [{"name": "H2O", "amount": "20", "unit": "mL"}], "pressure": "", "temperature": "", "time": ""}, {"synthesis method": "filtration", "time": "", "atmosphere": "", "pressure": ""}, {"synthesis method": "washing", "washing solution": "cold water", "amount": "minimum amount"}, {"synthesis method": "drying", "pressure": "vacuum", "temperature": "", "atmosphere": "", "time": ""}], "yield": "51%"}], [{"meta": {"name": "trans-Na2[U(VI)O2(bihyat)2]\u00b72H2O", "symbol": "2", "chemical formula": "C18H32Na2N12O10U"}, "processes": [{"synthesis method": "chemical synthesis", "precursor": [{"name": "H2bihyat", "amount": "20", "unit": "mg"}, {"name": "[U(VI)O2(NO3)2(H2O)2]\u00b74H2O", "amount": "20", "unit": "mg"}], "solution": [{"name": "H2O", "amount": "2", "unit": "mL"}], "pressure": "", "temperature": "", "time": ""}, {"synthesis method": "pH adjustment", "pH": "11", "modulator": "10% w/v NaOH solution"}, {"synthesis method": "layering", "solvent": "methyl alcohol"}, {"synthesis method": "filtration", "time": "", "atmosphere": "", "pressure": ""}, {"synthesis method": "washing", "washing solution": "methyl alcohol", "amount": "minimum amount"}, {"synthesis method": "drying", "pressure": "vacuum", "temperature": "", "atmosphere": "", "time": ""}], "yield": "45%"}], [{"meta": {"name": "K2[U(VI)2O4(\u03bc2-OH)2(bihyat)2]\u00b73H2O", "symbol": "3", "chemical formula": "C18H36K2N12O15U2"}, "processes": [{"synthesis method": "chemical synthesis", "precursor": [{"name": "H2bihyat", "amount": "20", "unit": "mg"}, {"name": "[U(VI)O2(NO3)2(H2O)2]\u00b74H2O", "amount": "39", "unit": "mg"}], "solution": [{"name": "H2O", "amount": "4", "unit": "mL"}], "pressure": "", "temperature": "", "time": ""}, {"synthesis method": "pH adjustment", "pH": "9", "modulator": "10% w/v KOH solution"}, {"synthesis method": "layering", "solvent": "methyl alcohol"}, {"synthesis method": "filtration", "time": "", "atmosphere": "", "pressure": ""}, {"synthesis method": "washing", "washing solution": "methyl alcohol", "amount": "minimum amount"}, {"synthesis method": "drying", "pressure": "vacuum", "temperature": "", "atmosphere": "", "time": ""}], "yield": "38%"}], [{"meta": {"name": "(Et3N)2[U(VI)3O6(bihyat)4]\u00b74CH3CN", "symbol": "4", "chemical formula": "C56H100N30O18U3"}, "processes": [{"synthesis method": "chemical synthesis", "precursor": [{"name": "[U(VI)O2(NO3)2(H2O)2]\u00b74H2O", "amount": "26", "unit": "mg"}, {"name": "triethylamine", "amount": "14", "unit": "mg"}], "solution": [{"name": "acetonitrile", "amount": "2", "unit": "mL"}, {"name": "H2bihyat", "amount": "18", "unit": "mg"}], "pressure": "", "temperature": "70\u00b0C", "time": ""}, {"synthesis method": "standing", "temperature": "25\u00b0C", "time": "2 days"}, {"synthesis method": "filtration", "time": "", "atmosphere": "", "pressure": ""}, {"synthesis method": "drying", "pressure": "vacuum", "temperature": "", "atmosphere": "", "time": ""}], "yield": "85%"}]]], "include_properties": ["chemical_synthesis", "filtration", "washing", "drying", "pH_adjustment", "filtration", "washing", "drying", "pH_adjustment", "filtration", "washing", "drying", "chemical_synthesis", "filtration", "drying"]}]
