Repository: Yeonghun1675/L2M3

<div align="center">
<h1> ⛏L2M3: Large Language Models Material Miner </h1> 
</div>

## Summary
L2M3 is designed to efficiently gather experimental Metal-Organic Framework (MOF) data from scientific literature, addressing the challenge of accessing hard-to-find data and enhancing the quality of information available for machine learning in materials science. By utilizing a chain of advanced Large Language Models (LLMs), we developed a systematic method for extracting and organizing MOF data into a structured, usable format. Our approach has successfully compiled data from over 40,000 research articles, creating a comprehensive, ready-to-use dataset.

File: synthesis/800_acs/synthesis_ic8b01528.json
[{"idx": "8, 9", "type": "text", "classification": "synthesis condition", "content": "<title>Synthesis of TBA<sub>2</sub>[V<sub>6</sub>O<sub>13</sub>(L)<sub>2</sub>]\u00b72CH<sub>3</sub>CN (<bold>1</bold>)</title><p>A mixture of [<italic>n</italic>-Bu<sub>4</sub>N]<sub>3</sub>[H<sub>3</sub>V<sub>10</sub>O<sub>28</sub>] (6.24 g, 3.70 mmol) and H<sub>3</sub>L (2.03 g, 11.1 mmol)\nin acetonitrile (170 mL) was refluxed for 10 h. The dark green mixture\nwas cooled slowly to room temperature and large amount of red crystals\nwere formed after 10 h. The crystals were filtrated, washed with acetonitrile\nand diethyl ether, and dried in air. Yield: 4.62 g, 52% based on [<italic>n</italic>-Bu<sub>4</sub>N]<sub>3</sub>[H<sub>3</sub>V<sub>10</sub>O<sub>28</sub>]. Anal. Calcd For H<sub>98</sub>C<sub>54</sub>N<sub>6</sub>O<sub>19</sub>V<sub>6</sub> (1441.03): C: 45.00; N: 5.83;\nH: 6.85. Found: C<sub>:</sub> 44.63; N: 5.96; H: 6.56. <sup>1</sup>H NMR \u03b4 = 8.55 (d, <italic>J</italic> = 5.80 Hz, 4H), 7.37\n(d, <italic>J</italic> = 5.92 Hz, 4H), 5.22 (s, 12H), 3.19\u20133.15\n(m, 16H), 1.61\u20131.53 (m, 16H), 1.34\u20131.29 (m, 16H), 0.94\n(t, <italic>J</italic> = 7.24 Hz, 24H). <sup>13</sup>C NMR \u03b4\n= 150.5, 157.9, 121.8, 118.2, 84.8, 57.9, 41.4, 23.7, 19.6, 13.9,\n1.6, in addition to the CH<sub>3</sub>CN and TBA resonances. IR (KBr,\ncm<sup>\u20131</sup>): 2961 (m), 2932 (w), 2873 (m), 2851 (w), 1596\n(m), 1543 (w), 1483 (m), 1458 (w), 1410 (w), 1382 (w), 1082 (s), 1069\n(s), 954 (vs), 805 (s), 723 (s), 663 (m), 584 (m), 564 (w), 514 (w),\n485 (w), 418 (s).</p><title>Synthesis of (TBA)<sub>3</sub>Cu\u00ad[V<sub>6</sub>O<sub>13</sub>(L)<sub>2</sub>]<sub>2</sub>\u00b74DEF (<bold>2</bold>)</title><p>A mixture of <bold>1</bold> (15 mg, 0.01 mmol), CuI (11\nmg, 0.06 mmol), tetrabutyl ammonium iodide (20 mg, 0.05 mmol), <italic>N</italic>,<italic>N</italic>\u2032-diethylformamide (DEF) (3 mL),\nCH<sub>3</sub>CN (1 mL), and triethylamine (0.5 mL) was placed in\na 20 mL vial and stirred for 30 min. The vial was sealed, heated at\n100 \u00b0C for 3 days, and cooled to room temperature, after which\ndark brown stick crystals of <bold>2</bold> were obtained. Yield:\n15 mg, 30% based on <bold>1</bold>. Elemental analysis (%) calcd for\nH<sub>192</sub>C<sub>104</sub>N<sub>11</sub>O<sub>42</sub>V<sub>12</sub>Cu (2943.53): C: 42.44; N: 5.23; H: 6.57. Found: C: 43.12; N: 5.85;\nH: 5.83. IR (KBr, cm<sup>\u20131</sup>): 3425 (m), 3006 (w), 2973\n(w), 2893 (w), 2848 (w), 2472 (w), 1605 (s), 1537 (w), 1495 (w), 1476\n(w), 1460 (w), 1440 (w), 1415 (m), 1385 (m), 1356 (w), 1308 (w), 1224\n(m), 1163 (m), 1094 (vs), 1019 (vs), 1069 (vs), 1014 (m), 946 (vs),\n843 (w), 821 (m), 798 (vs), 707 (m), 675 (s), 583 (m), 554 (m), 488\n(w), 418 (vs), 376 (w).</p>", "clean_text": "Synthesis of TBA2[V6O13(L)2]\u22c52CH3CN (1)\n\nA mixture of [n-Bu4N]3[H3V10O28] (6.24 g, 3.70 mmol) and H3L (2.03 g, 11.1 mmol) in acetonitrile (170 mL) was refluxed for 10 h. The dark green mixture was cooled slowly to room temperature and large amount of red crystals were formed after 10 h. The crystals were filtrated, washed with acetonitrile and diethyl ether, and dried in air. Yield: 4.62 g, 52% based on [n-Bu4N]3[H3V10O28]. Anal. Calcd For H98C54N6O19V6 (1441.03): C: 45.00; N: 5.83; H: 6.85. Found: C: 44.63; N: 5.96; H: 6.56. 1H NMR \u03b4 = 8.55 (d, J = 5.80 Hz, 4H), 7.37 (d, J = 5.92 Hz, 4H), 5.22 (s, 12H), 3.19-3.15 (m, 16H), 1.61-1.53 (m, 16H), 1.34-1.29 (m, 16H), 0.94 (t, J = 7.24 Hz, 24H). 13C NMR \u03b4 = 150.5, 157.9, 121.8, 118.2, 84.8, 57.9, 41.4, 23.7, 19.6, 13.9, 1.6, in addition to the CH3CN and TBA resonances. IR (KBr, cm-1): 2961 (m), 2932 (w), 2873 (m), 2851 (w), 1596 (m), 1543 (w), 1483 (m), 1458 (w), 1410 (w), 1382 (w), 1082 (s), 1069 (s), 954 (vs), 805 (s), 723 (s), 663 (m), 584 (m), 564 (w), 514 (w), 485 (w), 418 (s).\n\nSynthesis of (TBA)3Cu[V6O13(L)2]2\u22c54DEF (2)\n\nA mixture of 1 (15 mg, 0.01 mmol), CuI (11 mg, 0.06 mmol), tetrabutyl ammonium iodide (20 mg, 0.05 mmol), N,N'-diethylformamide (DEF) (3 mL), CH3CN (1 mL), and triethylamine (0.5 mL) was placed in a 20 mL vial and stirred for 30 min. The vial was sealed, heated at 100 \u00b0C for 3 days, and cooled to room temperature, after which dark brown stick crystals of 2 were obtained. Yield: 15 mg, 30% based on 1. Elemental analysis (%) calcd for H192C104N11O42V12Cu (2943.53): C: 42.44; N: 5.23; H: 6.57. Found: C: 43.12; N: 5.85; H: 5.83. IR (KBr, cm-1): 3425 (m), 3006 (w), 2973 (w), 2893 (w), 2848 (w), 2472 (w), 1605 (s), 1537 (w), 1495 (w), 1476 (w), 1460 (w), 1440 (w), 1415 (m), 1385 (m), 1356 (w), 1308 (w), 1224 (m), 1163 (m), 1094 (vs), 1019 (vs), 1069 (vs), 1014 (m), 946 (vs), 843 (w), 821 (m), 798 (vs), 707 (m), 675 (s), 583 (m), 554 (m), 488 (w), 418 (vs), 376 (w).", "data": [[[{"meta": {"name": "TBA2[V6O13(L)2]\u00b72CH3CN", "symbol": "1", "chemical formula": "H98C54N6O19V6"}, "processes": [{"synthesis method": "chemical synthesis", "precursor": [{"name": "[n-Bu4N]3[H3V10O28]", "amount": "6.24", "unit": "g"}, {"name": "H3L", "amount": "2.03", "unit": "g"}], "solution": [{"name": "acetonitrile", "amount": "170", "unit": "mL"}], "pressure": "", "temperature": "reflux", "time": "10 h"}, {"synthesis method": "filtration", "time": "10 h"}, {"synthesis method": "washing", "washing solution": "acetonitrile"}, {"synthesis method": "washing", "washing solution": "diethyl ether"}, {"synthesis method": "drying", "pressure": "", "temperature": "", "atmosphere": "air", "time": ""}], "yield": "52%"}], [{"meta": {"name": "(TBA)3Cu[V6O13(L)2]2\u00b74DEF", "symbol": "2", "chemical formula": "H192C104N11O42V12Cu"}, "processes": [{"synthesis method": "chemical synthesis", "precursor": [{"name": "1", "amount": "15", "unit": "mg"}, {"name": "CuI", "amount": "11", "unit": "mg"}, {"name": "tetrabutyl ammonium iodide", "amount": "20", "unit": "mg"}], "solution": [{"name": "DEF", "amount": "3", "unit": "mL"}, {"name": "CH3CN", "amount": "1", "unit": "mL"}, {"name": "triethylamine", "amount": "0.5", "unit": "mL"}], "pressure": "", "temperature": "100\u00b0C", "time": "3 days"}, {"synthesis method": "cooling", "temperature": "room temperature"}, {"synthesis method": "filtration", "time": ""}, {"synthesis method": "drying", "pressure": "", "temperature": "", "atmosphere": "", "time": ""}], "yield": "30%"}]]], "include_properties": ["chemical_synthesis", "filtration", "washing", "drying", "chemical_synthesis"]}]

File: synthesis/800_acs/synthesis_ic8b02929.json
[{"idx": "6, 7", "type": "text", "classification": "synthesis condition", "content": "<title>Preparation\nof 1-(<italic toggle=\"yes\">m</italic>-tolyl)-1<italic toggle=\"yes\">H</italic>-1,2,3-triazole-4-(4,4,5,5-tetramethylimidazoline-1-oxyl-3-oxide)\nRadical (TlTrzNIT)</title><p>The radical was prepared by the condensation\nof 2,3-dimethyl-2,3-bis\u00ad(hydroxylammonium)\u00adbutane sulfate (264 mg; 1.08\nmmol) in 20 mL of methanol and triethylamine (470 \u03bcL, 3.24 mmol)\nwith 1-(<italic toggle=\"yes\">m</italic>-tolyl)-1<italic toggle=\"yes\">H</italic>-1,2,3-triazole-4-carbaldehyde\n(synthesized via a previously described route) (200 mg; 1.08 mmol). This mixture was stirred at 40 \u00b0C\nfor 8 h and at room temperature for an additional 16 h. A colorless\noil was obtained by vacuum evaporation of the solvent. The oil was\ndissolved in dichloromethane and oxidized with NaIO<sub>4</sub> (114\nmg, 0.54 mmol) at ice bath temperature. The organic solvent was evaporated\nto dryness and the solid residue purified by column chromatography\n(silica gel and diethyl ether as eluent), followed by evaporation\nof the solvent to obtain a blue powder. Suitable crystals for X-ray\ndiffraction (XRD) were obtained by dissolving the product in diethyl\nether, followed by slow evaporation of the solvent. Yield: 72%. Melting\npoint (mp): product decomposes into a green solid at 169 \u00b0C.\nIR (ATR, \u03bd (cm<sup>\u20131</sup>)): 3123 (w, \u03bd\u00ad(N\u2013H)\naromatic); 3060 (w, \u03bd\u00ad(C\u2013H) aromatic); 2986, 2924, and\n2867 (w, \u03bd\u00ad(C\u2013H) aliphatic); 1589\u00ad(m), 1494\u00ad(m) and 1427(s)\n\u03bd\u00ad((C\ue5fbC) and/or (\u2212N\ue5fbN) aromatic). UV-vis\n(solid state, \u03bb (in nm)): 259 and 346 (\u03c0\u2013\u03c0*\nof the nitronyl-nitroxide and/or triazole moieties); 520, 561, 606, and 665 (<italic toggle=\"yes\">n</italic>\u2013\u03c0\nof the NIT moiety).</p><title>General Synthetic Procedure\nfor Compounds <bold>1</bold>\u2013<bold>4</bold>\n</title><p>[Cu\u00ad(hfac)<sub>2</sub>] hydrate (16.4 mg; 0.032 mmol) or [Co\u00ad(hfac)<sub>2</sub>]\nhydrate (16.4 mg; 0.032 mmol) and [Ln\u00ad(hfac)<sub>3</sub>] hydrates\n[Ln = Gd (<bold>1</bold>), Tb (<bold>2</bold>), Dy (<bold>3</bold> or <bold>4</bold>)] (0.016 mmol) were dissolved in 10 mL of boiling <italic toggle=\"yes\">n</italic>-heptane and the solution was refluxed for 2 h under constant\nstirring. After cooling to 60 \u00b0C, a solution of radical TlTrzNIT\n(10 mg; 0.032 mmol) dissolved in 1 mL of dichloromethane was added.\nDark blue crystals with rectangular prism shapes were obtained within\n2\u20133 days (<bold>1</bold>\u2013<bold>3</bold>) or 10 days\nfor <bold>4</bold>. Yield: 52% (<bold>1</bold>), 61% (<bold>2</bold>), 51% (<bold>3</bold>), and 44% (<bold>4)</bold>. IR (ATR, cm<sup>\u20131</sup>) for <bold>1</bold>: 3002 (w, \u03bd\u00ad(C\u2013H)\naromatic); 2962, 2938, 2876 (w, \u03bd\u00ad(C\u2013H) aliphatic); 1650\n(s, \u03bd\u00ad(C\ue5fbO)); 1469 (m, \u03b4\u00ad(C\u2013H)) 1252, 1197,\n1138, and 1096 (s, \u03bd\u00ad(C\u2013F)). For <bold>2</bold>: 3009\n(w, C\u2013H aromatic); 2993, 2960, 2928, 2856 (w, \u03bd\u00ad(C\u2013H)\naliphatic); 1650 (s, \u03bd\u00ad(C\ue5fbO)); 1469 (m, \u03b4\u00ad(C\u2013H));\n1252, 1197, 1139, 1106, and 1096 (s, \u03bd\u00ad(C\u2013F)). For <bold>3</bold>: 3002 (w, \u03bd\u00ad(C\u2013H) aromatic); 2965, 2938, 2874\n(w, \u03bd\u00ad(C\u2013H) aliphatic); 1650 (w, \u03bd\u00ad(C\ue5fbO));\n1471 (m, \u03b4\u00ad(C\u2013H)); 1251, 1196, 1138, and 1097 (s, \u03bd\u00ad(C\u2013F)).\nFor <bold>4</bold>: 2994, 2939, 2904, 2873 (w, \u03bd\u00ad(C\u2013H)\naliphatic); 1648 (s, \u03bd\u00ad(C\ue5fbO)); 1485 (m, \u03b4\u00ad(C\u2013H));\n1251, 1194, 1136, and 1098 (s, \u03bd\u00ad(C\u2013F)). UV-vis (solid\nstate, \u03bb in nm) for <bold>1</bold>: 259, 306, 351 (\u03c0\u2013\u03c0*\nfor the TlTrzNIT ligand or the diketonate moieties) 451, 547, 585, 638 (intraligand and MLCT transitions).\nFor <bold>2</bold>: 265, 307, 351 (\u03c0\u2013\u03c0* for the\nTlTrzNIT ligand or the diketonate moieties); 450, 548, 588, 640 (intraligand\nand MLCT transitions). For <bold>3</bold>: 265, 307, 351 (\u03c0\u2013\u03c0*\nfor the TlTrzNIT ligand or the diketonate moieties), 450, 540, 585,\n640 (intraligand and MLCT transitions). For <bold>4</bold>: 260, 306,\n347 (\u03c0\u2013\u03c0* for the TlTrzNIT ligand or the diketonate\nmoieties), 400 (broad shoulder), 542, 580, 640 (intraligand and MLCT\ntransitions).</p>", "clean_text": "Preparation of 1-(m-tolyl)-1H-1,2,3-triazole-4-(4,4,5,5-tetramethylimidazoline-1-oxyl-3-oxide) Radical (TlTrzNIT)\n\nThe radical was prepared by the condensation of 2,3-dimethyl-2,3-bis(hydroxylammonium)butane sulfate (264 mg; 1.08 mmol) in 20 mL of methanol and triethylamine (470 \u03bcL, 3.24 mmol) with 1-(m-tolyl)-1H-1,2,3-triazole-4-carbaldehyde (synthesized via a previously described route) (200 mg; 1.08 mmol). This mixture was stirred at 40 \u00b0C for 8 h and at room temperature for an additional 16 h. A colorless oil was obtained by vacuum evaporation of the solvent. The oil was dissolved in dichloromethane and oxidized with NaIO4 (114 mg, 0.54 mmol) at ice bath temperature. The organic solvent was evaporated to dryness and the solid residue purified by column chromatography (silica gel and diethyl ether as eluent), followed by evaporation of the solvent to obtain a blue powder. Suitable crystals for X-ray diffraction (XRD) were obtained by dissolving the product in diethyl ether, followed by slow evaporation of the solvent. Yield: 72%. Melting point (mp): product decomposes into a green solid at 169 \u00b0C. IR (ATR, \u03bd (cm-1)): 3123 (w, \u03bd(N-H) aromatic); 3060 (w, \u03bd(C-H) aromatic); 2986, 2924, and 2867 (w, \u03bd(C-H) aliphatic); 1589(m), 1494(m) and 1427(s) \u03bd((C\ue5fbC) and/or (-N\ue5fbN) aromatic). UV-vis (solid state, \u03bb (in nm)): 259 and 346 (\u03c0-\u03c0* of the nitronyl-nitroxide and/or triazole moieties); 520, 561, 606, and 665 (n-\u03c0 of the NIT moiety).\n\nGeneral Synthetic Procedure for Compounds 1-4 \n\n[Cu(hfac)2] hydrate (16.4 mg; 0.032 mmol) or [Co(hfac)2] hydrate (16.4 mg; 0.032 mmol) and [Ln(hfac)3] hydrates [Ln = Gd (1), Tb (2), Dy (3 or 4)] (0.016 mmol) were dissolved in 10 mL of boiling n-heptane and the solution was refluxed for 2 h under constant stirring. After cooling to 60 \u00b0C, a solution of radical TlTrzNIT (10 mg; 0.032 mmol) dissolved in 1 mL of dichloromethane was added. Dark blue crystals with rectangular prism shapes were obtained within 2-3 days (1-3) or 10 days for 4. Yield: 52% (1), 61% (2), 51% (3), and 44% (4). IR (ATR, cm-1) for 1: 3002 (w, \u03bd(C-H) aromatic); 2962, 2938, 2876 (w, \u03bd(C-H) aliphatic); 1650 (s, \u03bd(C\ue5fbO)); 1469 (m, \u03b4(C-H)) 1252, 1197, 1138, and 1096 (s, \u03bd(C-F)). For 2: 3009 (w, C-H aromatic); 2993, 2960, 2928, 2856 (w, \u03bd(C-H) aliphatic); 1650 (s, \u03bd(C\ue5fbO)); 1469 (m, \u03b4(C-H)); 1252, 1197, 1139, 1106, and 1096 (s, \u03bd(C-F)). For 3: 3002 (w, \u03bd(C-H) aromatic); 2965, 2938, 2874 (w, \u03bd(C-H) aliphatic); 1650 (w, \u03bd(C\ue5fbO)); 1471 (m, \u03b4(C-H)); 1251, 1196, 1138, and 1097 (s, \u03bd(C-F)). For 4: 2994, 2939, 2904, 2873 (w, \u03bd(C-H) aliphatic); 1648 (s, \u03bd(C\ue5fbO)); 1485 (m, \u03b4(C-H)); 1251, 1194, 1136, and 1098 (s, \u03bd(C-F)). UV-vis (solid state, \u03bb in nm) for 1: 259, 306, 351 (\u03c0-\u03c0* for the TlTrzNIT ligand or the diketonate moieties) 451, 547, 585, 638 (intraligand and MLCT transitions). For 2: 265, 307, 351 (\u03c0-\u03c0* for the TlTrzNIT ligand or the diketonate moieties); 450, 548, 588, 640 (intraligand and MLCT transitions). For 3: 265, 307, 351 (\u03c0-\u03c0* for the TlTrzNIT ligand or the diketonate moieties), 450, 540, 585, 640 (intraligand and MLCT transitions). For 4: 260, 306, 347 (\u03c0-\u03c0* for the TlTrzNIT ligand or the diketonate moieties), 400 (broad shoulder), 542, 580, 640 (intraligand and MLCT transitions).", "data": [{"meta": {"name": "1-(m-tolyl)-1H-1,2,3-triazole-4-(4,4,5,5-tetramethylimidazoline-1-oxyl-3-oxide) Radical (TlTrzNIT)", "symbol": "", "chemical formula": ""}, "processes": [{"synthesis method": "chemical synthesis", "precursor": [{"name": "2,3-dimethyl-2,3-bis(hydroxylammonium)butane sulfate", "amount": "264", "unit": "mg"}, {"name": "triethylamine", "amount": "470", "unit": "\u03bcL"}, {"name": "1-(m-tolyl)-1H-1,2,3-triazole-4-carbaldehyde", "amount": "200", "unit": "mg"}], "solution": [{"name": "methanol", "amount": "20", "unit": "mL"}], "pressure": "", "temperature": "40\u00b0C", "time": "8 h"}, {"synthesis method": "vacuum evaporation", "solvent": "dichloromethane"}, {"synthesis method": "oxidation", "oxidizing agent": "NaIO4", "amount": "114", "unit": "mg", "temperature": "ice bath temperature"}], "yield": "72%"}], "include_properties": ["chemical_synthesis", "vacuum_evaporation", "column_chromatography"]}]

File: synthesis/800_acs/synthesis_ic8b03209.json
[{"idx": "8, 9", "type": "text", "classification": "synthesis condition", "content": "<title>Synthesis of [In\u00ad(bpydc)\u00adCl]\u00b7CH<sub>3</sub>CN (<bold>In1</bold>)</title><p>A mixture of H<sub>2</sub>bpydc\n(12.21 mg, 0.05 mmol), NaOH (3.00 mg, 0.075 mmol), and InCl<sub>3</sub>\u00b74H<sub>2</sub>O (42.78 mg, 0.15 mmol) in CH<sub>3</sub>CN/H<sub>2</sub>O mixed solvent (8.0 mL, 4/4 v/v) was sealed in a 23 mL Teflon-lined\nstainless-steel autoclave and heated at 120 \u00b0C for 120 h. After\nthe mixture was slowly cooled to room temperature and washed with\ndeionized water, yellow block crystals of <bold>In1</bold> were collected\nin 46.3% yield on the basis of the H<sub>2</sub>bpydc ligand. Anal.\nCalcd for C<sub>14</sub>H<sub>9</sub>N<sub>3</sub>O<sub>4</sub>ClIn\n(433.51): C, 38.75; H, 2.08; N, 9.69. Found: C, 38.64; H, 2.10; N,\n9.70. IR (KBr pellet, cm<sup>\u20131</sup>, <ext-link xlink:href=\"http://pubs.acs.org/doi/suppl/10.1021/acs.inorgchem.8b03209/suppl_file/ic8b03209_si_001.pdf\" xlink:type=\"simple\">Figure S1a</ext-link>): 3466 (w), 3339 (w), 1688 (m), 1597 (s), 1552\n(w), 1397 (s), 1253 (w), 1126 (w), 1027 (m), 881 (s), 781 (s), 708\n(m), 654 (w), 536 (m), 454 (s).</p><title>Synthesis of [In\u00ad(H<sub>2</sub> bpydc)\u00ad(H<sub>2</sub>O)\u00adCl<sub>3</sub>]\u00b7CH<sub>3</sub>CN\u00b7H<sub>2</sub>O (<bold>In2</bold>)</title><p>Compound <bold>In2</bold> was synthesized by the same procedure used for the preparation\nof <bold>In1</bold>, except for a reduction in the amount of NaOH\n(0.43 mg, 0.011 mmol). After the reaction mixture was slowly cooled\nto room temperature and washed with deionized water, yellow block\ncrystals of <bold>In2</bold> were isolated in 42.1% yield on the basis\nof the H<sub>2</sub>bpydc ligand. Anal. Calcd for C<sub>14</sub>H<sub>15</sub>N<sub>3</sub>O<sub>6</sub>Cl<sub>3</sub>In (542.46): C, 30.97;\nH, 2.76; N, 7.74. Found: C, 30.92; H, 2.78; N, 7.75. IR (KBr pellet,\ncm<sup>\u20131</sup>, <ext-link xlink:href=\"http://pubs.acs.org/doi/suppl/10.1021/acs.inorgchem.8b03209/suppl_file/ic8b03209_si_001.pdf\" xlink:type=\"simple\">Figure S1b</ext-link>): 3375\n(w), 2876 (w), 1662 (m), 1700 (s), 1579 (m), 1416 (m), 1234 (s), 1134\n(m), 1026 (m), 863 (m), 799 (s), 754 (s), 663 (m), 518 (w).</p>", "clean_text": "Synthesis of [In(bpydc)Cl]\u22c5CH3CN (In1)\n\nA mixture of H2bpydc (12.21 mg, 0.05 mmol), NaOH (3.00 mg, 0.075 mmol), and InCl3\u22c54H2O (42.78 mg, 0.15 mmol) in CH3CN/H2O mixed solvent (8.0 mL, 4/4 v/v) was sealed in a 23 mL Teflon-lined stainless-steel autoclave and heated at 120 \u00b0C for 120 h. After the mixture was slowly cooled to room temperature and washed with deionized water, yellow block crystals of In1 were collected in 46.3% yield on the basis of the H2bpydc ligand. Anal. Calcd for C14H9N3O4ClIn (433.51): C, 38.75; H, 2.08; N, 9.69. Found: C, 38.64; H, 2.10; N, 9.70. IR (KBr pellet, cm-1, Figure S1a): 3466 (w), 3339 (w), 1688 (m), 1597 (s), 1552 (w), 1397 (s), 1253 (w), 1126 (w), 1027 (m), 881 (s), 781 (s), 708 (m), 654 (w), 536 (m), 454 (s).\n\nSynthesis of [In(H2 bpydc)(H2O)Cl3]\u22c5CH3CN\u22c5H2O (In2)\n\nCompound In2 was synthesized by the same procedure used for the preparation of In1, except for a reduction in the amount of NaOH (0.43 mg, 0.011 mmol). After the reaction mixture was slowly cooled to room temperature and washed with deionized water, yellow block crystals of In2 were isolated in 42.1% yield on the basis of the H2bpydc ligand. Anal. Calcd for C14H15N3O6Cl3In (542.46): C, 30.97; H, 2.76; N, 7.74. Found: C, 30.92; H, 2.78; N, 7.75. IR (KBr pellet, cm-1, Figure S1b): 3375 (w), 2876 (w), 1662 (m), 1700 (s), 1579 (m), 1416 (m), 1234 (s), 1134 (m), 1026 (m), 863 (m), 799 (s), 754 (s), 663 (m), 518 (w).", "data": [{"meta": {"name": "[In\u00ad(bpydc)\u00adCl]\u00b7CH3CN", "symbol": "In1", "chemical formula": "C14H9N3O4ClIn"}, "processes": [{"synthesis method": "solvothermal synthesis", "precursor": [{"name": "H2bpydc", "amount": "12.21", "unit": "mg"}, {"name": "NaOH", "amount": "3.00", "unit": "mg"}, {"name": "InCl3\u00b74H2O", "amount": "42.78", "unit": "mg"}], "solvent": [{"name": "CH3CN/H2O mixed solvent", "amount": "8.0", "unit": "mL", "ratio": "4/4 v/v"}], "pressure": "", "temperature": "120\u00b0C", "time": "120 h", "heating rate": "", "cooling rate": ""}], "yield": "46.3%"}, {"meta": {"name": "[In\u00ad(H2 bpydc)\u00ad(H2O)\u00adCl3]\u00b7CH3CN\u00b7H2O", "symbol": "In2", "chemical formula": "C14H15N3O6Cl3In"}, "processes": [{"synthesis method": "solvothermal synthesis", "precursor": [{"name": "H2bpydc", "amount": "12.21", "unit": "mg"}, {"name": "NaOH", "amount": "0.43", "unit": "mg"}, {"name": "InCl3\u00b74H2O", "amount": "42.78", "unit": "mg"}], "solvent": [{"name": "CH3CN/H2O mixed solvent", "amount": "8.0", "unit": "mL", "ratio": "4/4 v/v"}], "pressure": "", "temperature": "120\u00b0C", "time": "", "heating rate": "", "cooling rate": ""}], "yield": "42.1%"}], "include_properties": ["solvothermal_synthesis", "washing"]}]

File: synthesis/800_acs/synthesis_ic901521j.json
[{"idx": "7, 8, 9, 10, 11, 12, 13, 14", "type": "text", "classification": "synthesis condition", "content": "<p>\n<bold>\n<italic toggle=\"yes\">Caution!</italic>\n</bold>\n<italic toggle=\"yes\">In view of the explosive nature of perchlorate complexes, small amounts of them should be used and handed with extreme care.</italic>\n</p><title>Synthesis of Dipyrazinyl Sulfoxide (pyz<sub>2</sub>SO)</title><p>A solution of 3-chlorobenzoperoxoic acid (72% <italic toggle=\"yes\">m</italic>-CPMA, 748 mg, 3.22 mmol) in 15 mL of CH<sub>2</sub>Cl<sub>2</sub> was added to a 10 mL CH<sub>2</sub>Cl<sub>2</sub> solution of bis-2-pyrazinylsulfide (624 mg, 3.28 mmol) cooled to 0 \u00b0C. After stirring for 1.5 h at 0 \u00b0C, the organic phase was treated with 40 mL of saturated Na<sub>2</sub>S<sub>2</sub>O<sub>3</sub> solution, saturated NaHCO<sub>3</sub> solution (40 mL), and brine (20 mL) and dried over MgSO<sub>4</sub>. The combined organic extract was concentrated to give a white solid. The product was further purified by column chromatography on silica gel using ethyl acetate/CH<sub>2</sub>Cl<sub>2</sub> (3:2) as eluent. Dipyrazinyl sulfoxide (pyz<sub>2</sub>SO) was obtained as a white powder (439 mg). Yield: 65%, mp 117\u2212121 \u00b0C. <sup>1</sup>H NMR (300 MHz, CDCl<sub>3</sub>): \u03b4 9.42 (s, 2H), 8.77\u22128.78 (d, <italic toggle=\"yes\">J</italic> = 3 Hz, 2H), 8.55\u22128.57 (d, <italic toggle=\"yes\">J</italic> = 6 Hz, 2H). Anal. Calcd (Found) for C<sub>8</sub>H<sub>6</sub>N<sub>4</sub>SO: C, 46.59 (46.61); H, 2.93 (3.14); N, 27.16 (27.05). IR (KBr) \u03bd/cm<sup>\u22121</sup>: 1066 (vs), 1021(s), (S\ue5fbO).</p><title>Synthesis of {[Ag(pyz<sub>2</sub>SO)](NO<sub>3</sub>)\u00b7CH<sub>3</sub>CN}<sub>\u221e</sub> (<bold>1</bold>)</title><p>Dipyrazinyl sulfoxide (21 mg, 0.1 mmol) and AgNO<sub>3</sub> (17 mg, 0.1 mmol) were dissolved in a mixed solvent of 2 mL of methanol and 2 mL of acetonitrile with stirring at room temperature. The colorless solution was filtered and then left to stand in air. After five days, colorless block-like crystals of <bold>1</bold> were deposited. Yield: 25.8 mg (62%). Anal. Calcd (Found) for C<sub>10</sub>H<sub>9</sub>N<sub>6</sub>O<sub>4</sub>SAg: C, 28.79 (28.55); H, 2.17 (2.56); N, 20.15 (19.88). IR (KBr) \u03bd/cm<sup>\u22121</sup>: 3074(w), 2374(m), 1390(vs), 1405(w), 1164(w), 1060 (vs), 1010(s), 873(w), 833(w), 756(w), 620(w), 555(m).</p><title>Synthesis of {[Ag(pyz<sub>2</sub>SO)](PF<sub>6</sub>)}<sub>\u221e</sub> (<bold>2</bold>)</title><p>Dipyrazinyl sulfoxide (21 mg, 0.1 mmol) and AgPF<sub>6</sub> (26 mg, 0.1 mmol) were dissolved in a mixed solvent of 2 mL of methanol and 2 mL of acetonitrile with stirring. After filtration, the clear solution was allowed to stand in air for a few days to give yellow crystals of <bold>2</bold>. Yield: 27.5 mg (60%). Anal. Calcd (Found) for C<sub>8</sub>H<sub>6</sub>N<sub>4</sub>OF<sub>6</sub>SPAg: C, 20.98 (21.40); H, 1.32 (1.30); N, 12.20 (12.04). IR (KBr) \u03bd/cm<sup>\u22121</sup>: 3067(w), 2374(m), 1461(w), 1403 (m), 1170(w), 1060(s), 1028(s), 853(vs), 555(m), 490(w).</p><title>Synthesis of [Ag<sub>3</sub>(pyz<sub>2</sub>SO)<sub>2</sub>(ClO<sub>4</sub>)<sub>3</sub>]<sub>\u221e</sub> (<bold>3</bold>)</title><p>Yellow block-like crystals of <bold>3</bold> were obtained using the same method as for <bold>1</bold> and <bold>2</bold>. Dipyrazinyl sulfoxide (21 mg, 0.1 mmol), AgClO<sub>4</sub>\u00b7<italic toggle=\"yes\">n</italic>H<sub>2</sub>O (30 mg). Yield: 28.3 mg (55%). Anal. Calcd (Found) for C<sub>16</sub>H<sub>12</sub>N<sub>8</sub>O<sub>14</sub>S<sub>2</sub>Cl<sub>3</sub>Ag<sub>3</sub>: C, 18.58 (18.34); H, 1.17 (1.26); N, 10.86 (10.57). IR (KBr) \u03bd/cm<sup>\u22121</sup>: 1445(w), 1397(m), 1099(vs), 1019(m), 859(w), 762(w), 630(m), 561(w).</p><title>Synthesis of [Ag(pyz<sub>2</sub>SO)(CF<sub>3</sub>CO<sub>2</sub>)]<sub>\u221e</sub> (<bold>4</bold>)</title><p>Colorless block-like crystals of <bold>4</bold> were deposited using the same method as for <bold>1</bold> after a few days. Dipyrazinyl sulfoxide (21 mg, 0.1 mmol), AgCF<sub>3</sub>CO<sub>2</sub> (22 mg, 0.1 mmol). Yield: 21.9 mg (51%). Anal. Calcd (Found) for C<sub>10</sub>H<sub>6</sub>N<sub>4</sub>O<sub>3</sub>F<sub>3</sub>SAg: C, 28.12 (27.94); H, 1.42 (1.50); N, 13.11 (13.04). IR (KBr) \u03bd/cm<sup>\u22121</sup>: 1694(vs), 1468(m), 1397(m), 1209(vs), 1131(vs), 1060(m), 1021(m), 840(m), 807(m), 723(m), 626(w), 548(w), 477(m).</p><title>Synthesis of {[Zn(pyz<sub>2</sub>SO)(H<sub>2</sub>O)<sub>4</sub>](NO<sub>3</sub>)<sub>2</sub>\u00b7H<sub>2</sub>O}<sub>\u221e</sub> (<bold>5</bold>)</title><p>Dipyrazinyl sulfoxide (21 mg, 0.1 mmol) and Zn(NO<sub>3</sub>)<sub>2</sub>\u00b76H<sub>2</sub>O (30 mg, 0.1 mmol) were dissolved in a mixed solvent of 3 mL of acetonitrile and 1 mL of methanol with stirring at room temperature for 3 h. Slow evaporation of the filtrate gave colorless crystals of <bold>5</bold>. Yield: 26.57 mg (55%). Anal. Calcd (Found) for C<sub>8</sub>H<sub>16</sub>N<sub>6</sub>O<sub>12</sub>SZn: C, 19.84 (19.64); H, 3.33 (3.26); N, 17.36 (17.57). IR (KBr) \u03bd/cm<sup>\u22121</sup>: 3524(vs), 3104(w), 1626(m), 1384(vs), 1167(w), 1121(w), 1060(s), 1015(s), 865(w), 825(m), 749(w), 648(w), 611(w), 542(w).</p><title>Synthesis of {[Zn(pyz<sub>2</sub>SO)(H<sub>2</sub>O)<sub>2</sub>](ClO<sub>4</sub>)<sub>2</sub>}<sub>\u221e</sub> (<bold>6</bold>)</title><p>Dipyrazinyl sulfoxide (21 mg, 0.1 mmol) was dissolved in 3 mL of actonitrile and then added to a 2 mL solution of Zn(ClO<sub>4</sub>)<sub>2</sub>\u00b76H<sub>2</sub>O (38 mg, 0.1 mmol) in water with stirring. After filtration, the clear solution was left to slowly evaporate in air. Colorless crystals of <bold>6</bold> were obtained. Yield: 30.68 mg (61%). Anal. Calcd (Found) for C<sub>8</sub>H<sub>10</sub>Cl<sub>2</sub>N<sub>4</sub>O<sub>11</sub>SZn: C, 19.05 (19.33); H, 2.00 (2.21); N, 11.12 (11.33). IR (KBr) \u03bd/cm<sup>\u22121</sup>: 3462(m), 1656(w), 1410(m), 1105(vs), 1010(m), 866(w), 762(w), 633(s), 568(w), 464(w).</p><title>Synthesis of {[Cd(pyz<sub>2</sub>SO)<sub>2</sub>(H<sub>2</sub>O)](ClO<sub>4</sub>)<sub>2</sub>\u00b7H<sub>2</sub>O}<sub>\u221e</sub> (<bold>7</bold>)</title><p>This compound is obtained by a similar procedure to that for <bold>6</bold>. Dipyrazinyl sulfoxide (21 mg, 0.1 mmol), Cd(ClO<sub>4</sub>)<sub>2</sub>\u00b76H<sub>2</sub>O (39 mg, 0.1 mmol). Yield: 22.4 mg (58%). Anal. Calcd (Found) for C<sub>16</sub>H<sub>16</sub>Cl<sub>2</sub>N<sub>8</sub>O<sub>12</sub>S<sub>2</sub>Cd: C, 25.27 (25.64); H, 2.12 (2.20); N, 14.74 (14.57). IR (KBr) \u03bd/cm<sup>\u22121</sup>: 3545(m), 1621(m), 1455(w), 1397(m), 1291(w), 1113(vs), 1013(m), 940(w), 849(w), 750(w), 627(s), 546(w).</p>", "clean_text": "  Caution!  In view of the explosive nature of perchlorate complexes, small amounts of them should be used and handed with extreme care. \n\nSynthesis of Dipyrazinyl Sulfoxide (pyz2SO)\n\nA solution of 3-chlorobenzoperoxoic acid (72% m-CPMA, 748 mg, 3.22 mmol) in 15 mL of CH2Cl2 was added to a 10 mL CH2Cl2 solution of bis-2-pyrazinylsulfide (624 mg, 3.28 mmol) cooled to 0 \u00b0C. After stirring for 1.5 h at 0 \u00b0C, the organic phase was treated with 40 mL of saturated Na2S2O3 solution, saturated NaHCO3 solution (40 mL), and brine (20 mL) and dried over MgSO4. The combined organic extract was concentrated to give a white solid. The product was further purified by column chromatography on silica gel using ethyl acetate/CH2Cl2 (3:2) as eluent. Dipyrazinyl sulfoxide (pyz2SO) was obtained as a white powder (439 mg). Yield: 65%, mp 117-121 \u00b0C. 1H NMR (300 MHz, CDCl3): \u03b4 9.42 (s, 2H), 8.77-8.78 (d, J = 3 Hz, 2H), 8.55-8.57 (d, J = 6 Hz, 2H). Anal. Calcd (Found) for C8H6N4SO: C, 46.59 (46.61); H, 2.93 (3.14); N, 27.16 (27.05). IR (KBr) \u03bd/cm-1: 1066 (vs), 1021(s), (S\ue5fbO).\n\nSynthesis of {[Ag(pyz2SO)](NO3)\u22c5CH3CN}\u221e (1)\n\nDipyrazinyl sulfoxide (21 mg, 0.1 mmol) and AgNO3 (17 mg, 0.1 mmol) were dissolved in a mixed solvent of 2 mL of methanol and 2 mL of acetonitrile with stirring at room temperature. The colorless solution was filtered and then left to stand in air. After five days, colorless block-like crystals of 1 were deposited. Yield: 25.8 mg (62%). Anal. Calcd (Found) for C10H9N6O4SAg: C, 28.79 (28.55); H, 2.17 (2.56); N, 20.15 (19.88). IR (KBr) \u03bd/cm-1: 3074(w), 2374(m), 1390(vs), 1405(w), 1164(w), 1060 (vs), 1010(s), 873(w), 833(w), 756(w), 620(w), 555(m).\n\nSynthesis of {[Ag(pyz2SO)](PF6)}\u221e (2)\n\nDipyrazinyl sulfoxide (21 mg, 0.1 mmol) and AgPF6 (26 mg, 0.1 mmol) were dissolved in a mixed solvent of 2 mL of methanol and 2 mL of acetonitrile with stirring. After filtration, the clear solution was allowed to stand in air for a few days to give yellow crystals of 2. Yield: 27.5 mg (60%). Anal. Calcd (Found) for C8H6N4OF6SPAg: C, 20.98 (21.40); H, 1.32 (1.30); N, 12.20 (12.04). IR (KBr) \u03bd/cm-1: 3067(w), 2374(m), 1461(w), 1403 (m), 1170(w), 1060(s), 1028(s), 853(vs), 555(m), 490(w).\n\nSynthesis of [Ag3(pyz2SO)2(ClO4)3]\u221e (3)\n\nYellow block-like crystals of 3 were obtained using the same method as for 1 and 2. Dipyrazinyl sulfoxide (21 mg, 0.1 mmol), AgClO4\u22c5nH2O (30 mg). Yield: 28.3 mg (55%). Anal. Calcd (Found) for C16H12N8O14S2Cl3Ag3: C, 18.58 (18.34); H, 1.17 (1.26); N, 10.86 (10.57). IR (KBr) \u03bd/cm-1: 1445(w), 1397(m), 1099(vs), 1019(m), 859(w), 762(w), 630(m), 561(w).\n\nSynthesis of [Ag(pyz2SO)(CF3CO2)]\u221e (4)\n\nColorless block-like crystals of 4 were deposited using the same method as for 1 after a few days. Dipyrazinyl sulfoxide (21 mg, 0.1 mmol), AgCF3CO2 (22 mg, 0.1 mmol). Yield: 21.9 mg (51%). Anal. Calcd (Found) for C10H6N4O3F3SAg: C, 28.12 (27.94); H, 1.42 (1.50); N, 13.11 (13.04). IR (KBr) \u03bd/cm-1: 1694(vs), 1468(m), 1397(m), 1209(vs), 1131(vs), 1060(m), 1021(m), 840(m), 807(m), 723(m), 626(w), 548(w), 477(m).\n\nSynthesis of {[Zn(pyz2SO)(H2O)4](NO3)2\u22c5H2O}\u221e (5)\n\nDipyrazinyl sulfoxide (21 mg, 0.1 mmol) and Zn(NO3)2\u22c56H2O (30 mg, 0.1 mmol) were dissolved in a mixed solvent of 3 mL of acetonitrile and 1 mL of methanol with stirring at room temperature for 3 h. Slow evaporation of the filtrate gave colorless crystals of 5. Yield: 26.57 mg (55%). Anal. Calcd (Found) for C8H16N6O12SZn: C, 19.84 (19.64); H, 3.33 (3.26); N, 17.36 (17.57). IR (KBr) \u03bd/cm-1: 3524(vs), 3104(w), 1626(m), 1384(vs), 1167(w), 1121(w), 1060(s), 1015(s), 865(w), 825(m), 749(w), 648(w), 611(w), 542(w).\n\nSynthesis of {[Zn(pyz2SO)(H2O)2](ClO4)2}\u221e (6)\n\nDipyrazinyl sulfoxide (21 mg, 0.1 mmol) was dissolved in 3 mL of actonitrile and then added to a 2 mL solution of Zn(ClO4)2\u22c56H2O (38 mg, 0.1 mmol) in water with stirring. After filtration, the clear solution was left to slowly evaporate in air. Colorless crystals of 6 were obtained. Yield: 30.68 mg (61%). Anal. Calcd (Found) for C8H10Cl2N4O11SZn: C, 19.05 (19.33); H, 2.00 (2.21); N, 11.12 (11.33). IR (KBr) \u03bd/cm-1: 3462(m), 1656(w), 1410(m), 1105(vs), 1010(m), 866(w), 762(w), 633(s), 568(w), 464(w).\n\nSynthesis of {[Cd(pyz2SO)2(H2O)](ClO4)2\u22c5H2O}\u221e (7)\n\nThis compound is obtained by a similar procedure to that for 6. Dipyrazinyl sulfoxide (21 mg, 0.1 mmol), Cd(ClO4)2\u22c56H2O (39 mg, 0.1 mmol). Yield: 22.4 mg (58%). Anal. Calcd (Found) for C16H16Cl2N8O12S2Cd: C, 25.27 (25.64); H, 2.12 (2.20); N, 14.74 (14.57). IR (KBr) \u03bd/cm-1: 3545(m), 1621(m), 1455(w), 1397(m), 1291(w), 1113(vs), 1013(m), 940(w), 849(w), 750(w), 627(s), 546(w).", "data": [{"meta": {"name": "Dipyrazinyl Sulfoxide (pyz2SO)", "symbol": "", "chemical formula": "C8H6N4SO"}, "processes": [{"synthesis method": "chemical synthesis", "precursor": [{"name": "3-chlorobenzoperoxoic acid", "amount": "748", "unit": "mg"}, {"name": "bis-2-pyrazinylsulfide", "amount": "624", "unit": "mg"}], "solution": [{"name": "CH2Cl2", "amount": "15", "unit": "mL"}, {"name": "CH2Cl2", "amount": "10", "unit": "mL"}, {"name": "saturated Na2S2O3 solution", "amount": "40", "unit": "mL"}, {"name": "saturated NaHCO3 solution", "amount": "40", "unit": "mL"}, {"name": "brine", "amount": "20", "unit": "mL"}], "pressure": "", "temperature": "0\u00b0C", "time": "1.5 h"}, {"synthesis method": "drying", "drying agent": "MgSO4"}]}, {"meta": {"name": "[Ag(pyz2SO)](NO3)\u00b7CH3CN\u221e", "symbol": "1", "chemical formula": "C10H9N6O4SAg"}, "processes": [{"synthesis method": "chemical synthesis", "precursor": [{"name": "Dipyrazinyl sulfoxide", "amount": "21", "unit": "mg"}, {"name": "AgNO3", "amount": "17", "unit": "mg"}], "solution": [{"name": "methanol", "amount": "2", "unit": "mL"}, {"name": "acetonitrile", "amount": "2", "unit": "mL"}], "pressure": "", "temperature": "room temperature", "time": "5 days"}]}, {"meta": {"name": "[Ag(pyz2SO)](PF6)\u221e", "symbol": "2", "chemical formula": "C8H6N4OF6SPAg"}, "processes": [{"synthesis method": "chemical synthesis", "precursor": [{"name": "Dipyrazinyl sulfoxide", "amount": "21", "unit": "mg"}, {"name": "AgPF6", "amount": "26", "unit": "mg"}], "solution": [{"name": "methanol", "amount": "2", "unit": "mL"}, {"name": "acetonitrile", "amount": "2", "unit": "mL"}], "pressure": "", "temperature": "room temperature", "time": "a few days"}]}, {"meta": {"name": "[Ag3(pyz2SO)2(ClO4)3]\u221e", "symbol": "3", "chemical formula": "C16H12N8O14S2Cl3Ag3"}, "processes": [{"synthesis method": "chemical synthesis", "precursor": [{"name": "Dipyrazinyl sulfoxide", "amount": "21", "unit": "mg"}, {"name": "AgClO4\u00b7nH2O", "amount": "30", "unit": "mg"}], "solution": [{"name": "", "amount": "", "unit": ""}], "pressure": "", "temperature": "room temperature", "time": "a few days"}]}, {"meta": {"name": "[Ag(pyz2SO)(CF3CO2)]\u221e", "symbol": "4", "chemical formula": "C10H6N4O3F3SAg"}, "processes": [{"synthesis method": "chemical synthesis", "precursor": [{"name": "Dipyrazinyl sulfoxide", "amount": "21", "unit": "mg"}, {"name": "AgCF3CO2", "amount": "22", "unit": "mg"}], "solution": [{"name": "methanol", "amount": "2", "unit": "mL"}, {"name": "acetonitrile", "amount": "2", "unit": "mL"}], "pressure": "", "temperature": "room temperature", "time": "a few days"}]}, {"meta": {"name": "[Zn(pyz2SO)(H2O)4](NO3)2\u00b7H2O\u221e", "symbol": "5", "chemical formula": "C8H16N6O12SZn"}, "processes": [{"synthesis method": "chemical synthesis", "precursor": [{"name": "Dipyrazinyl sulfoxide", "amount": "21", "unit": "mg"}, {"name": "Zn(NO3)2\u00b76H2O", "amount": "30", "unit": "mg"}], "solution": [{"name": "acetonitrile", "amount": "3", "unit": "mL"}, {"name": "methanol", "amount": "1", "unit": "mL"}], "pressure": "", "temperature": "room temperature", "time": "3 h"}]}, {"meta": {"name": "[Zn(pyz2SO)(H2O)2](ClO4)2\u221e", "symbol": "6", "chemical formula": "C8H10Cl2N4O11SZn"}, "processes": [{"synthesis method": "chemical synthesis", "precursor": [{"name": "Dipyrazinyl sulfoxide", "amount": "21", "unit": "mg"}, {"name": "Zn(ClO4)2\u00b76H2O", "amount": "38", "unit": "mg"}], "solution": [{"name": "actonitrile", "amount": "3", "unit": "mL"}, {"name": "water", "amount": "2", "unit": "mL"}], "pressure": "", "temperature": "room temperature", "time": "a few days"}]}, {"meta": {"name": "[Cd(pyz2SO)2(H2O)](ClO4)2\u00b7H2O\u221e", "symbol": "7", "chemical formula": "C16H16Cl2N8O12S2Cd"}, "processes": [{"synthesis method": "chemical synthesis", "precursor": [{"name": "Dipyrazinyl sulfoxide", "amount": "21", "unit": "mg"}, {"name": "Cd(ClO4)2\u00b76H2O", "amount": "39", "unit": "mg"}], "solution": [{"name": "", "amount": "", "unit": ""}], "pressure": "", "temperature": "room temperature", "time": "a few days"}]}], "include_properties": ["chemical_synthesis", "filtration"]}]
