Repository: Yeonghun1675/L2M3

<div align="center">
<h1> ⛏L2M3: Large Language Models Material Miner </h1> 
</div>

## Summary
L2M3 is designed to efficiently gather experimental Metal-Organic Framework (MOF) data from scientific literature, addressing the challenge of accessing hard-to-find data and enhancing the quality of information available for machine learning in materials science. By utilizing a chain of advanced Large Language Models (LLMs), we developed a systematic method for extracting and organizing MOF data into a structured, usable format. Our approach has successfully compiled data from over 40,000 research articles, creating a comprehensive, ready-to-use dataset.

File: synthesis/800_acs/synthesis_ic901843r.json
[{"idx": "7, 8", "type": "text", "classification": "synthesis condition", "content": "<title>Preparation of the Compounds</title><title>[Co<sub>2</sub>(bta)(H<sub>2</sub>O)<sub>6</sub>]<sub>\n<italic toggle=\"yes\">n</italic>\n</sub>\u00b72<italic toggle=\"yes\">n</italic>H<sub>2</sub>O (<bold>1</bold>)</title><p>The pH of an aqueous solution (20 mL) of H<sub>4</sub>bta (0.12 g, 0.5 mmol) was adjusted to 5.0 by dropwise addition of an aqueous solution of NaOH 0.1 M. Cobalt(II) chloride hexahydrate (0.119 g, 0.5 mmol) dissolved in a minimum amount of water was added to the previous solution. The resulting mixture was sealed in a 45 mL stainless-steel reactor with a teflon liner, and it was heated at 70 \u00b0C for 96 h. After cooling, X-ray quality crystals of <bold>1</bold> as red-purple prisms were obtained. They were collected by hand, washed with a minimum amount of water, and dried over filter paper. Yield about 78%, Anal. Calcd. for C<sub>10</sub>H<sub>18</sub>Co<sub>2</sub>O<sub>16</sub> (<bold>2</bold>): C, 23.46; H, 3.52. Found: C, 23.40; H, 3.49%.</p><title>[Co(phda)(H<sub>2</sub>O)]<sub>\n<italic toggle=\"yes\">n</italic>\n</sub>\u00b7<italic toggle=\"yes\">n</italic>H<sub>2</sub>O (<bold>2</bold>)</title><p>Sodium carbonate (0.1 g, 1 mmol) dissolved in distilled water (ca. 5 mL) was added to an aqueous solution (20 mL) of H<sub>2</sub>phda (0.097 g, 0.5 mmol). An aqueous solution of cobalt(II) chloride hexahydrate (0.238 g, 1 mmol), dissolved in a minimum amount of water, was added to the previous solution was under vigorous stirring at room temperature. The resulting mixture was sealed in a 45 mL stainless-steel reactor with a telflon linear, and it was heated at 120 \u00b0C for 48 h. After cooling, X-ray quality crystals of <bold>2</bold> as pink squares suitable were obtained. They were collected by hand, washed with a small amount of water, and dried over filter paper. Yield about 85%, Anal. Calcd. for C<sub>10</sub>H<sub>12</sub>CoO<sub>6</sub> (<bold>2</bold>): C, 41.85; H, 4.18. Found: C, 41.91; H, 4.22%.</p>", "clean_text": "Preparation of the Compounds\n\n[Co2(bta)(H2O)6] n \u22c52nH2O (1)\n\nThe pH of an aqueous solution (20 mL) of H4bta (0.12 g, 0.5 mmol) was adjusted to 5.0 by dropwise addition of an aqueous solution of NaOH 0.1 M. Cobalt(II) chloride hexahydrate (0.119 g, 0.5 mmol) dissolved in a minimum amount of water was added to the previous solution. The resulting mixture was sealed in a 45 mL stainless-steel reactor with a teflon liner, and it was heated at 70 \u00b0C for 96 h. After cooling, X-ray quality crystals of 1 as red-purple prisms were obtained. They were collected by hand, washed with a minimum amount of water, and dried over filter paper. Yield about 78%, Anal. Calcd. for C10H18Co2O16 (2): C, 23.46; H, 3.52. Found: C, 23.40; H, 3.49%.\n\n[Co(phda)(H2O)] n \u22c5nH2O (2)\n\nSodium carbonate (0.1 g, 1 mmol) dissolved in distilled water (ca. 5 mL) was added to an aqueous solution (20 mL) of H2phda (0.097 g, 0.5 mmol). An aqueous solution of cobalt(II) chloride hexahydrate (0.238 g, 1 mmol), dissolved in a minimum amount of water, was added to the previous solution was under vigorous stirring at room temperature. The resulting mixture was sealed in a 45 mL stainless-steel reactor with a telflon linear, and it was heated at 120 \u00b0C for 48 h. After cooling, X-ray quality crystals of 2 as pink squares suitable were obtained. They were collected by hand, washed with a small amount of water, and dried over filter paper. Yield about 85%, Anal. Calcd. for C10H12CoO6 (2): C, 41.85; H, 4.18. Found: C, 41.91; H, 4.22%.", "data": [{"meta": {"name": "[Co2(bta)(H2O)6]n\u00b72nH2O", "symbol": "1", "chemical formula": "C10H18Co2O16"}, "processes": [{"synthesis method": "pH adjustment", "pH": "5.0", "modulator": "aqueous solution of NaOH 0.1 M"}, {"synthesis method": "solvothermal synthesis", "precursor": [{"name": "H4bta", "amount": "0.12", "unit": "g"}, {"name": "Cobalt(II) chloride hexahydrate", "amount": "0.119", "unit": "g"}], "solvent": [{"name": "water", "amount": "20", "unit": "mL"}], "pressure": "", "temperature": "70\u00b0C", "time": "96 h", "heating rate": "", "cooling rate": ""}], "yield": "78%"}, {"meta": {"name": "[Co(phda)(H2O)]n\u00b7nH2O", "symbol": "2", "chemical formula": "C10H12CoO6"}, "processes": [{"synthesis method": "solvothermal synthesis", "precursor": [{"name": "Sodium carbonate", "amount": "0.1", "unit": "g"}, {"name": "H2phda", "amount": "0.097", "unit": "g"}, {"name": "cobalt(II) chloride hexahydrate", "amount": "0.238", "unit": "g"}], "solvent": [{"name": "distilled water", "amount": "ca. 5", "unit": "mL"}, {"name": "aqueous solution", "amount": "20", "unit": "mL"}], "pressure": "", "temperature": "120\u00b0C", "time": "48 h", "heating rate": "", "cooling rate": ""}], "yield": "85%"}], "include_properties": ["solvothermal_synthesis", "pH_adjustment", "washing", "drying"]}]

File: synthesis/800_acs/synthesis_ic902048b.json
[{"idx": "10, 11, 12, 13, 14, 15, 23", "type": "text", "classification": "synthesis condition", "content": "<p>\n<fn id=\"sch1-fn1\">\n<label>a</label>\n<p>The upper inset shows the acronym system used to name the hybrids. The lower inset shows the average dehydration temperatures for the 1D solids.</p>\n</fn>\n</p><title>Materials Syntheses</title><title>\n<bold>Mg-L-2-2-1D</bold>, <bold>Mg-L-2-0-1D</bold>, and <bold>Mg-L-0-0-3D</bold>\n</title><p>MgCl<sub>2</sub>\u00b76H<sub>2</sub>O (4.39 mmol) was added to a solution formed by 1.0 mL of the ligand stock solution (4.39 mmol) and DI water (25 mL) under vigorous stirring. Solution pH was adjusted to the desired value (2, 2.7, 2.9, 3.2, and 3.3) with 5.0 or 1.0 M NaOH stock solutions. <bold>Mg-L-2-2-1D</bold> was obtained at pH = 2 while <bold>Mg-2-0-1D</bold> crystallized above pH 2.7. The clear, slightly yellow solutions were stored at RT. All reaction solutions precipitated microcrystalline materials after 3 days (yield 45%). If crystallization is maintained over 1 week, higher yields are obtained (70%). The precipitates were isolated by filtration (<italic toggle=\"yes\">without washing</italic>) and air-dried. Anal. Calcd (%) for MgPC<sub>2</sub>O<sub>10</sub>H<sub>11</sub> (<bold>Mg-L-2-2-1D</bold>): C, 9.59; H, 4.23. Found: C, 9.33; H, 3.48. Anal. Calcd (%) for MgPC<sub>2</sub>O<sub>8</sub>H<sub>7</sub> (<bold>Mg-L-2-0-1D</bold>): C, 11.21; H, 3.29. Found: C, 10.44; H, 3.00. <bold>Mg-L-0-0-3D</bold> was prepared by heating <bold>Mg-L-2-2-1D</bold> at 270 \u00b0C for 3 h.</p><title>\n<bold>Zn-L-2-2-1D</bold>, <bold>Zn-L-2-0-1D</bold>, and <bold>Zn-L-0-0-3D</bold>\n</title><p>A synthetic procedure similar to that reported above for the analogous magnesium derivatives was used. For example, 0.2 mL of the HPAA stock solution (0.88 mmol) was reacted with ZnCl<sub>2</sub> (0.88 mmol, 1:1 molar ratio) in 25 mL of DI water. Solution pH was adjusted to the desired value (2.5, 2.8, 3.1, and 3.3) with 5.0 or 1.0 M NaOH stock solutions. All reaction solutions precipitated crystalline material after 3 days at RT (yield 50%). <bold>Zn-L-2-2-1D</bold> was obtained as a single phase solid, at pH 2.5\u22122.8. Higher pH values (3.1 and 3.3) led to <bold>Zn-L-2-0-1D</bold>. If crystallization is allowed to proceed over 3 days, higher yields are obtained (\u223c 60%). The precipitates were isolated by filtration and air-dried. Anal. Calcd (%) for ZnPC<sub>2</sub>O<sub>10</sub>H<sub>11</sub> (<bold>Zn-L-2-2-1D</bold>): C, 8.24; H, 3.80. Found: C, 7.85; H, 2.35. Anal. Calcd (%) for ZnPC<sub>2</sub>O<sub>8</sub>H<sub>7</sub> (<bold>Zn-L-2-0-1D</bold>): C, 9.40; H, 2.76. Found: C, 9.49; H, 2.77. <bold>Zn-L-0-0-3D</bold> was prepared by heating Zn-L-2-2-1D at 240 \u00b0C for 3 h.</p><title>\n<bold>Mg-L-2-0-2D</bold>\n</title><p>Mg(NO<sub>3</sub>)<sub>2</sub>\u00b76H<sub>2</sub>O or MgO were separately reacted with a solution of the ligand and a fixed molar ratio Mg:L=1:1. A crystalline single phase compound was obtained in the pH range 2\u22123.2 adjusted by adding 1 M NaOH or 1 M HNO<sub>3</sub>. The reactions were maintained for 3 days at 180 \u00b0C. The resulting solids were filtered off, washed twice with DI water, and dried at 50 \u00b0C (yield 84%). Anal. Calcd (%) for MgPC<sub>2</sub>O<sub>8</sub>H<sub>7</sub> (<bold>Mg-L-2-0-2D)</bold>: C, 11.21; H, 3.29. Found: C, 10.53; H, 3.02.</p><title>\n<bold>Co-L-2-2-1D</bold>\n</title><p>A volume of the HPAA stock solution (2 mL, 8.78 mmol) was reacted with CoCl<sub>2</sub> (8.78 mmol, 1:1 molar ratio) in DI water (250 mL). Solution pH was adjusted to 3.77 with 5.0 or 1.0 M NaOH stock solutions. The reaction solution precipitated microcrystalline material after 7 days at RT. Yield \u223c 70%.</p><title>\n<bold>Ni-L-2-1-1D</bold>\n</title><p>A volume of the HPAA stock solution (2 mL, 8.78 mmol) was reacted with NiCl<sub>2</sub> (8.78 mmol, 1:1 molar ratio) in DI water (200 mL). Solution pH was adjusted to 2.0 with 5.0 or 1.0 M NaOH stock solutions. The reaction solution precipitated microcrystalline material after 7 days at RT. Yield \u223c 50%.</p><title>\n<bold>MgNa-L-0-0-3D</bold> and <bold>ZnK-L-0-0-3D</bold>\n</title><p>A variant of the synthesis procedure already described was followed. Hydrothermal reactions were conducted at 180 \u00b0C for 3 days. M/L molar ratios 1:1, 1:4 and 1:8 were assayed. The salts Zn(CH<sub>3</sub>COO)<sub>2</sub>\u00b72H<sub>2</sub>O and Mg(CH<sub>3</sub>COO)<sub>2</sub>\u00b74H<sub>2</sub>O were separately added to a solution formed by mixing together 0.5 mL of the HPAA stock solution (2.23 mmol), 0.5 mL of DI water, 0.78 mL of glacial acetic acid (14 mmol), and 14 mmol of sodium or potassium acetate. Final pH values were 5.1 (Zn<sup>2+</sup> derivatives) and 4.4 (Mg<sup>2+</sup> derivatives). For both series of materials, crystalline single phase solids were obtained using M/L 1:4 and 1:8 molar ratios. The resulting solids were filtered off, washed twice with DI water and then with acetone, and finally dried at 50 \u00b0C. The resulting yields for <bold>MgNa-L-0-0-3D</bold> and <bold>ZnK-L-0-0-3D</bold> were 95 and 68%, respectively. Anal. Calcd (%) for MgNaPC<sub>2</sub>O<sub>6</sub>H<sub>2</sub> (<bold>MgNa-L-0-0-3D</bold>): C, 11.99; H, 1.01. Found: C, 10.88; H, 1.19. Anal. Calcd (%) for ZnKPC<sub>2</sub>O<sub>6</sub>H<sub>2</sub> (<bold>ZnK-L-0-0-3D</bold>): C, 9.32; H, 0,78. Found: C, 8.87; H, 1.01.</p><p>Single phase compounds with 1D structures, <bold>M-L-2-2-1D</bold> (M = Mg, Co, Zn), can be isolated at RT at pH values lower than 2.7, 3.77, and 3.0, respectively. Syntheses at pH values slightly higher than those previously given yielded <bold>M-L-2-0-1D</bold>-type compounds. <bold>M-L-2-0-1D</bold> phases were also prepared by washing the corresponding <bold>M-L-2-2-1D</bold> compounds with DI water. As synthesized, the nickel derivative was a poorly crystalline solid. Its XRPD pattern shows only a few diffraction peaks, and it fits closely that of the copper derivative containing only one lattice water molecule, <bold>Cu-L-2-1-1D</bold>. The crystallinity of the nickel derivative was significantly improved by drying the sample at 60 \u00b0C. A Rietveld analysis of the pattern of this sample (see the ), using the structures of <bold>Cu-L-2-1-1D</bold>\n and <bold>Ni-L-2-0-1D</bold>\n as starting models gave a mixture of 36.5(4) wt % of <bold>Ni-L-2-1-1D</bold> and 63.5(1) wt % <bold>Ni-L-2-0-1D</bold>. On the other hand, the lattice water is very loosely held in <bold>Co-L-2-2-1D</bold> which rendered the determination of its precise crystal structure impossible. However, a Rietveld refinement from fast diffraction data, and refining only non-atomic parameters, confirmed that this phase is <italic toggle=\"yes\">isostructural</italic> to that of Mg and Zn derivatives. The refined unit cell parameters of <bold>Co-L-2-2-1D</bold> were <italic toggle=\"yes\">a</italic> = 8.596(1) \u00c5, <italic toggle=\"yes\">b</italic> = 8.597(1) \u00c5, <italic toggle=\"yes\">c</italic> = 21.845(2) \u00c5, and <italic toggle=\"yes\">V</italic> = 1834.0(5) \u00c5<sup>3</sup>, in close agreement with those obtained for Mg and Zn compounds, see Table . The final Rietveld fit is shown in the . Powder pattern with large counting times for <bold>Co-L-2-2-1D</bold> invariably lead to partial dehydration of the compound during the measurement.</p>", "clean_text": "  a The upper inset shows the acronym system used to name the hybrids. The lower inset shows the average dehydration temperatures for the 1D solids.  \n\nMaterials Syntheses\n\n Mg-L-2-2-1D, Mg-L-2-0-1D, and Mg-L-0-0-3D \n\nMgCl2\u22c56H2O (4.39 mmol) was added to a solution formed by 1.0 mL of the ligand stock solution (4.39 mmol) and DI water (25 mL) under vigorous stirring. Solution pH was adjusted to the desired value (2, 2.7, 2.9, 3.2, and 3.3) with 5.0 or 1.0 M NaOH stock solutions. Mg-L-2-2-1D was obtained at pH = 2 while Mg-2-0-1D crystallized above pH 2.7. The clear, slightly yellow solutions were stored at RT. All reaction solutions precipitated microcrystalline materials after 3 days (yield 45%). If crystallization is maintained over 1 week, higher yields are obtained (70%). The precipitates were isolated by filtration (without washing) and air-dried. Anal. Calcd (%) for MgPC2O10H11 (Mg-L-2-2-1D): C, 9.59; H, 4.23. Found: C, 9.33; H, 3.48. Anal. Calcd (%) for MgPC2O8H7 (Mg-L-2-0-1D): C, 11.21; H, 3.29. Found: C, 10.44; H, 3.00. Mg-L-0-0-3D was prepared by heating Mg-L-2-2-1D at 270 \u00b0C for 3 h.\n\n Zn-L-2-2-1D, Zn-L-2-0-1D, and Zn-L-0-0-3D \n\nA synthetic procedure similar to that reported above for the analogous magnesium derivatives was used. For example, 0.2 mL of the HPAA stock solution (0.88 mmol) was reacted with ZnCl2 (0.88 mmol, 1:1 molar ratio) in 25 mL of DI water. Solution pH was adjusted to the desired value (2.5, 2.8, 3.1, and 3.3) with 5.0 or 1.0 M NaOH stock solutions. All reaction solutions precipitated crystalline material after 3 days at RT (yield 50%). Zn-L-2-2-1D was obtained as a single phase solid, at pH 2.5-2.8. Higher pH values (3.1 and 3.3) led to Zn-L-2-0-1D. If crystallization is allowed to proceed over 3 days, higher yields are obtained (~ 60%). The precipitates were isolated by filtration and air-dried. Anal. Calcd (%) for ZnPC2O10H11 (Zn-L-2-2-1D): C, 8.24; H, 3.80. Found: C, 7.85; H, 2.35. Anal. Calcd (%) for ZnPC2O8H7 (Zn-L-2-0-1D): C, 9.40; H, 2.76. Found: C, 9.49; H, 2.77. Zn-L-0-0-3D was prepared by heating Zn-L-2-2-1D at 240 \u00b0C for 3 h.\n\n Mg-L-2-0-2D \n\nMg(NO3)2\u22c56H2O or MgO were separately reacted with a solution of the ligand and a fixed molar ratio Mg:L=1:1. A crystalline single phase compound was obtained in the pH range 2-3.2 adjusted by adding 1 M NaOH or 1 M HNO3. The reactions were maintained for 3 days at 180 \u00b0C. The resulting solids were filtered off, washed twice with DI water, and dried at 50 \u00b0C (yield 84%). Anal. Calcd (%) for MgPC2O8H7 (Mg-L-2-0-2D): C, 11.21; H, 3.29. Found: C, 10.53; H, 3.02.\n\n Co-L-2-2-1D \n\nA volume of the HPAA stock solution (2 mL, 8.78 mmol) was reacted with CoCl2 (8.78 mmol, 1:1 molar ratio) in DI water (250 mL). Solution pH was adjusted to 3.77 with 5.0 or 1.0 M NaOH stock solutions. The reaction solution precipitated microcrystalline material after 7 days at RT. Yield ~ 70%.\n\n Ni-L-2-1-1D \n\nA volume of the HPAA stock solution (2 mL, 8.78 mmol) was reacted with NiCl2 (8.78 mmol, 1:1 molar ratio) in DI water (200 mL). Solution pH was adjusted to 2.0 with 5.0 or 1.0 M NaOH stock solutions. The reaction solution precipitated microcrystalline material after 7 days at RT. Yield ~ 50%.\n\n MgNa-L-0-0-3D and ZnK-L-0-0-3D \n\nA variant of the synthesis procedure already described was followed. Hydrothermal reactions were conducted at 180 \u00b0C for 3 days. M/L molar ratios 1:1, 1:4 and 1:8 were assayed. The salts Zn(CH3COO)2\u22c52H2O and Mg(CH3COO)2\u22c54H2O were separately added to a solution formed by mixing together 0.5 mL of the HPAA stock solution (2.23 mmol), 0.5 mL of DI water, 0.78 mL of glacial acetic acid (14 mmol), and 14 mmol of sodium or potassium acetate. Final pH values were 5.1 (Zn2+ derivatives) and 4.4 (Mg2+ derivatives). For both series of materials, crystalline single phase solids were obtained using M/L 1:4 and 1:8 molar ratios. The resulting solids were filtered off, washed twice with DI water and then with acetone, and finally dried at 50 \u00b0C. The resulting yields for MgNa-L-0-0-3D and ZnK-L-0-0-3D were 95 and 68%, respectively. Anal. Calcd (%) for MgNaPC2O6H2 (MgNa-L-0-0-3D): C, 11.99; H, 1.01. Found: C, 10.88; H, 1.19. Anal. Calcd (%) for ZnKPC2O6H2 (ZnK-L-0-0-3D): C, 9.32; H, 0,78. Found: C, 8.87; H, 1.01.\n\nSingle phase compounds with 1D structures, M-L-2-2-1D (M = Mg, Co, Zn), can be isolated at RT at pH values lower than 2.7, 3.77, and 3.0, respectively. Syntheses at pH values slightly higher than those previously given yielded M-L-2-0-1D-type compounds. M-L-2-0-1D phases were also prepared by washing the corresponding M-L-2-2-1D compounds with DI water. As synthesized, the nickel derivative was a poorly crystalline solid. Its XRPD pattern shows only a few diffraction peaks, and it fits closely that of the copper derivative containing only one lattice water molecule, Cu-L-2-1-1D. The crystallinity of the nickel derivative was significantly improved by drying the sample at 60 \u00b0C. A Rietveld analysis of the pattern of this sample (see the ), using the structures of Cu-L-2-1-1D  and Ni-L-2-0-1D  as starting models gave a mixture of 36.5(4) wt % of Ni-L-2-1-1D and 63.5(1) wt % Ni-L-2-0-1D. On the other hand, the lattice water is very loosely held in Co-L-2-2-1D which rendered the determination of its precise crystal structure impossible. However, a Rietveld refinement from fast diffraction data, and refining only non-atomic parameters, confirmed that this phase is isostructural to that of Mg and Zn derivatives. The refined unit cell parameters of Co-L-2-2-1D were a = 8.596(1) \u00c5, b = 8.597(1) \u00c5, c = 21.845(2) \u00c5, and V = 1834.0(5) \u00c53, in close agreement with those obtained for Mg and Zn compounds, see Table . The final Rietveld fit is shown in the . Powder pattern with large counting times for Co-L-2-2-1D invariably lead to partial dehydration of the compound during the measurement.", "data": [{"meta": {"name": "Mg-L-2-2-1D", "symbol": "", "chemical formula": ""}, "processes": [{"synthesis method": "chemical synthesis", "precursor": [{"name": "MgCl2\u00b76H2O", "amount": "4.39", "unit": "mmol"}, {"name": "ligand stock solution", "amount": "1.0", "unit": "mL"}], "solution": [{"name": "DI water", "amount": "25", "unit": "mL"}], "pressure": "", "temperature": "", "time": "3 days"}, {"synthesis method": "pH adjustment", "pH": "2", "modulator": "5.0 or 1.0 M NaOH stock solutions"}, {"synthesis method": "drying", "pressure": "", "temperature": "", "atmosphere": "", "time": ""}], "yield": "45% to 70%"}, {"meta": {"name": "Mg-L-2-0-1D", "symbol": "", "chemical formula": ""}, "processes": [{"synthesis method": "chemical synthesis", "precursor": [{"name": "MgCl2\u00b76H2O", "amount": "4.39", "unit": "mmol"}, {"name": "ligand stock solution", "amount": "1.0", "unit": "mL"}], "solution": [{"name": "DI water", "amount": "25", "unit": "mL"}], "pressure": "", "temperature": "", "time": "3 days"}, {"synthesis method": "pH adjustment", "pH": "above 2.7", "modulator": "5.0 or 1.0 M NaOH stock solutions"}, {"synthesis method": "drying", "pressure": "", "temperature": "", "atmosphere": "", "time": ""}], "yield": "higher yields if crystallization is maintained over 1 week"}, {"meta": {"name": "Mg-L-0-0-3D", "symbol": "", "chemical formula": ""}, "processes": [{"synthesis method": "chemical synthesis", "precursor": [{"name": "Mg-L-2-2-1D", "amount": "", "unit": ""}], "solution": [{"name": "", "amount": "", "unit": ""}], "pressure": "", "temperature": "270 \u00b0C", "time": "3 h"}, {"synthesis method": "drying", "pressure": "", "temperature": "", "atmosphere": "", "time": ""}], "yield": ""}, {"meta": {"name": "Zn-L-2-2-1D", "symbol": "", "chemical formula": ""}, "processes": [{"synthesis method": "chemical synthesis", "precursor": [{"name": "ZnCl2", "amount": "0.88", "unit": "mmol"}, {"name": "ligand stock solution", "amount": "0.2", "unit": "mL"}], "solution": [{"name": "DI water", "amount": "25", "unit": "mL"}], "pressure": "", "temperature": "", "time": "3 days"}, {"synthesis method": "pH adjustment", "pH": "2.5-2.8", "modulator": "5.0 or 1.0 M NaOH stock solutions"}, {"synthesis method": "drying", "pressure": "", "temperature": "", "atmosphere": "", "time": ""}], "yield": "50% to 60%"}, {"meta": {"name": "Zn-L-2-0-1D", "symbol": "", "chemical formula": ""}, "processes": [{"synthesis method": "chemical synthesis", "precursor": [{"name": "ZnCl2", "amount": "0.88", "unit": "mmol"}, {"name": "ligand stock solution", "amount": "0.2", "unit": "mL"}], "solution": [{"name": "DI water", "amount": "25", "unit": "mL"}], "pressure": "", "temperature": "", "time": "3 days"}, {"synthesis method": "pH adjustment", "pH": "3.1 and 3.3", "modulator": "5.0 or 1.0 M NaOH stock solutions"}, {"synthesis method": "drying", "pressure": "", "temperature": "", "atmosphere": "", "time": ""}], "yield": "higher yields if crystallization is allowed to proceed over 3 days"}, {"meta": {"name": "Mg-L-2-0-2D", "symbol": "", "chemical formula": ""}, "processes": [{"synthesis method": "chemical synthesis", "precursor": [{"name": "Mg(NO3)2\u00b76H2O or MgO", "amount": "", "unit": ""}, {"name": "ligand", "amount": "", "unit": ""}], "solution": [{"name": "DI water", "amount": "", "unit": ""}], "pressure": "", "temperature": "180 \u00b0C", "time": "3 days"}, {"synthesis method": "pH adjustment", "pH": "2-3.2", "modulator": "1 M NaOH or 1 M HNO3"}, {"synthesis method": "drying", "pressure": "", "temperature": "", "atmosphere": "", "time": ""}], "yield": "84%"}, {"meta": {"name": "Co-L-2-2-1D", "symbol": "", "chemical formula": ""}, "processes": [{"synthesis method": "chemical synthesis", "precursor": [{"name": "HPAA stock solution", "amount": "2", "unit": "mL"}, {"name": "CoCl2", "amount": "8.78", "unit": "mmol"}], "solution": [{"name": "DI water", "amount": "250", "unit": "mL"}], "pressure": "", "temperature": "", "time": "7 days"}, {"synthesis method": "drying", "pressure": "", "temperature": "", "atmosphere": "", "time": ""}], "yield": "70%"}, {"meta": {"name": "Ni-L-2-1-1D", "symbol": "", "chemical formula": ""}, "processes": [{"synthesis method": "chemical synthesis", "precursor": [{"name": "HPAA stock solution", "amount": "2", "unit": "mL"}, {"name": "NiCl2", "amount": "8.78", "unit": "mmol"}], "solution": [{"name": "DI water", "amount": "200", "unit": "mL"}], "pressure": "", "temperature": "", "time": "7 days"}, {"synthesis method": "drying", "pressure": "", "temperature": "", "atmosphere": "", "time": ""}], "yield": "50%"}, {"meta": {"name": "MgNa-L-0-0-3D", "symbol": "", "chemical formula": ""}, "processes": [{"synthesis method": "chemical synthesis", "precursor": [{"name": "Mg(CH3COO)2\u00b74H2O", "amount": "", "unit": ""}, {"name": "HPAA stock solution", "amount": "0.5", "unit": "mL"}, {"name": "DI water", "amount": "0.5", "unit": "mL"}, {"name": "glacial acetic acid", "amount": "0.78", "unit": "mL"}, {"name": "sodium or potassium acetate", "amount": "14", "unit": "mmol"}], "solution": [{"name": "", "amount": "", "unit": ""}], "pressure": "", "temperature": "180 \u00b0C", "time": "3 days"}, {"synthesis method": "washing", "washing solution": "DI water", "amount": "twice"}, {"synthesis method": "drying", "pressure": "", "temperature": "", "atmosphere": "", "time": ""}], "yield": "95%"}, {"meta": {"name": "ZnK-L-0-0-3D", "symbol": "", "chemical formula": ""}, "processes": [{"synthesis method": "chemical synthesis", "precursor": [{"name": "Zn(CH3COO)2\u00b72H2O", "amount": "", "unit": ""}, {"name": "HPAA stock solution", "amount": "0.5", "unit": "mL"}, {"name": "DI water", "amount": "0.5", "unit": "mL"}, {"name": "glacial acetic acid", "amount": "0.78", "unit": "mL"}, {"name": "sodium or potassium acetate", "amount": "14", "unit": "mmol"}], "solution": [{"name": "", "amount": "", "unit": ""}], "pressure": "", "temperature": "180 \u00b0C", "time": "3 days"}, {"synthesis method": "washing", "washing solution": "DI water", "amount": "twice"}, {"synthesis method": "drying", "pressure": "", "temperature": "", "atmosphere": "", "time": ""}], "yield": "68%"}], "include_properties": ["chemical_synthesis", "pH_adjustment", "filtration", "drying"]}]

File: synthesis/800_acs/synthesis_ic9707873.json
[{"idx": 7, "type": "text", "classification": "synthesis condition", "content": "<p>The general procedure for the synthesis of dinuclear Cu(II)\ncomplexes of CH<sub>3</sub>HXTA has been previously\nreported. For\nNa[Cu<sub>2</sub>(CH<sub>3</sub>HXTA)(Py)<sub>2</sub>] (Na(<bold>1</bold>)),\nCH<sub>3</sub>HXTA (0.60 g; 1.2 mmol) was dissolved\nin 20 mL of H<sub>2</sub>O. To this solution was added 0.96 g\n(2.4 mmol) of\nCu(II) perchlorate hexahydrate dissolved in 2 mL of\nH<sub>2</sub>O. The solution\nimmediately turned dark green (pH \u223c3.0). Acetone was added to\nthis\nsolution causing precipitation of the\nNa[Cu<sub>2</sub>(CH<sub>3</sub>HXTA)(H<sub>2</sub>O)<sub>2</sub>]\n(Na(<bold>2</bold>)) complex. The resulting solid was redissolved in 20\nmL of MeOH,\nand a 10-fold excess of pyridine was added. Complex <bold>1</bold>\nwas\nrecrystallized by vapor diffusion of 1,4-dioxane into a filtered\nmethanolic solution of <bold>1</bold>. The analytical purity of\n<bold>1</bold> was checked by elemental\nanalysis (Atlantic Microlab, Inc.). Calcd for\nNa[Cu<sub>2</sub>(CH<sub>3</sub>HXTA)(Py)<sub>2</sub>]\u00b71.5(1,4-dioxane) (Na(<bold>1</bold>))\n(C<sub>33</sub>H<sub>39</sub>Cu<sub>2</sub>N<sub>4</sub>O<sub>12</sub>Na):\u2009\nC, 47.54; H, 4.72;\nN, 6.72. Found:\u2009 C, 47.19; H, 4.80; N, 6.53.\n</p>", "clean_text": "The general procedure for the synthesis of dinuclear Cu(II) complexes of CH3HXTA has been previously reported. For Na[Cu2(CH3HXTA)(Py)2] (Na(1)), CH3HXTA (0.60 g; 1.2 mmol) was dissolved in 20 mL of H2O. To this solution was added 0.96 g (2.4 mmol) of Cu(II) perchlorate hexahydrate dissolved in 2 mL of H2O. The solution immediately turned dark green (pH ~3.0). Acetone was added to this solution causing precipitation of the Na[Cu2(CH3HXTA)(H2O)2] (Na(2)) complex. The resulting solid was redissolved in 20 mL of MeOH, and a 10-fold excess of pyridine was added. Complex 1 was recrystallized by vapor diffusion of 1,4-dioxane into a filtered methanolic solution of 1. The analytical purity of 1 was checked by elemental analysis (Atlantic Microlab, Inc.). Calcd for Na[Cu2(CH3HXTA)(Py)2]\u22c51.5(1,4-dioxane) (Na(1)) (C33H39Cu2N4O12Na): C, 47.54; H, 4.72; N, 6.72. Found: C, 47.19; H, 4.80; N, 6.53. ", "data": [{"meta": {"name": "Na[Cu2(CH3HXTA)(Py)2]\u00b71.5(1,4-dioxane)", "symbol": "1", "chemical formula": "C33H39Cu2N4O12Na"}, "processes": [{"synthesis method": "chemical synthesis", "precursor": [{"name": "CH3HXTA", "amount": "0.60", "unit": "g"}, {"name": "Cu(II) perchlorate hexahydrate", "amount": "0.96", "unit": "g"}], "solution": [{"name": "H2O", "amount": "20", "unit": "mL"}, {"name": "H2O", "amount": "2", "unit": "mL"}, {"name": "MeOH", "amount": "20", "unit": "mL"}], "pressure": "", "temperature": "", "time": ""}, {"synthesis method": "recrystallization", "solvent": "1,4-dioxane", "amount": "", "atmosphere": "", "time": ""}], "yield": ""}], "include_properties": ["chemical_synthesis", "pH_adjustment", "filtration"]}]

File: synthesis/800_acs/synthesis_ic991135c.json
[{"idx": "9, 10, 11", "type": "text", "classification": "synthesis condition", "content": "<p>\n<bold>Synthesis. </bold>\n<italic toggle=\"yes\">Warning!</italic> The reported azido complexes are potentially\nexplosive. Only a small amount of material should be prepared, and it\nshould be handled with care.\n</p><p>\n<bold>(a) [Cu</bold>\n<bold>\n<sub>2</sub>\n</bold>\n<bold>(</bold>\n<bold>\u03bc</bold>\n<bold>\n<sub>1,1</sub>\n</bold>\n<bold>-N</bold>\n<bold>\n<sub>3</sub>\n</bold>\n<bold>)</bold>\n<bold>\n<sub>2</sub>\n</bold>\n<bold>(4-Etpy)</bold>\n<bold>\n<sub>4</sub>\n</bold>\n<bold>(</bold>\n<bold>\u03bc</bold>\n<bold>-NO</bold>\n<bold>\n<sub>3</sub>\n</bold>\n<bold>)</bold>\n<bold>\n<sub>2</sub>\n</bold>\n<bold>] (1). </bold>Copper(II) nitrate trihydrate (0.72 g, 3 mmol) and 4-ethylpyridine (0,75 g, 7 mmol) were mixed\nin 40 cm<sup>3</sup> of acetone. An aqueous solution (5 cm<sup>3</sup>) of NaN<sub>3</sub> (0.39 g, 6\nmmol) was added to this mixture with continuous stirring. DMF was\nthen added to dissolve any precipitate, and the final clear solution\nmixture was allowed to stand in a desiccator containing a beaker filled\nwith diethyl ether until good quality crystals formed. Yield ca. 45%\n(with respect to copper). Anal. Calcd for C<sub>28</sub>H<sub>36</sub>Cu<sub>2</sub>N<sub>12</sub>O<sub>6</sub>:\u2009 C, 44.0;\nH, 4.8; N, 22.0; Cu, 16.6. Found:\u2009 C, 44.0; H, 4.6; N, 21.7; Cu, 16.3.\n</p><p>\n<bold>(b) [Cu</bold>\n<bold>\n<sub>2</sub>\n</bold>\n<bold>(</bold>\n<bold>\u03bc</bold>\n<bold>\n<sub>1,1</sub>\n</bold>\n<bold>-N</bold>\n<bold>\n<sub>3</sub>\n</bold>\n<bold>)</bold>\n<bold>\n<sub>2</sub>\n</bold>\n<bold>(3-ampy)</bold>\n<bold>\n<sub>4</sub>\n</bold>\n<bold>(</bold>\n<bold>\u03bc</bold>\n<bold>-NO</bold>\n<bold>\n<sub>3</sub>\n</bold>\n<bold>)</bold>\n<bold>\n<sub>2</sub>\n</bold>\n<bold>]\u00b7C</bold>\n<bold>\n<sub>2</sub>\n</bold>\n<bold>H</bold>\n<bold>\n<sub>5</sub>\n</bold>\n<bold>OH (2). </bold>An ethanol\nsolution of 3-aminopyridine (0.58 g, 8 mmol) was added to Cu(NO<sub>3</sub>)<sub>2</sub>\u00b73H<sub>2</sub>O (0.72 g, 3 mmol) dissolved in ethanol (20 cm<sup>3</sup>). Upon dropwise\naddition of NaN<sub>3</sub> (0.32 g, 5 mmol) dissolved in 5 cm<sup>3</sup> of water, a\nprecipitate was obtained. DMF was then added to the heterogeneous\nmixture until there was complete dissolution of the precipitate. The\nfinal solution mixture was filtered and allowed to stand in a refrigerator\nfor ca. two months until small black crystals of the complex formed.\nYield ca. 50% (with respect to copper). Anal. Calcd for C<sub>22</sub>H<sub>30</sub>Cu<sub>2</sub>N<sub>16</sub>O<sub>7</sub>:\u2009 C, 34.9; H, 4.0; N, 29.6; Cu, 16.8. Found:\u2009 C, 34.7; H, 3.9;\nN, 29.9; Cu, 16.7.\n</p><p>\n<bold>(c) [Cu</bold>\n<bold>\n<sub>3</sub>\n</bold>\n<bold>(</bold>\n<bold>\u03bc</bold>\n<bold>\n<sub>1,1</sub>\n</bold>\n<bold>-N</bold>\n<bold>\n<sub>3</sub>\n</bold>\n<bold>)</bold>\n<bold>\n<sub>4</sub>\n</bold>\n<bold>(N</bold>\n<bold>\n<sub>3</sub>\n</bold>\n<bold>)</bold>\n<bold>\n<sub>2</sub>\n</bold>\n<bold>(Meinic)</bold>\n<bold>\n<sub>2</sub>\n</bold>\n<bold>(DMF)</bold>\n<bold>\n<sub>2</sub>\n</bold>\n<bold>] (3). </bold>Copper(II) nitrate\ntrihydrate (0.72 g, 3 mmol) and methyl isonicotinate (1.10 g, 8 mmol)\nwere mixed together in acetone (30 cm<sup>3</sup>) followed by dropwise addition\nof an aqueous solution (5 cm<sup>3</sup>) of NaN<sub>3</sub> (0.39 g, 6 mmol) until an olive-green precipitate was formed. DMF was then added until the precipitate\ndisssolved. The clear solution mixture was then boiled for about 15\nmin and allowed to stand in an open beaker for several weeks to deposit\nblack, well-formed crystals of the complex. Yield:\u2009 20% (with respect\nto copper). Anal. Calcd for C<sub>20</sub>H<sub>28</sub>Cu<sub>3</sub>N<sub>22</sub>O<sub>6</sub>:\u2009 C, 27.8; H, 3.3; N, 35.7;\nCu, 22.1. Found, C 27.6, H, 3.2; N, 35.5; Cu, 22.0.\n</p>", "clean_text": " Synthesis.  Warning! The reported azido complexes are potentially explosive. Only a small amount of material should be prepared, and it should be handled with care. \n\n (a) [Cu  2  ( \u03bc  1,1  -N  3  )  2  (4-Etpy)  4  ( \u03bc -NO  3  )  2  ] (1). Copper(II) nitrate trihydrate (0.72 g, 3 mmol) and 4-ethylpyridine (0,75 g, 7 mmol) were mixed in 40 cm3 of acetone. An aqueous solution (5 cm3) of NaN3 (0.39 g, 6 mmol) was added to this mixture with continuous stirring. DMF was then added to dissolve any precipitate, and the final clear solution mixture was allowed to stand in a desiccator containing a beaker filled with diethyl ether until good quality crystals formed. Yield ca. 45% (with respect to copper). Anal. Calcd for C28H36Cu2N12O6: C, 44.0; H, 4.8; N, 22.0; Cu, 16.6. Found: C, 44.0; H, 4.6; N, 21.7; Cu, 16.3. \n\n (b) [Cu  2  ( \u03bc  1,1  -N  3  )  2  (3-ampy)  4  ( \u03bc -NO  3  )  2  ]\u22c5C  2  H  5  OH (2). An ethanol solution of 3-aminopyridine (0.58 g, 8 mmol) was added to Cu(NO3)2\u22c53H2O (0.72 g, 3 mmol) dissolved in ethanol (20 cm3). Upon dropwise addition of NaN3 (0.32 g, 5 mmol) dissolved in 5 cm3 of water, a precipitate was obtained. DMF was then added to the heterogeneous mixture until there was complete dissolution of the precipitate. The final solution mixture was filtered and allowed to stand in a refrigerator for ca. two months until small black crystals of the complex formed. Yield ca. 50% (with respect to copper). Anal. Calcd for C22H30Cu2N16O7: C, 34.9; H, 4.0; N, 29.6; Cu, 16.8. Found: C, 34.7; H, 3.9; N, 29.9; Cu, 16.7. \n\n (c) [Cu  3  ( \u03bc  1,1  -N  3  )  4  (N  3  )  2  (Meinic)  2  (DMF)  2  ] (3). Copper(II) nitrate trihydrate (0.72 g, 3 mmol) and methyl isonicotinate (1.10 g, 8 mmol) were mixed together in acetone (30 cm3) followed by dropwise addition of an aqueous solution (5 cm3) of NaN3 (0.39 g, 6 mmol) until an olive-green precipitate was formed. DMF was then added until the precipitate disssolved. The clear solution mixture was then boiled for about 15 min and allowed to stand in an open beaker for several weeks to deposit black, well-formed crystals of the complex. Yield: 20% (with respect to copper). Anal. Calcd for C20H28Cu3N22O6: C, 27.8; H, 3.3; N, 35.7; Cu, 22.1. Found, C 27.6, H, 3.2; N, 35.5; Cu, 22.0. ", "data": [{"meta": {"name": "[Cu2(\u03bc1,1-N3)2(4-Etpy)4(\u03bc-NO3)2]", "symbol": "1", "chemical formula": "C28H36Cu2N12O6"}, "processes": [{"synthesis method": "chemical synthesis", "precursor": [{"name": "Copper(II) nitrate trihydrate", "amount": "0.72", "unit": "g"}, {"name": "4-ethylpyridine", "amount": "0.75", "unit": "g"}, {"name": "NaN3", "amount": "0.39", "unit": "g"}], "solution": [{"name": "acetone", "amount": "40", "unit": "cm3"}, {"name": "aqueous solution", "amount": "5", "unit": "cm3"}], "pressure": "", "temperature": "", "time": "", "heating rate": "", "cooling rate": ""}, {"synthesis method": "dissolution", "solvent": "DMF", "amount": ""}, {"synthesis method": "crystallization", "atmosphere": "desiccator with diethyl ether", "time": "until good quality crystals formed"}], "yield": "ca. 45%"}, {"meta": {"name": "[Cu2(\u03bc1,1-N3)2(3-ampy)4(\u03bc-NO3)2]\u00b7C2H5OH", "symbol": "2", "chemical formula": "C22H30Cu2N16O7"}, "processes": [{"synthesis method": "chemical synthesis", "precursor": [{"name": "Cu(NO3)2\u00b73H2O", "amount": "0.72", "unit": "g"}, {"name": "3-aminopyridine", "amount": "0.58", "unit": "g"}, {"name": "NaN3", "amount": "0.32", "unit": "g"}], "solution": [{"name": "ethanol", "amount": "20", "unit": "cm3"}, {"name": "aqueous solution", "amount": "5", "unit": "cm3"}], "pressure": "", "temperature": "", "time": "", "heating rate": "", "cooling rate": ""}, {"synthesis method": "dissolution", "solvent": "DMF", "amount": ""}, {"synthesis method": "crystallization", "atmosphere": "refrigerator", "time": "ca. two months"}], "yield": "ca. 50%"}, {"meta": {"name": "[Cu3(\u03bc1,1-N3)4(N3)2(Meinic)2(DMF)2]", "symbol": "3", "chemical formula": "C20H28Cu3N22O6"}, "processes": [{"synthesis method": "chemical synthesis", "precursor": [{"name": "Copper(II) nitrate trihydrate", "amount": "0.72", "unit": "g"}, {"name": "methyl isonicotinate", "amount": "1.10", "unit": "g"}, {"name": "NaN3", "amount": "0.39", "unit": "g"}], "solution": [{"name": "acetone", "amount": "30", "unit": "cm3"}, {"name": "aqueous solution", "amount": "5", "unit": "cm3"}], "pressure": "", "temperature": "", "time": "", "heating rate": "", "cooling rate": ""}, {"synthesis method": "dissolution", "solvent": "DMF", "amount": ""}, {"synthesis method": "boiling", "pressure": "", "temperature": "about 15 min"}, {"synthesis method": "crystallization", "atmosphere": "open beaker", "time": "several weeks"}], "yield": "20%"}], "include_properties": ["chemical_synthesis", "filtration"]}]

File: synthesis/800_acs/synthesis_ic991366j.json
[{"idx": 4, "type": "text", "classification": "synthesis condition", "content": "<title>Experimental Section</title><p>\n<bold>Caution!</bold>\n<italic toggle=\"yes\">Azide complexes of metal ions are potentially explosive.\nOnly a small amount of </italic>\n<italic toggle=\"yes\">material should be prepared, and it should be\nhandled with caution.</italic>\n</p><p>\n<bold>Synthesis</bold>\n<bold>of the New Complexes.</bold>\n<bold>[Ni(dmen)(</bold>\n<bold>\u03bc</bold>\n<bold>-N</bold>\n<bold>\n<sub>3</sub>\n</bold>\n<bold>)</bold>\n<bold>\n<sub>2</sub>\n</bold>\n<bold>] (1) and [Ni(aep)(</bold>\n<bold>\u03bc</bold>\n<bold>-N</bold>\n<bold>\n<sub>3</sub>\n</bold>\n<bold>)</bold>\n<bold>\n<sub>2</sub>\n</bold>\n<bold>] (2).</bold> An aqueous solution (25 mL) of NaN<sub>3</sub> (0.26 g, 4\nmmol) was added to an aqueous solution (25 mL) of Ni(NO<sub>3</sub>)<sub>2</sub>\u00b76H<sub>2</sub>O\n(0.58 g, 2 mmol) and dmen (0.18 g, 2 mmol) or aep (0.27 g, 2 mmol).\nAfter filtration to remove any impurity, the solutions were left\nundisturbed, and well-formed green crystals of <bold>1</bold> and <bold>2</bold> were obtained\nafter several days. The yield was almost quantitative. Elementary\nanalyses (C, N, H, Ni) were consistent with the formulation.\n</p>", "clean_text": "Experimental Section\n\n Caution! Azide complexes of metal ions are potentially explosive. Only a small amount of  material should be prepared, and it should be handled with caution. \n\n Synthesis of the New Complexes. [Ni(dmen)( \u03bc -N  3  )  2  ] (1) and [Ni(aep)( \u03bc -N  3  )  2  ] (2). An aqueous solution (25 mL) of NaN3 (0.26 g, 4 mmol) was added to an aqueous solution (25 mL) of Ni(NO3)2\u22c56H2O (0.58 g, 2 mmol) and dmen (0.18 g, 2 mmol) or aep (0.27 g, 2 mmol). After filtration to remove any impurity, the solutions were left undisturbed, and well-formed green crystals of 1 and 2 were obtained after several days. The yield was almost quantitative. Elementary analyses (C, N, H, Ni) were consistent with the formulation. ", "data": [{"meta": {"name": "[Ni(dmen)(\u03bc-N3)2]", "symbol": "1", "chemical formula": "unknown"}, "processes": [{"synthesis method": "chemical synthesis", "precursor": [{"name": "NaN3", "amount": "0.26", "unit": "g"}, {"name": "Ni(NO3)2\u00b76H2O", "amount": "0.58", "unit": "g"}, {"name": "dmen", "amount": "0.18", "unit": "g"}], "solution": [{"name": "aqueous solution", "amount": "25", "unit": "mL"}], "pressure": "", "temperature": "", "time": "several days"}], "yield": "almost quantitative"}, {"meta": {"name": "[Ni(aep)(\u03bc-N3)2]", "symbol": "2", "chemical formula": "unknown"}, "processes": [{"synthesis method": "chemical synthesis", "precursor": [{"name": "NaN3", "amount": "0.26", "unit": "g"}, {"name": "Ni(NO3)2\u00b76H2O", "amount": "0.58", "unit": "g"}, {"name": "aep", "amount": "0.27", "unit": "g"}], "solution": [{"name": "aqueous solution", "amount": "25", "unit": "mL"}], "pressure": "", "temperature": "", "time": "several days"}], "yield": "almost quantitative"}], "include_properties": ["chemical_synthesis", "filtration"]}]
