Repository: Yeonghun1675/L2M3

<div align="center">
<h1> ⛏L2M3: Large Language Models Material Miner </h1> 
</div>

## Summary
L2M3 is designed to efficiently gather experimental Metal-Organic Framework (MOF) data from scientific literature, addressing the challenge of accessing hard-to-find data and enhancing the quality of information available for machine learning in materials science. By utilizing a chain of advanced Large Language Models (LLMs), we developed a systematic method for extracting and organizing MOF data into a structured, usable format. Our approach has successfully compiled data from over 40,000 research articles, creating a comprehensive, ready-to-use dataset.

File: synthesis/800_acs/synthesis_la503269f.json
[{"idx": "12, 13", "type": "text", "classification": "synthesis condition", "content": "<title>M-DMOF-TM\n(where M = Co, Ni, Cu)</title><p>M\u00ad(TMBDC)\u00ad(DABCO)<sub>0.5</sub> or M-DMOF-TM\nstructures were prepared\nwith slight modification from the report of Chun et al. for Zn-DMOF-TM; i.e., 0.63 mmol of metal salt\n[Co\u00ad(NO<sub>3</sub>)<sub>2</sub>\u00b76H<sub>2</sub>O, Ni\u00ad(NO<sub>3</sub>)<sub>2</sub>\u00b76H<sub>2</sub>O, Cu\u00ad(NO<sub>3</sub>)<sub>2</sub>\u00b73H<sub>2</sub>O], 0.63 mmol of TMBDC ligand, and 0.31 mmol\nof DABCO ligand were dissolved in 15 mL DMF and left stirring for\n3 h at room temperature. The resulting solution was filtered and the\nfiltrate was transferred to a Teflon-lined stainless steel reactor\nand placed in a preheated oven at 120 \u00b0C for 48 h. The solution\nwas then cooled to room temperature in air, and the resulting solid\nwas filtered and repeatedly washed with DMF. Activated samples of\nM-DMOF-TM were prepared by heating the as-synthesized samples at 110\n\u00b0C overnight under vacuum.</p><title>M-BTTB-DMBPY\n(where M = Co, Zn)</title><p>M\u00ad(BTTB)<sub>0.5</sub>(DMBPY)<sub>0.5</sub> or M-BTTB-DMBPY structures\nwere prepared as suggested by Karra for\nM-BTTB-BPY; i.e., 0.2 mmol of metal salt [Co\u00ad(NO<sub>3</sub>)<sub>2</sub>\u00b76H<sub>2</sub>O, Zn\u00ad(NO<sub>3</sub>)<sub>2</sub>\u00b76H<sub>2</sub>O], 0.1 mmol of BTTB ligand, and 0.1 mmol of DMBPY ligand\nwere dissolved in 5 mL of DEF/ethanol/water (2:2:1, v/v). Two drops\nof 1 N HCl were added to the mixture, and the final mixture was placed\nin a Teflon-lined stainless steel reactor and placed in a preheated\noven at 100 \u00b0C for 96 h. The solution was then cooled to room\ntemperature in air, and the resulting solid was filtered and repeatedly\nwashed with DEF. Activated samples were prepared by performing solvent\nexchange with chloroform and then evacuation overnight under vacuum\nat 120 \u00b0C.</p>", "clean_text": "M-DMOF-TM (where M = Co, Ni, Cu)\n\nM(TMBDC)(DABCO)0.5 or M-DMOF-TM structures were prepared with slight modification from the report of Chun et al. for Zn-DMOF-TM; i.e., 0.63 mmol of metal salt [Co(NO3)2\u22c56H2O, Ni(NO3)2\u22c56H2O, Cu(NO3)2\u22c53H2O], 0.63 mmol of TMBDC ligand, and 0.31 mmol of DABCO ligand were dissolved in 15 mL DMF and left stirring for 3 h at room temperature. The resulting solution was filtered and the filtrate was transferred to a Teflon-lined stainless steel reactor and placed in a preheated oven at 120 \u00b0C for 48 h. The solution was then cooled to room temperature in air, and the resulting solid was filtered and repeatedly washed with DMF. Activated samples of M-DMOF-TM were prepared by heating the as-synthesized samples at 110 \u00b0C overnight under vacuum.\n\nM-BTTB-DMBPY (where M = Co, Zn)\n\nM(BTTB)0.5(DMBPY)0.5 or M-BTTB-DMBPY structures were prepared as suggested by Karra for M-BTTB-BPY; i.e., 0.2 mmol of metal salt [Co(NO3)2\u22c56H2O, Zn(NO3)2\u22c56H2O], 0.1 mmol of BTTB ligand, and 0.1 mmol of DMBPY ligand were dissolved in 5 mL of DEF/ethanol/water (2:2:1, v/v). Two drops of 1 N HCl were added to the mixture, and the final mixture was placed in a Teflon-lined stainless steel reactor and placed in a preheated oven at 100 \u00b0C for 96 h. The solution was then cooled to room temperature in air, and the resulting solid was filtered and repeatedly washed with DEF. Activated samples were prepared by performing solvent exchange with chloroform and then evacuation overnight under vacuum at 120 \u00b0C.", "data": [{"meta": {"name": "M-DMOF-TM", "symbol": "Co", "chemical formula": ""}, "processes": [{"synthesis method": "chemical synthesis", "precursor": [{"name": "Co(NO3)2\u00b76H2O", "amount": "0.63", "unit": "mmol"}, {"name": "TMBDC ligand", "amount": "0.63", "unit": "mmol"}, {"name": "DABCO ligand", "amount": "0.31", "unit": "mmol"}], "solution": [{"name": "DMF", "amount": "15", "unit": "mL"}], "pressure": "", "temperature": "room temperature", "time": "3 h"}, {"synthesis method": "heating", "pressure": "", "temperature": "120 \u00b0C", "time": "48 h"}, {"synthesis method": "washing", "washing solution": "DMF", "amount": ""}, {"synthesis method": "heating", "pressure": "vacuum", "temperature": "110 \u00b0C", "time": "overnight"}]}, {"meta": {"name": "M-DMOF-TM", "symbol": "Ni", "chemical formula": ""}, "processes": [{"synthesis method": "chemical synthesis", "precursor": [{"name": "Ni(NO3)2\u00b76H2O", "amount": "0.63", "unit": "mmol"}, {"name": "TMBDC ligand", "amount": "0.63", "unit": "mmol"}, {"name": "DABCO ligand", "amount": "0.31", "unit": "mmol"}], "solution": [{"name": "DMF", "amount": "15", "unit": "mL"}], "pressure": "", "temperature": "room temperature", "time": "3 h"}, {"synthesis method": "heating", "pressure": "", "temperature": "120 \u00b0C", "time": "48 h"}, {"synthesis method": "washing", "washing solution": "DMF", "amount": ""}, {"synthesis method": "heating", "pressure": "vacuum", "temperature": "110 \u00b0C", "time": "overnight"}]}, {"meta": {"name": "M-DMOF-TM", "symbol": "Cu", "chemical formula": ""}, "processes": [{"synthesis method": "chemical synthesis", "precursor": [{"name": "Cu(NO3)2\u00b73H2O", "amount": "0.63", "unit": "mmol"}, {"name": "TMBDC ligand", "amount": "0.63", "unit": "mmol"}, {"name": "DABCO ligand", "amount": "0.31", "unit": "mmol"}], "solution": [{"name": "DMF", "amount": "15", "unit": "mL"}], "pressure": "", "temperature": "room temperature", "time": "3 h"}, {"synthesis method": "heating", "pressure": "", "temperature": "120 \u00b0C", "time": "48 h"}, {"synthesis method": "washing", "washing solution": "DMF", "amount": ""}, {"synthesis method": "heating", "pressure": "vacuum", "temperature": "110 \u00b0C", "time": "overnight"}]}, {"meta": {"name": "M-BTTB-DMBPY", "symbol": "Co", "chemical formula": ""}, "processes": [{"synthesis method": "chemical synthesis", "precursor": [{"name": "Co(NO3)2\u00b76H2O", "amount": "0.2", "unit": "mmol"}, {"name": "BTTB ligand", "amount": "0.1", "unit": "mmol"}, {"name": "DMBPY ligand", "amount": "0.1", "unit": "mmol"}], "solution": [{"name": "DEF/ethanol/water", "amount": "5", "unit": "mL", "composition": "2:2:1, v/v"}], "pressure": "", "temperature": "100 \u00b0C", "time": "96 h"}, {"synthesis method": "washing", "washing solution": "DEF", "amount": ""}, {"synthesis method": "solvent exchange", "solvent": "chloroform"}, {"synthesis method": "heating", "pressure": "vacuum", "temperature": "120 \u00b0C", "time": "overnight"}]}, {"meta": {"name": "M-BTTB-DMBPY", "symbol": "Zn", "chemical formula": ""}, "processes": [{"synthesis method": "chemical synthesis", "precursor": [{"name": "Zn(NO3)2\u00b76H2O", "amount": "0.2", "unit": "mmol"}, {"name": "BTTB ligand", "amount": "0.1", "unit": "mmol"}, {"name": "DMBPY ligand", "amount": "0.1", "unit": "mmol"}], "solution": [{"name": "DEF/ethanol/water", "amount": "5", "unit": "mL", "composition": "2:2:1, v/v"}], "pressure": "", "temperature": "100 \u00b0C", "time": "96 h"}, {"synthesis method": "washing", "washing solution": "DEF", "amount": ""}, {"synthesis method": "solvent exchange", "solvent": "chloroform"}, {"synthesis method": "heating", "pressure": "vacuum", "temperature": "120 \u00b0C", "time": "overnight"}]}], "include_properties": ["chemical_synthesis", "filtration", "washing", "chemical_synthesis", "filtration", "washing"]}]

File: synthesis/800_acs/synthesis_la803014k.json
[{"idx": 9, "type": "text", "classification": "synthesis condition", "content": "<title>Synthesis of Zn<sub>2</sub>(NDC)<sub>2</sub>(diPyTz)\u00b7nDMF (<bold>1</bold>\u00b7<italic toggle=\"yes\">n</italic>DMF)</title><p>Single crystals of <bold>1</bold> were obtained by heating Zn(NO<sub>3</sub>)<sub>2</sub>\u00b76H<sub>2</sub>O (14 mg, 0.05 mmol), H<sub>2</sub>NDC (10 mg, 0.05 mmol), and diPyTz (6 mg, 0.025 mmol) in 5 mL of <italic toggle=\"yes\">N</italic>,<italic toggle=\"yes\">N</italic>\u2032-dimethylformamide (DMF) to 100 \u00b0C and heated in a sealed vial for 2 days. Then the mother liquor was decanted from the crystals, and the remaining solid was washed with and stored under fresh DMF. Large-scale preparation of <bold>1</bold> is carried out in an analogous fashion: Zn(NO<sub>3</sub>)<sub>2</sub>\u00b76H<sub>2</sub>O (375 mg, 1.26 mmol), H<sub>2</sub>NDC, (273 mg, 1.26 mmol), diPyTz (149 mg, 0.63 mmol,) and 125 mL of DMF are added to a 250 mL flat-bottomed flask, sonicated, and heated to 100 \u00b0C for 2 days to yield a bright-pink crystalline solid. This solid is isolated via filtration, washed with DMF, and dried in air. Anal. Calcd for evacuated <bold>1</bold>\u00b71H<sub>2</sub>O, C<sub>36</sub>H<sub>20</sub>N<sub>6</sub>O<sub>9</sub>Zn<sub>2</sub>: C, 53.16; H, 2.73; N, 10.33. (Note that a much more rigorous protocol for framework evacuation and for preventing the readsorption of atmospheric water was employed in the sorption studies described below.) Found: C, 53.05; H, 2.61; N, 10.27. Structure and purity are further supported by PXRD and TGA ().</p>", "clean_text": "Synthesis of Zn2(NDC)2(diPyTz)\u22c5nDMF (1\u22c5nDMF)\n\nSingle crystals of 1 were obtained by heating Zn(NO3)2\u22c56H2O (14 mg, 0.05 mmol), H2NDC (10 mg, 0.05 mmol), and diPyTz (6 mg, 0.025 mmol) in 5 mL of N,N'-dimethylformamide (DMF) to 100 \u00b0C and heated in a sealed vial for 2 days. Then the mother liquor was decanted from the crystals, and the remaining solid was washed with and stored under fresh DMF. Large-scale preparation of 1 is carried out in an analogous fashion: Zn(NO3)2\u22c56H2O (375 mg, 1.26 mmol), H2NDC, (273 mg, 1.26 mmol), diPyTz (149 mg, 0.63 mmol,) and 125 mL of DMF are added to a 250 mL flat-bottomed flask, sonicated, and heated to 100 \u00b0C for 2 days to yield a bright-pink crystalline solid. This solid is isolated via filtration, washed with DMF, and dried in air. Anal. Calcd for evacuated 1\u22c51H2O, C36H20N6O9Zn2: C, 53.16; H, 2.73; N, 10.33. (Note that a much more rigorous protocol for framework evacuation and for preventing the readsorption of atmospheric water was employed in the sorption studies described below.) Found: C, 53.05; H, 2.61; N, 10.27. Structure and purity are further supported by PXRD and TGA ().", "data": [{"meta": {"name": "Zn2(NDC)2(diPyTz)\u00b7nDMF", "symbol": "1", "chemical formula": "C36H20N6O9Zn2"}, "processes": [{"synthesis method": "chemical synthesis", "precursor": [{"name": "Zn(NO3)2\u00b76H2O", "amount": "14", "unit": "mg"}, {"name": "H2NDC", "amount": "10", "unit": "mg"}, {"name": "diPyTz", "amount": "6", "unit": "mg"}], "solvent": [{"name": "N,N'-dimethylformamide (DMF)", "amount": "5", "unit": "mL"}], "pressure": "", "temperature": "100\u00b0C", "time": "2 days"}, {"synthesis method": "filtration", "time": "", "atmosphere": "", "pressure": ""}, {"synthesis method": "washing", "washing solution": "DMF", "amount": ""}, {"synthesis method": "drying", "pressure": "", "temperature": "", "atmosphere": "air", "time": ""}]}, {"meta": {"name": "Zn2(NDC)2(diPyTz)\u00b7nDMF", "symbol": "1", "chemical formula": "C36H20N6O9Zn2"}, "processes": [{"synthesis method": "chemical synthesis", "precursor": [{"name": "Zn(NO3)2\u00b76H2O", "amount": "375", "unit": "mg"}, {"name": "H2NDC", "amount": "273", "unit": "mg"}, {"name": "diPyTz", "amount": "149", "unit": "mg"}], "solvent": [{"name": "DMF", "amount": "125", "unit": "mL"}], "pressure": "", "temperature": "100\u00b0C", "time": "2 days"}, {"synthesis method": "filtration", "time": "", "atmosphere": "", "pressure": ""}, {"synthesis method": "washing", "washing solution": "DMF", "amount": ""}, {"synthesis method": "drying", "pressure": "", "temperature": "", "atmosphere": "air", "time": ""}]}], "include_properties": ["solvothermal_synthesis", "filtration", "washing", "drying"]}]

File: synthesis/800_acs/synthesis_np8b00322.json
[{"idx": 21, "type": "text", "classification": "synthesis condition", "content": "<title>Extraction and Isolation</title><p>The dried roots of <italic>P. acidus</italic> (35 kg) were crushed\nand extracted with EtOH (3\n\u00d7 20 L) at 70 \u00b0C for 8 h. The filtered solution was evaporated\nto dryness under reduced pressure to obtain a crude extract (2.0 kg).\nThis crude extract was separated by normal-phase silica gel column\nchromatography eluted with a solvent system of <italic>n</italic>-hexane/EtOAc\n(stepwise gradient, 10:0 to 0:10) to afford fractions H (41.1 g),\nHA (10.2 g), EA1 (114.2 g), and EA2 (170.6 g). Fraction EA2 was dissolved\nin MeOH/H<sub>2</sub>O (9:1). The filtered solution was concentrated\nin vacuo to obtain fraction S (15.2 g), which was subsequently subjected\nto silica gel column chromatography using an isocratic mobile phase\nconsisting of a CHCl<sub>3</sub>/EtOAc/acetone/MeOH/HOAc/H<sub>2</sub>O solvent system (53:7:6.5:0.4:0.2:0.05) to obtain fractions S1\u2013S4.\nFurther purification of fraction S1 (951.0 mg) using the same isocratic\nelution solvent with open-air column chromatography led to the isolation\nof <bold>1</bold> (2.6 mg) and <bold>6</bold> (1.1 mg). Fraction S2\n(325.0 mg) was submitted to preparative TLC using the same solvent\nsystem. Six consecutive runs were required to sufficiently separate\nthe compounds. Four bands were desorbed from the plates, yielding <bold>2</bold> (1.4 mg), <bold>3</bold> (1.2 mg), <bold>4</bold> (1.2 mg),\nand <bold>5</bold> (1.3 mg). The TLC <italic>R</italic>\n<sub>\n<italic>f</italic>\n</sub> values obtained with the solvent system given above\nwere 0.41, 0.28, 0.30, 0.70, 0.29, and 0.43 for compounds <bold>1</bold>, <bold>2</bold>, <bold>3</bold>, <bold>4</bold>, <bold>5</bold>,\nand <bold>6</bold>, respectively.</p>", "clean_text": "Extraction and Isolation\n\nThe dried roots of P. acidus (35 kg) were crushed and extracted with EtOH (3 \u00d7 20 L) at 70 \u00b0C for 8 h. The filtered solution was evaporated to dryness under reduced pressure to obtain a crude extract (2.0 kg). This crude extract was separated by normal-phase silica gel column chromatography eluted with a solvent system of n-hexane/EtOAc (stepwise gradient, 10:0 to 0:10) to afford fractions H (41.1 g), HA (10.2 g), EA1 (114.2 g), and EA2 (170.6 g). Fraction EA2 was dissolved in MeOH/H2O (9:1). The filtered solution was concentrated in vacuo to obtain fraction S (15.2 g), which was subsequently subjected to silica gel column chromatography using an isocratic mobile phase consisting of a CHCl3/EtOAc/acetone/MeOH/HOAc/H2O solvent system (53:7:6.5:0.4:0.2:0.05) to obtain fractions S1-S4. Further purification of fraction S1 (951.0 mg) using the same isocratic elution solvent with open-air column chromatography led to the isolation of 1 (2.6 mg) and 6 (1.1 mg). Fraction S2 (325.0 mg) was submitted to preparative TLC using the same solvent system. Six consecutive runs were required to sufficiently separate the compounds. Four bands were desorbed from the plates, yielding 2 (1.4 mg), 3 (1.2 mg), 4 (1.2 mg), and 5 (1.3 mg). The TLC R  f  values obtained with the solvent system given above were 0.41, 0.28, 0.30, 0.70, 0.29, and 0.43 for compounds 1, 2, 3, 4, 5, and 6, respectively.", "data": [{"meta": {"name": "P. acidus", "symbol": "", "chemical formula": ""}, "processes": [{"synthesis method": "extraction", "precursor": [{"name": "dried roots of P. acidus", "amount": "35", "unit": "kg"}], "solvent": [{"name": "EtOH", "amount": "3x20", "unit": "L"}], "pressure": "reduced", "temperature": "70\u00b0C", "time": "8 h"}, {"synthesis method": "evaporation", "pressure": "reduced", "temperature": "", "atmosphere": "", "time": ""}, {"synthesis method": "column chromatography", "stationary phase": "silica gel", "eluent": [{"name": "n-hexane", "amount": "", "unit": ""}, {"name": "EtOAc", "amount": "", "unit": ""}], "gradient": "10:0 to 0:10", "fractions": [{"name": "H", "amount": "41.1", "unit": "g"}, {"name": "HA", "amount": "10.2", "unit": "g"}, {"name": "EA1", "amount": "114.2", "unit": "g"}, {"name": "EA2", "amount": "170.6", "unit": "g"}]}, {"synthesis method": "dissolution", "solvent": [{"name": "MeOH", "amount": "", "unit": ""}, {"name": "H2O", "amount": "", "unit": ""}], "fraction": "EA2"}, {"synthesis method": "concentration", "pressure": "vacuo", "temperature": "", "atmosphere": "", "time": ""}, {"synthesis method": "column chromatography", "stationary phase": "silica gel", "eluent": [{"name": "CHCl3", "amount": "", "unit": ""}, {"name": "EtOAc", "amount": "", "unit": ""}, {"name": "acetone", "amount": "", "unit": ""}, {"name": "MeOH", "amount": "", "unit": ""}, {"name": "HOAc", "amount": "", "unit": ""}, {"name": "H2O", "amount": "", "unit": ""}], "solvent system": "53:7:6.5:0.4:0.2:0.05", "fractions": [{"name": "S1", "amount": "951.0", "unit": "mg"}, {"name": "S2", "amount": "325.0", "unit": "mg"}]}, {"synthesis method": "TLC", "stationary phase": "silica gel", "eluent": [{"name": "CHCl3", "amount": "", "unit": ""}, {"name": "EtOAc", "amount": "", "unit": ""}, {"name": "acetone", "amount": "", "unit": ""}, {"name": "MeOH", "amount": "", "unit": ""}, {"name": "HOAc", "amount": "", "unit": ""}, {"name": "H2O", "amount": "", "unit": ""}], "solvent system": "53:7:6.5:0.4:0.2:0.05", "bands": "4"}], "yield": ""}], "include_properties": ["chemical_synthesis", "filtration"]}]

File: synthesis/800_acs/synthesis_om049314b.json
[{"idx": "32, 33, 34, 35, 36, 37", "type": "text", "classification": "synthesis condition", "content": "<p>\n<bold>Preparation of Cu(CF</bold>\n<bold>\n<sub>3</sub>\n</bold>\n<bold>COO)(coe).</bold> A solution of Cu(CF<sub>3</sub>COO)(toluene)<sub>0.5</sub> (1.99 g, 9.0 mmol) in toluene (50 mL) was\nadded to <italic>cis</italic>-cyclooctene (1.18 g, 10.7 mmol) at room temperature. After 15 h of stirring, the solution was partially\nevaporated in vacuo and heptane was added, affording a\ncolorless solid which was recovered by filtration, washed with\nheptane (2 \u00d7 5 mL), and dried in vacuo to give Cu(CF<sub>3</sub>CO<sub>2</sub>)(coe) (1.66 g; 64% yield) as an air-sensitive solid. Anal.\nFound:\u2009 C, 41.6; H, 4.9. Calcd for C<sub>10</sub>H<sub>14</sub>CuF<sub>3</sub>O<sub>2</sub>:\u2009 C, 41.9; H,\n4.9. IR (Nujol):\u2009 \u03bd\u0303/cm<sup>-1</sup> 3141 w, 3095 w, 1693 vs, 1644 m, 1463\nvs, 1210 vs, 1175 s, 1148 vs, 991 w, 852 m, 847 m, 729 s. <sup>1</sup>H\nNMR (C<sub>6</sub>D<sub>6</sub>):\u2009 \u03b4 4.66 (2H), 1.90 (4H), 1.15 (8H). <sup>19</sup>F NMR\n(C<sub>6</sub>D<sub>6</sub>):\u2009 \u03b4 \u221273.8.\n</p><p>\n<bold>Preparation of Cu(CF</bold>\n<bold>\n<sub>3</sub>\n</bold>\n<bold>COO</bold>\n<bold>)(meci).</bold> A solution of <italic>trans</italic>-PhCH\ue5fbCHCO<sub>2</sub>Me (1.28 g, 7.9 mmol) in 50 mL of toluene (50\nmL) was added to solid Cu(CF<sub>3</sub>COO)(toluene)<sub>0.5</sub> (1.61 g, 7.2\nmmol). After 15 h of stirring at room temperature, the volume\nof the solution was reduced to ca. 10 mL. Addition of heptane\n(70 mL) caused the separation of a pale yellow solid, which\nwas recovered by filtration, washed with heptane (2 \u00d7 5 mL),\nand dried in vacuo at room temperature, affording 2.0 g (77%\nyield) of a pale yellow solid that is very sensitive to air. Anal.\nFound:\u2009 C, 42.1; H, 3.2. Calcd for C<sub>12</sub>H<sub>10</sub>CuF<sub>3</sub>O<sub>4</sub>:\u2009 C, 42.3; H,\n3.0. IR (Nujol):\u2009 \u03bd\u0303/cm<sup>-1</sup> 3087 w, 1690 vs, 1666 m, 1632 s, 1598\nm, 1581 m, 1537 s, 1491 m, 1460 vs, 1451 vs, 1436 s, 1333 s,\n1313 s, 1292 m, 1267 m, 1201 vs, 1147 vs, 1074 m, 1009 m,\n984 mw, 976 mw, 931 m, 869 m, 849 m, 843 m, 792 m, 769 s,\n725 s, 691 s, 614 w, 577 mw, 525 m. <sup>1</sup>H NMR (C<sub>6</sub>D<sub>6</sub>):\u2009 \u03b4 7.70\n(1H, d, <italic>J</italic> = 15.4 Hz), 7.15\u22126.92 (5H, m), 6.34 (1H, d, <italic>J</italic> = 15.4\nHz), 3.48 (3H, s). <sup>19</sup>F NMR (C<sub>6</sub>D<sub>6</sub>):\u2009 \u03b4 \u221273.7.\n</p><p>\n<bold>Carbonylation Reaction of Cu(CF</bold>\n<bold>\n<sub>3</sub>\n</bold>\n<bold>COO)(meci).</bold> A thin-walled sealed glass container containing <italic>solid</italic> Cu(CF<sub>3</sub>COO)(meci) (0.257 g, 0.76 mmol) was introduced into an Erlenmeyer\nflask equipped with a lateral stopcock. The system was\nconnected to a gas volumetric buret thermostated at 308 K\nand filled with CO. The container was broken by mechanical\nstirring, and absorption of gas up to a CO<sub>absorbed</sub>/Cu molar ratio\nof 0.99 was observed within 10 min.\n</p><p>\n<bold>Preparation of Cu(CF</bold>\n<bold>\n<sub>3</sub>\n</bold>\n<bold>COO)(defu). </bold>A solution of Cu(CF<sub>3</sub>COO)(toluene)<sub>0.5</sub> (2.00 g, 9 mmol) in toluene (50 mL) was added\nto defu (2.63 g, 15.2 mmol). A pale yellow solid formed. After\n15 h of stirring at room temperature, the microcrystalline solid\nwas recovered by filtration, washed with toluene (2 \u00d7 3 mL),\nand dried in vacuo at room temperature, affording 2.64 g (84%\nyield) of Cu(CF<sub>3</sub>COO)(defu) as a solid stable in air for hours\nin the solid state. Anal. Found:\u2009 C, 33.5; H, 3.4. Calcd for\nC<sub>10</sub>H<sub>12</sub>CuF<sub>3</sub>O<sub>6</sub>:\u2009 C, 33.4; H, 3.5. IR (Nujol):\u2009 \u03bd\u0303/cm<sup>-1</sup> 3045 m, 1727\nvs, 1704 vs, 1665 vs, 1540 s, 1462 s, 1311 s, 1208 s, 1152 s,\n1029 s, 847 m, 789 mw, 725 s, 664 m. <sup>1</sup>H NMR (C<sub>6</sub>D<sub>6</sub>):\u2009 \u03b4 6.87\n(2H, s), 3.88 (4H, q, <italic>J</italic> = 7 Hz), 0.87 (6H, t, <italic>J</italic> = 7 Hz). <sup>19</sup>F\nNMR (C<sub>6</sub>D<sub>6</sub>):\u2009 \u03b4 \u221273.5.\n</p><p>\n<bold>Preparation of Cu(CF</bold>\n<bold>\n<sub>3</sub>\n</bold>\n<bold>COO)(cod). </bold>The preparation of\nthis compound was performed according to a modification of\nthe procedure reported in the literature. A solution of Cu(CF<sub>3</sub>COO)(toluene)<sub>0.5</sub> (1.93 g, 8.7 mmol) in toluene (40 mL) was\nadded to 1,5-cod (1.85 g, 17.8 mmol). After 15 h of stirring at\nroom temperature, the volume of the solution was reduced to\nca. 15 mL. After addition of heptane (50 mL), the solid was\nrecovered by filtration, washed with heptane (2 \u00d7 10 mL), and\ndried in vacuo at room temperature, affording 1.98 g (80%\nyield) of Cu(CF<sub>3</sub>COO)(cod) as a colorless solid sensitive to air.\nAnal. Found:\u2009 C, 42.0; H, 4.2. Calcd for C<sub>10</sub>H<sub>12</sub>CuF<sub>3</sub>O<sub>2</sub>:\u2009 C, 42.2;\nH, 4.3. IR (Nujol):\u2009 \u03bd\u0303/cm<sup>-1</sup> 3129 w, 3092 w, 1811 w, 1686 vs,\n1619 m, 1580 m, 1543 m, 1481 m, 1463 vs, 1452 vs, 1206 vs,\n1141 vs, 998 s, 842 s, 789 s, 741 s, 724 vs, 674 m, 655 m, 523\nmw. <sup>1</sup>H NMR (C<sub>6</sub>D<sub>6</sub>):\u2009 \u03b4 5.35 (4H), 1.92 (8H). <sup>13</sup>C NMR (C<sub>6</sub>D<sub>6</sub>):\u2009\n\u03b4 163.6 (q, <italic>J</italic>\n<sub>C</sub>\n<italic>\n<sub>-</sub>\n</italic>\n<sub>F</sub> = 37 Hz), 117.5 (q, <italic>J</italic>\n<sub>C</sub>\n<italic>\n<sub>-</sub>\n</italic>\n<sub>F</sub> = 288 Hz), 115.6,\n28.1. <sup>19</sup>F NMR:\u2009 \u03b4 \u221274.6.\n</p><p>\n<bold>Preparation of Cu</bold>\n<bold>\n<sub>2</sub>\n</bold>\n<bold>(CF</bold>\n<bold>\n<sub>3</sub>\n</bold>\n<bold>COO)</bold>\n<bold>\n<sub>2</sub>\n</bold>\n<bold>(cod). </bold>A solution of Cu(CF<sub>3</sub>COO)(cod) (0.53 g, 1.9 mmol) in dichloromethane (10 mL) was\nlayered with heptane (30 mL). Single crystals of [Cu<sub>2</sub>(\u03bc<italic>-</italic>CF<sub>3</sub>COO)<sub>2</sub>(\u03bc<italic>-</italic>cod)]<italic>\n<sub>n</sub>\n</italic> (0.32 g, 75% yield) were obtained within 5\ndays, which were recovered, briefly dried in vacuo at room\ntemperature, and used for the X-ray structural study. Anal.\nFound:\u2009 C, 30.8; H, 2.2. Calcd for C<sub>6</sub>H<sub>6</sub>CuF<sub>3</sub>O<sub>2</sub>:\u2009 C, 31.2; H, 2.6.\nIR (neat solid):\u2009 \u03bd\u0303/cm<sup>-1</sup> 3093 w, 2923 w, 1782 w, 1673 vs, 1605\nm, 1530 w, 1517 w, 1481 w, 1462 m, 1428 w, 1363 w, 1201 vs,\n1141 vs, 1080 m, 1008 m, 1000 m, 990 m, 906 w, 850 s, 819 w,\n789 s, 727 vs. <sup>1</sup>H NMR (C<sub>6</sub>D<sub>6</sub>):\u2009 \u03b4 4.49 (4H), 1.59 (8H).\n</p>", "clean_text": " Preparation of Cu(CF  3  COO)(coe). A solution of Cu(CF3COO)(toluene)0.5 (1.99 g, 9.0 mmol) in toluene (50 mL) was added to cis-cyclooctene (1.18 g, 10.7 mmol) at room temperature. After 15 h of stirring, the solution was partially evaporated in vacuo and heptane was added, affording a colorless solid which was recovered by filtration, washed with heptane (2 \u00d7 5 mL), and dried in vacuo to give Cu(CF3CO2)(coe) (1.66 g; 64% yield) as an air-sensitive solid. Anal. Found: C, 41.6; H, 4.9. Calcd for C10H14CuF3O2: C, 41.9; H, 4.9. IR (Nujol): \u03bd\u0303/cm-1 3141 w, 3095 w, 1693 vs, 1644 m, 1463 vs, 1210 vs, 1175 s, 1148 vs, 991 w, 852 m, 847 m, 729 s. 1H NMR (C6D6): \u03b4 4.66 (2H), 1.90 (4H), 1.15 (8H). 19F NMR (C6D6): \u03b4 -73.8. \n\n Preparation of Cu(CF  3  COO )(meci). A solution of trans-PhCH\ue5fbCHCO2Me (1.28 g, 7.9 mmol) in 50 mL of toluene (50 mL) was added to solid Cu(CF3COO)(toluene)0.5 (1.61 g, 7.2 mmol). After 15 h of stirring at room temperature, the volume of the solution was reduced to ca. 10 mL. Addition of heptane (70 mL) caused the separation of a pale yellow solid, which was recovered by filtration, washed with heptane (2 \u00d7 5 mL), and dried in vacuo at room temperature, affording 2.0 g (77% yield) of a pale yellow solid that is very sensitive to air. Anal. Found: C, 42.1; H, 3.2. Calcd for C12H10CuF3O4: C, 42.3; H, 3.0. IR (Nujol): \u03bd\u0303/cm-1 3087 w, 1690 vs, 1666 m, 1632 s, 1598 m, 1581 m, 1537 s, 1491 m, 1460 vs, 1451 vs, 1436 s, 1333 s, 1313 s, 1292 m, 1267 m, 1201 vs, 1147 vs, 1074 m, 1009 m, 984 mw, 976 mw, 931 m, 869 m, 849 m, 843 m, 792 m, 769 s, 725 s, 691 s, 614 w, 577 mw, 525 m. 1H NMR (C6D6): \u03b4 7.70 (1H, d, J = 15.4 Hz), 7.15-6.92 (5H, m), 6.34 (1H, d, J = 15.4 Hz), 3.48 (3H, s). 19F NMR (C6D6): \u03b4 -73.7. \n\n Carbonylation Reaction of Cu(CF  3  COO)(meci). A thin-walled sealed glass container containing solid Cu(CF3COO)(meci) (0.257 g, 0.76 mmol) was introduced into an Erlenmeyer flask equipped with a lateral stopcock. The system was connected to a gas volumetric buret thermostated at 308 K and filled with CO. The container was broken by mechanical stirring, and absorption of gas up to a COabsorbed/Cu molar ratio of 0.99 was observed within 10 min. \n\n Preparation of Cu(CF  3  COO)(defu). A solution of Cu(CF3COO)(toluene)0.5 (2.00 g, 9 mmol) in toluene (50 mL) was added to defu (2.63 g, 15.2 mmol). A pale yellow solid formed. After 15 h of stirring at room temperature, the microcrystalline solid was recovered by filtration, washed with toluene (2 \u00d7 3 mL), and dried in vacuo at room temperature, affording 2.64 g (84% yield) of Cu(CF3COO)(defu) as a solid stable in air for hours in the solid state. Anal. Found: C, 33.5; H, 3.4. Calcd for C10H12CuF3O6: C, 33.4; H, 3.5. IR (Nujol): \u03bd\u0303/cm-1 3045 m, 1727 vs, 1704 vs, 1665 vs, 1540 s, 1462 s, 1311 s, 1208 s, 1152 s, 1029 s, 847 m, 789 mw, 725 s, 664 m. 1H NMR (C6D6): \u03b4 6.87 (2H, s), 3.88 (4H, q, J = 7 Hz), 0.87 (6H, t, J = 7 Hz). 19F NMR (C6D6): \u03b4 -73.5. \n\n Preparation of Cu(CF  3  COO)(cod). The preparation of this compound was performed according to a modification of the procedure reported in the literature. A solution of Cu(CF3COO)(toluene)0.5 (1.93 g, 8.7 mmol) in toluene (40 mL) was added to 1,5-cod (1.85 g, 17.8 mmol). After 15 h of stirring at room temperature, the volume of the solution was reduced to ca. 15 mL. After addition of heptane (50 mL), the solid was recovered by filtration, washed with heptane (2 \u00d7 10 mL), and dried in vacuo at room temperature, affording 1.98 g (80% yield) of Cu(CF3COO)(cod) as a colorless solid sensitive to air. Anal. Found: C, 42.0; H, 4.2. Calcd for C10H12CuF3O2: C, 42.2; H, 4.3. IR (Nujol): \u03bd\u0303/cm-1 3129 w, 3092 w, 1811 w, 1686 vs, 1619 m, 1580 m, 1543 m, 1481 m, 1463 vs, 1452 vs, 1206 vs, 1141 vs, 998 s, 842 s, 789 s, 741 s, 724 vs, 674 m, 655 m, 523 mw. 1H NMR (C6D6): \u03b4 5.35 (4H), 1.92 (8H). 13C NMR (C6D6): \u03b4 163.6 (q, J C  -  F = 37 Hz), 117.5 (q, J C  -  F = 288 Hz), 115.6, 28.1. 19F NMR: \u03b4 -74.6. \n\n Preparation of Cu  2  (CF  3  COO)  2  (cod). A solution of Cu(CF3COO)(cod) (0.53 g, 1.9 mmol) in dichloromethane (10 mL) was layered with heptane (30 mL). Single crystals of [Cu2(\u03bc-CF3COO)2(\u03bc-cod)] n  (0.32 g, 75% yield) were obtained within 5 days, which were recovered, briefly dried in vacuo at room temperature, and used for the X-ray structural study. Anal. Found: C, 30.8; H, 2.2. Calcd for C6H6CuF3O2: C, 31.2; H, 2.6. IR (neat solid): \u03bd\u0303/cm-1 3093 w, 2923 w, 1782 w, 1673 vs, 1605 m, 1530 w, 1517 w, 1481 w, 1462 m, 1428 w, 1363 w, 1201 vs, 1141 vs, 1080 m, 1008 m, 1000 m, 990 m, 906 w, 850 s, 819 w, 789 s, 727 vs. 1H NMR (C6D6): \u03b4 4.49 (4H), 1.59 (8H). ", "data": [[[{"meta": {"name": "Cu(CF3COO)(coe)", "symbol": "", "chemical formula": "C10H14CuF3O2"}, "processes": [{"synthesis method": "chemical synthesis", "precursor": [{"name": "Cu(CF3COO)(toluene)0.5", "amount": "1.99", "unit": "g"}, {"name": "cis-cyclooctene", "amount": "1.18", "unit": "g"}], "solution": [{"name": "toluene", "amount": "50", "unit": "mL"}], "pressure": "", "temperature": "room temperature", "time": "15 h"}, {"synthesis method": "filtration", "time": "", "atmosphere": "", "pressure": ""}, {"synthesis method": "washing", "washing solution": "heptane", "amount": "2 \u00d7 5 mL"}, {"synthesis method": "drying", "pressure": "", "temperature": "", "atmosphere": "vacuo", "time": ""}], "yield": "64%"}], [{"meta": {"name": "Cu(CF3COO)(meci)", "symbol": "", "chemical formula": "C12H10CuF3O4"}, "processes": [{"synthesis method": "chemical synthesis", "precursor": [{"name": "trans-PhCH\ue5fbCHCO2Me", "amount": "1.28", "unit": "g"}, {"name": "Cu(CF3COO)(toluene)0.5", "amount": "1.61", "unit": "g"}], "solution": [{"name": "toluene", "amount": "50", "unit": "mL"}], "pressure": "", "temperature": "room temperature", "time": "15 h"}, {"synthesis method": "filtration", "time": "", "atmosphere": "", "pressure": ""}, {"synthesis method": "washing", "washing solution": "heptane", "amount": "2 \u00d7 5 mL"}, {"synthesis method": "drying", "pressure": "", "temperature": "", "atmosphere": "vacuo", "time": ""}], "yield": "77%"}], [{"meta": {"name": "Cu(CF3COO)(defu)", "symbol": "", "chemical formula": "C10H12CuF3O6"}, "processes": [{"synthesis method": "chemical synthesis", "precursor": [{"name": "Cu(CF3COO)(toluene)0.5", "amount": "2.00", "unit": "g"}, {"name": "defu", "amount": "2.63", "unit": "g"}], "solution": [{"name": "toluene", "amount": "50", "unit": "mL"}], "pressure": "", "temperature": "room temperature", "time": "15 h"}, {"synthesis method": "filtration", "time": "", "atmosphere": "", "pressure": ""}, {"synthesis method": "washing", "washing solution": "toluene", "amount": "2 \u00d7 3 mL"}, {"synthesis method": "drying", "pressure": "", "temperature": "", "atmosphere": "vacuo", "time": ""}], "yield": "84%"}], [{"meta": {"name": "Cu(CF3COO)(cod)", "symbol": "", "chemical formula": "C10H12CuF3O2"}, "processes": [{"synthesis method": "chemical synthesis", "precursor": [{"name": "Cu(CF3COO)(toluene)0.5", "amount": "1.93", "unit": "g"}, {"name": "1,5-cod", "amount": "1.85", "unit": "g"}], "solution": [{"name": "toluene", "amount": "40", "unit": "mL"}], "pressure": "", "temperature": "room temperature", "time": "15 h"}, {"synthesis method": "filtration", "time": "", "atmosphere": "", "pressure": ""}, {"synthesis method": "washing", "washing solution": "heptane", "amount": "2 \u00d7 10 mL"}, {"synthesis method": "drying", "pressure": "", "temperature": "", "atmosphere": "vacuo", "time": ""}], "yield": "80%"}], [{"meta": {"name": "Cu2(\u03bc-CF3COO)2(\u03bc-cod)n", "symbol": "", "chemical formula": "C6H6CuF3O2"}, "processes": [{"synthesis method": "chemical synthesis", "precursor": [{"name": "Cu(CF3COO)(cod)", "amount": "0.53", "unit": "g"}], "solution": [{"name": "dichloromethane", "amount": "10", "unit": "mL"}], "pressure": "", "temperature": "", "time": ""}, {"synthesis method": "layering", "solvent": "heptane", "amount": "30", "unit": "mL"}], "yield": "75%"}]]], "include_properties": ["chemical_synthesis", "filtration", "washing", "drying", "chemical_synthesis", "filtration", "washing", "drying", "chemical_synthesis", "chemical_synthesis", "chemical_synthesis", "filtration", "washing", "drying", "chemical_synthesis", "filtration", "washing", "drying", "chemical_synthesis", "filtration", "washing", "drying"]}]
