Repository: Yeonghun1675/L2M3

<div align="center">
<h1> ⛏L2M3: Large Language Models Material Miner </h1> 
</div>

## Summary
L2M3 is designed to efficiently gather experimental Metal-Organic Framework (MOF) data from scientific literature, addressing the challenge of accessing hard-to-find data and enhancing the quality of information available for machine learning in materials science. By utilizing a chain of advanced Large Language Models (LLMs), we developed a systematic method for extracting and organizing MOF data into a structured, usable format. Our approach has successfully compiled data from over 40,000 research articles, creating a comprehensive, ready-to-use dataset.

File: synthesis/800_acs/synthesis_om101074j.json
[{"idx": "8, 17, 18", "type": "text", "classification": "synthesis condition", "content": "<p>Treatment of <bold>2</bold> with 2 equiv of KC<sub>8</sub> in THF afforded a potassium salt of a germanium thiocarboxylic acid analogue, [{PhC(N<italic toggle=\"yes\">t</italic>Bu)<sub>2</sub>}Ge(S)SK(THF)] (<bold>3</bold>), in 39% yield (Scheme ) instead of forming the anticipated LGe(S)\u2212Ge(S)L (L= PhC(N<italic toggle=\"yes\">t</italic>Bu)<sub>2</sub>). <bold>3</bold> is stable in solution and in the solid state at room temperature under an inert atmosphere. It is soluble in solvents such as toluene, THF, and diethyl ether. <bold>3</bold> was characterized by NMR spectroscopy, EI-MS spectrometry, elemental analysis, and single-crystal X-ray studies. The <sup>1</sup>H and <sup>13</sup>C NMR spectra of <bold>3</bold> display two sets of resonances from the benzamidinate ligand. In the <sup>1</sup>H NMR spectrum a downfield shift of the <italic toggle=\"yes\">t</italic>Bu protons (\u03b4 1.39 ppm) is observed in comparison with those of <bold>2</bold> (\u03b4 1.18 ppm). In addition, <bold>3</bold> displays two more resonances at \u03b4 1.72 and 3.56 ppm, which indicates the existence of coordinated THF in the complex. This was further confirmed by the <sup>13</sup>C NMR spectrum, which exhibits resonances at \u03b4 26.8 and 67.8 ppm. The molecular ion was not observed in the EI-MS spectrum, although it exhibited a fragment at <italic toggle=\"yes\">m</italic>/<italic toggle=\"yes\">z</italic> 479 as the ion with the highest mass, which indicates the half-fragment of <bold>3</bold>.</p><title>Preparation of <bold>2</bold>\n</title><p>A solution of <bold>1</bold> (0.40 g, 1.02 mmol) in THF (20 mL) was added to a stirred suspension of sulfur (0.038 g, 1.02 mmol) in THF (10 mL). The reaction mixture was stirred at room temperature for 2 days until the solution became transparent. Storage of the reaction mixture at \u221232 \u00b0C in a freezer for 7 days afforded the crystals of <bold>2</bold>\u00b72THF, suitable for a X-ray structure determination (yield 0.18 g, 43.42%). Mp: 165\u2212170 \u00b0C. For the elemental analysis <bold>2</bold>\u00b72THF was kept overnight under vacuum to remove the two noncoordinated THF molecules. Anal. Calcd for C<sub>30</sub>H<sub>46</sub>Cl<sub>2</sub>Ge<sub>2</sub>N<sub>4</sub>S<sub>2</sub> (743.1): C, 48.49; H, 6.24; N, 7.54. Found: C, 47.66; H, 6.63; N, 7.36. <sup>1</sup>H NMR (200 MHz, C<sub>6</sub>D<sub>6</sub>, 25 \u00b0C): \u03b4 1.18 (s, 36H, <italic toggle=\"yes\">t</italic>Bu), 6.86\u22127.26 (m, 10H, Ph) ppm. <sup>13</sup>C{<sup>1</sup>H} NMR (125.75 MHz, C<sub>6</sub>D<sub>6</sub>, 25 \u00b0C): \u03b4 29.6 (C<italic toggle=\"yes\">Me</italic>\n<sub>3</sub>), 42.8 (<italic toggle=\"yes\">C</italic>Me<sub>3</sub>), 128.8, 131.8, 133.0, 137.2 (<italic toggle=\"yes\">Ph</italic>), 164.4 (N<italic toggle=\"yes\">C</italic>N) ppm. EI-MS: <italic toggle=\"yes\">m</italic>/<italic toggle=\"yes\">z</italic> (%) 371 [(M/2)<sup>+</sup>] (100).</p><title>Preparation of <bold>3</bold>\n</title><p>THF (50 mL) was added to a mixture of <bold>2</bold> (1.09 g, 2.94 mmol) and potassium graphite (0.59, 4.41 mmol) at \u221278 \u00b0C. The resulting red mixture was stirred overnight. The solvent was then removed in vacuo, and the residue was extracted with THF (50 mL). The insoluble precipitate was filtered off, and the colorless filtrate was concentrated to yield colorless crystals of <bold>3</bold>, suitable for an X-ray structure determination (0.46 g, 38.65%). Mp: 192\u2212198 \u00b0C. Anal. Calcd for C<sub>38</sub>H<sub>62</sub>Ge<sub>2</sub>K<sub>2</sub>N<sub>4</sub>O<sub>2</sub>S<sub>4</sub> (960.15): C, 47.61; H, 6.52; N, 5.84. Found: C, 47.12; H, 6.42; N, 6.27. <sup>1</sup>H NMR (500 MHz, C<sub>6</sub>D<sub>6</sub>, 25 \u00b0C): \u03b4 1.39 (br, 36H, <italic toggle=\"yes\">t</italic>Bu), 1.72 (br, 8H, THF), 3.56 (br, 8H, THF), 6.93\u22127.14 (m, 10H, Ph) ppm. <sup>13</sup>C{<sup>1</sup>H} NMR (125.75 MHz, C<sub>6</sub>D<sub>6</sub>, 25 \u00b0C): \u03b4 26.8 (THF), 32.1 (C<italic toggle=\"yes\">Me</italic>\n<sub>3</sub>), 53.7 (<italic toggle=\"yes\">C</italic>Me<sub>3</sub>), 67.8 (THF), 128.9 129.83, 136.68, 143.2 (<italic toggle=\"yes\">Ph</italic>), 166.6 (N<italic toggle=\"yes\">C</italic>N) ppm. EI-MS: <italic toggle=\"yes\">m</italic>/<italic toggle=\"yes\">z </italic>(%) 479 [M<sup>+</sup> \u2212 C<sub>19</sub>H<sub>31</sub>GeKN<sub>2</sub>OS<sub>2</sub>] (100).</p>", "clean_text": "Treatment of 2 with 2 equiv of KC8 in THF afforded a potassium salt of a germanium thiocarboxylic acid analogue, [{PhC(NtBu)2}Ge(S)SK(THF)] (3), in 39% yield (Scheme ) instead of forming the anticipated LGe(S)-Ge(S)L (L= PhC(NtBu)2). 3 is stable in solution and in the solid state at room temperature under an inert atmosphere. It is soluble in solvents such as toluene, THF, and diethyl ether. 3 was characterized by NMR spectroscopy, EI-MS spectrometry, elemental analysis, and single-crystal X-ray studies. The 1H and 13C NMR spectra of 3 display two sets of resonances from the benzamidinate ligand. In the 1H NMR spectrum a downfield shift of the tBu protons (\u03b4 1.39 ppm) is observed in comparison with those of 2 (\u03b4 1.18 ppm). In addition, 3 displays two more resonances at \u03b4 1.72 and 3.56 ppm, which indicates the existence of coordinated THF in the complex. This was further confirmed by the 13C NMR spectrum, which exhibits resonances at \u03b4 26.8 and 67.8 ppm. The molecular ion was not observed in the EI-MS spectrum, although it exhibited a fragment at m/z 479 as the ion with the highest mass, which indicates the half-fragment of 3.\n\nPreparation of 2 \n\nA solution of 1 (0.40 g, 1.02 mmol) in THF (20 mL) was added to a stirred suspension of sulfur (0.038 g, 1.02 mmol) in THF (10 mL). The reaction mixture was stirred at room temperature for 2 days until the solution became transparent. Storage of the reaction mixture at -32 \u00b0C in a freezer for 7 days afforded the crystals of 2\u22c52THF, suitable for a X-ray structure determination (yield 0.18 g, 43.42%). Mp: 165-170 \u00b0C. For the elemental analysis 2\u22c52THF was kept overnight under vacuum to remove the two noncoordinated THF molecules. Anal. Calcd for C30H46Cl2Ge2N4S2 (743.1): C, 48.49; H, 6.24; N, 7.54. Found: C, 47.66; H, 6.63; N, 7.36. 1H NMR (200 MHz, C6D6, 25 \u00b0C): \u03b4 1.18 (s, 36H, tBu), 6.86-7.26 (m, 10H, Ph) ppm. 13C{1H} NMR (125.75 MHz, C6D6, 25 \u00b0C): \u03b4 29.6 (CMe 3), 42.8 (CMe3), 128.8, 131.8, 133.0, 137.2 (Ph), 164.4 (NCN) ppm. EI-MS: m/z (%) 371 [(M/2)+] (100).\n\nPreparation of 3 \n\nTHF (50 mL) was added to a mixture of 2 (1.09 g, 2.94 mmol) and potassium graphite (0.59, 4.41 mmol) at -78 \u00b0C. The resulting red mixture was stirred overnight. The solvent was then removed in vacuo, and the residue was extracted with THF (50 mL). The insoluble precipitate was filtered off, and the colorless filtrate was concentrated to yield colorless crystals of 3, suitable for an X-ray structure determination (0.46 g, 38.65%). Mp: 192-198 \u00b0C. Anal. Calcd for C38H62Ge2K2N4O2S4 (960.15): C, 47.61; H, 6.52; N, 5.84. Found: C, 47.12; H, 6.42; N, 6.27. 1H NMR (500 MHz, C6D6, 25 \u00b0C): \u03b4 1.39 (br, 36H, tBu), 1.72 (br, 8H, THF), 3.56 (br, 8H, THF), 6.93-7.14 (m, 10H, Ph) ppm. 13C{1H} NMR (125.75 MHz, C6D6, 25 \u00b0C): \u03b4 26.8 (THF), 32.1 (CMe 3), 53.7 (CMe3), 67.8 (THF), 128.9 129.83, 136.68, 143.2 (Ph), 166.6 (NCN) ppm. EI-MS: m/z (%) 479 [M+ - C19H31GeKN2OS2] (100).", "data": [{"meta": {"name": "[{PhC(NtBu)2}Ge(S)SK(THF)]", "symbol": "3", "chemical formula": "C30H46Cl2Ge2N4S2"}, "processes": [{"synthesis method": "chemical synthesis", "precursor": [{"name": "1", "amount": "0.40", "unit": "g"}, {"name": "sulfur", "amount": "0.038", "unit": "g"}], "solution": [{"name": "THF", "amount": "20", "unit": "mL"}], "pressure": "", "temperature": "room temperature", "time": "2 days"}, {"synthesis method": "storage", "temperature": "-32\u00b0C", "time": "7 days"}], "yield": "39%"}, {"meta": {"name": "3", "symbol": "3", "chemical formula": "C38H62Ge2K2N4O2S4"}, "processes": [{"synthesis method": "chemical synthesis", "precursor": [{"name": "2", "amount": "1.09", "unit": "g"}, {"name": "potassium graphite", "amount": "0.59", "unit": "g"}], "solvent": [{"name": "THF", "amount": "50", "unit": "mL"}], "pressure": "", "temperature": "-78\u00b0C", "time": "overnight"}, {"synthesis method": "filtration", "filtration solution": "THF", "amount": ""}]}], "include_properties": ["chemical_synthesis", "filtration"]}]

File: synthesis/800_acs/error_dict.json (part 2 of 3)
'chemical_synthesis', 'washing', 'chemical_synthesis', 'washing', 'chemical_synthesis', 'washing', 'chemical_synthesis', 'washing', 'chemical_synthesis', 'washing', 'chemical_synthesis', 'washing', 'chemical_synthesis', 'washing', 'chemical_synthesis', 'washing', 'chemical_synthesis', 'washing', 'chemical_synthesis', 'washing', 'chemical_synthesis', 'washing', 'chemical_synthesis', 'washing', 'chemical_synthesis', 'washing', 'chemical_synthesis', 'washing', 'chemical_synthesis', 'washing', 'chemical_synthesis', 'washing', 'chemical_synthesis', 'washing', 'chemical_synthesis', 'washing', 'chemical_synthesis', 'washing', 'chemical_synthesis', 'washing', 'chemical_synthesis', 'washing', 'chemical_synthesis', 'washing', 'chemical_synthesis', 'washing', 'chemical_synthesis', 'washing', 'chemical_synthesis', 'washing', 'chemical_synthesis', 'washing', 'chemical_synthesis', 'washing', 'chemical_synthesis', 'washing', 'chemical_synthesis', 'washing', 'chemical_synthesis', 'washing', 'chemical_synthesis', 'washing', 'chemical_synthesis', 'washing', 'chemical_syn\")"]}, "ic102550z": {"56, 57, 58, 59, 60": ["This model's maximum context length is 4097 tokens. However, your messages resulted in 5077 tokens. Please reduce the length of the messages."]}, "om501295b": {"30, 31, 32, 33": ["This model's maximum context length is 4097 tokens. However, your messages resulted in 6453 tokens. Please reduce the length of the messages."]}, "ja806624j": {"5, 6, 7, 8, 9, 11, 13, 14, 17, 18, 19, 20, 21, 22, 23, 24, 25, 26": ["This model's maximum context length is 4097 tokens. However, your messages resulted in 7735 tokens. Please reduce the length of the messages."]}, "cg034248m": {"7, 8, 9, 10, 11, 12, 13, 14, 15": ["This model's maximum context length is 4097 tokens. However, your messages resulted in 6172 tokens. Please reduce the length of the messages."]}, "om400861d": {"27, 28, 29, 30, 31, 32, 33, 34, 35, 36, 37": ["This model's maximum context length is 4097 tokens. However, your messages resulted in 14095 tokens. Please reduce the length of the messages."]}, "cg900460k": {"8, 9, 10, 11, 12, 13, 14, 15, 16, 17, 18": ["(SyntaxError(\"unmatched ']'\", ('<unknown>', 1, 1926, '[{\"meta\":{\"name\":\"1,1\u2032-(1,5-Pentanedidyl)bis(imidazole) (biim-5)\", \"symbol\":\"biim-5\", \"chemical formula\":\"C19H20CoN4O4\"}, \"processes\":[{\"synthesis method\": \"chemical synthesis\", \"precursor\":[{\"name\":\"imidazole\", \"amount\":\"3.4\", \"unit\":\"g\"}, {\"name\":\"NaOH\", \"amount\":\"2.0\", \"unit\":\"g\"}], \"solution\": [{\"name\":\"N,N-dimethylformamide (DMF)\", \"amount\":\"10\", \"unit\":\"mL\"}], \"pressure\": \"\", \"temperature\":\"60 \u00b0C\", \"time\":\"2 h\"}, {\"synthesis method\":\"addition\", \"additive\":\"1,5-dibromopentane\", \"amount\":\"5.748\", \"unit\":\"g\", \"temperature\":\"room temperature\", \"time\":\"5 h\"}, {\"synthesis method\":\"evaporation\", \"solvent\":\"DMF\", \"amount\":\"\", \"temperature\":\"\", \"time\":\"\"}, {\"synthesis method\":\"extraction\", \"solvent\":\"dichloromethane\", \"amount\":\"3 \u00d7 25 mL\"}]}, {\"meta\":{\"name\":\"[Co(L1)(biim-5)] (1)\", \"symbol\":\"1\", \"chemical formula\":\"C19H20CoN4O4\"}, \"processes\":[{\"synthesis method\": \"solvothermal synthesis\", \"precursor\":[{\"name\":\"CoCO3\", \"amount\":\"35.7\", \"unit\":\"mg\"}, {\"name\":\"H2L1\", \"amount\":\"49.8\", \"unit\":\"mg\"}, {\"name\":\"biim-5\", \"amount\":\"61.8\", \"unit\":\"mg\"}], \"solvent\":[{\"name\":\"water\", \"amount\":\"7\", \"unit\":\"mL\"}], \"reducing agent\":[{\"name\":\"\", \"amount\":\"\", \"unit\":\"\"}], \"surfactant\":[{\"name\":\"\", \"amount\":\"\", \"unit\":\"\"}], \"pressure\":\"\", \"temperature\":\"140 \u00b0C\", \"time\":\"3 days\", \"heating rate\":\"\", \"cooling rate\":\"\"}], \"yield\":\"64%\"}], {\"meta\":{\"name\":\"[Co(L2)(biim-5)]\u00b7H2O (2)\", \"symbol\":\"2\", \"chemical formula\":\"C38H44Co2N8O10\"}, \"processes\":[{\"synthesis method\": \"solvothermal synthesis\", \"precursor\":[{\"name\":\"CoCO3\", \"amount\":\"35.7\", \"unit\":\"mg\"}, {\"name\":\"H2L2\", \"amount\":\"51.9\", \"unit\":\"mg\"}, {\"name\":\"biim-5\", \"amount\":\"61.8\", \"unit\":\"mg\"}], \"solvent\":[{\"name\":\"water\", \"amount\":\"7\", \"unit\":\"mL\"}], \"reducing agent\":[{\"name\":\"\", \"amount\":\"\", \"unit\":\"\"}], \"surfactant\":[{\"name\":\"\", \"amount\":\"\", \"unit\":\"\"}], \"pressure\":\"\", \"temperature\":\"140 \u00b0C\", \"time\":\"3 days\", \"heating rate\":\"\", \"cooling rate\":\"\"}], \"yield\":\"59%\"}], {\"meta\":{\"name\":\"[Co(L3)(biim-5)] (3)\", \"symbol\":\"3\", \"chemical formula\":\"C19H20CoN4O5\"}, \"processes\":[{\"synthesis method\": \"solvothermal synthesis\", \"precursor\":[{\"name\":\"CoCO3\", \"amount\":\"35.7\", \"unit\":\"mg\"}, {\"name\":\"H2L3\", \"amount\":\"49.8\", \"unit\":\"mg\"}, {\"name\":\"biim-5\", \"amount\":\"61.8\", \"unit\":\"mg\"}], \"solvent\":[{\"name\":\"water\", \"amount\":\"7\", \"unit\":\"mL\"}], \"reducing agent\":[{\"name\":\"\", \"amount\":\"\", \"unit\":\"\"}], \"surfactant\":[{\"name\":\"\", \"amount\":\"\", \"unit\":\"\"}], \"pressure\":\"\", \"temperature\":\"140 \u00b0C\", \"time\":\"3 days\", \"heating rate\":\"\", \"cooling rate\":\"\"}], \"yield\":\"56%\"}], {\"meta\":{\"name\":\"[Co(L4)(biim-5)]\u00b74H2O (4)\", \"symbol\":\"4\", \"chemical formula\":\"C21H37CoN4O8\"}, \"processes\":[{\"synthesis method\": \"solvothermal synthesis\", \"precursor\":[{\"name\":\"CoCO3\", \"amount\":\"35.7\", \"unit\":\"mg\"}, {\"name\":\"H2L4\", \"amount\":\"51.9\", \"unit\":\"mg\"}, {\"name\":\"biim-5\", \"amount\":\"61.8\", \"unit\":\"mg\"}], \"solvent\":[{\"name\":\"water\", \"amount\":\"7\", \"unit\":\"mL\"}], \"reducing agent\":[{\"name\":\"\", \"amount\":\"\", \"unit\":\"\"}], \"surfactant\":[{\"name\":\"\", \"amount\":\"\", \"unit\":\"\"}], \"pressure\":\"\", \"temperature\":\"140 \u00b0C\", \"time\":\"3 days\", \"heating rate\":\"\", \"cooling rate\":\"\"}], \"yield\":\"54%\"}], {\"meta\":{\"name\":\"[Co(L5)0.5(biim-5)] (5)\", \"symbol\":\"5\", \"chemical formula\":\"C15H19CoN4O4\"}, \"processes\":[{\"synthesis method\": \"solvothermal synthesis\", \"precursor\":[{\"name\":\"CoCO3\", \"amount\":\"35.7\", \"unit\":\"mg\"}, {\"name\":\"H4L5\", \"amount\":\"51.9\", \"unit\":\"mg\"}, {\"name\":\"biim-5\", \"amount\":\"61.8\", \"unit\":\"mg\"}], \"solvent\":[{\"name\":\"water\", \"amount\":\"7\", \"unit\":\"mL\"}], \"reducing agent\":[{\"name\":\"\", \"amount\":\"\", \"unit\":\"\"}], \"surfactant\":[{\"name\":\"\", \"amount\":\"\", \"unit\":\"\"}], \"pressure\":\"\", \"temperature\":\"140 \u00b0C\", \"time\":\"3 days\", \"heating rate\":\"\", \"cooling rate\":\"\"}], \"yield\":\"66%\"}], {\"meta\":{\"name\":\"[Co2(L6)(BIE)2]\u00b71.5H2O (6)\", \"symbol\":\"6\", \"chemical formula\":\"C36H35.5Co2N8O12.5\"}, \"processes\":[{\"synthesis method\": \"solvothermal synthesis\", \"precursor\":[{\"name\":\"CoCO3\", \"amount\":\"35.7\", \"unit\":\"mg\"}, {\"name\":\"H4L6\", \"amount\":\"51.9\", \"unit\":\"mg\"}, {\"name\":\"BIE\", \"amount\":\"61.8\", \"unit\":\"mg\"}], \"solvent\":[{\"name\":\"water\", \"amount\":\"7\", \"unit\":\"mL\"}], \"reducing agent\":[{\"name\":\"\", \"amount\":\"\", \"unit\":\"\"}], \"surfactant\":[{\"name\":\"\", \"amount\":\"\", \"unit\":\"\"}], \"pressure\":\"\", \"temperature\":\"160 \u00b0C\", \"time\":\"3 days\", \"heating rate\":\"\", \"cooling rate\":\"\"}], \"yield\":\"48%\"}], {\"meta\":{\"name\":\"[Zn2(L6)(BIE)2]\u00b72.5H2O (7)\", \"symbol\":\"7\", \"chemical formula\":\"C36H39ZnN8O13.5\"}, \"processes\":[{\"synthesis method\": \"solvothermal synthesis\", \"precursor\":[{\"name\":\"ZnCO3\", \"amount\":\"35.7\", \"unit\":\"mg\"}, {\"name\":\"H4L6\", \"amount\":\"51.9\", \"unit\":\"mg\"}, {\"name\":\"BIE\", \"amount\":\"61.8\", \"unit\":\"mg\"}], \"solvent\":[{\"name\":\"water\", \"amount\":\"7\", \"unit\":\"mL\"}], \"reducing agent\":[{\"name\":\"\", \"amount\":\"\", \"unit\":\"\"}], \"surfactant\":[{\"name\":\"\", \"amount\":\"\", \"unit\":\"\"}], \"pressure\":\"\", \"temperature\":\"160 \u00b0C\", \"time\":\"3 days\", \"heating rate\":\"\", \"cooling rate\":\"\"}], \"yield\":\"57%\"}], {\"meta\":{\"name\":\"[Cd(L6)0.5(BIE)(H2O)]\u00b7H2O (8)\", \"symbol\":\"8\", \"chemical formula\":\"C36H42Cd2N8O15\"}, \"processes\":[{\"synthesis method\": \"solvothermal synthesis\", \"precursor\":[{\"name\":\"CdCO3\", \"amount\":\"35.7\", \"unit\":\"mg\"}, {\"name\":\"H4L6\", \"amount\":\"51.9\", \"unit\":\"mg\"}, {\"name\":\"BIE\", \"amount\":\"61.8\", \"unit\":\"mg\"}], \"solvent\":[{\"name\":\"water\", \"amount\":\"7\", \"unit\":\"mL\"}], \"reducing agent\":[{\"name\":\"\", \"amount\":\"\", \"unit\":\"\"}], \"surfactant\":[{\"name\":\"\", \"amount\":\"\", \"unit\":\"\"}], \"pressure\":\"\", \"temperature\":\"160 \u00b0C\", \"time\":\"3 days\", \"heating rate\":\"\", \"cooling rate\":\"\"}], \"yield\":\"47%\"}], {\"meta\":{\"name\":\"[Zn2(L7)(BIE)2]\u00b7H2O (9)\", \"symbol\":\"9\", \"chemical formula\":\"C39H36F6Zn2N8O11\"}, \"processes\":[{\"synthesis method\": \"solvothermal synthesis\", \"precursor\":[{\"name\":\"ZnCO3\", \"amount\":\"35.7\", \"unit\":\"mg\"}, {\"name\":\"H4L7\", \"amount\":\"51.9\", \"unit\":\"mg\"}, {\"name\":\"BIE\", \"amount\":\"61.8\", \"unit\":\"mg\"}], \"solvent\":[{\"name\":\"water\", \"amount\":\"7\", \"unit\":\"mL\"}], \"reducing agent\":[{\"name\":\"\", \"amount\":\"\", \"unit\":\"\"}], \"surfactant\":[{\"name\":\"\", \"amount\":\"\", \"unit\":\"\"}], \"pressure\":\"\", \"temperature\":\"160 \u00b0C\", \"time\":\"3 days\", \"heating rate\":\"\", \"cooling rate\":\"\"}], \"yield\":\"55%\"}], {\"meta\":{\"name\":\"[Cd(L8)0.5(BIE)(H2O)] (10)\", \"symbol\":\"10\", \"chemical formula\":\"C15H17CdN4O6\"}, \"processes\":[{\"synthesis method\": \"solvothermal synthesis\", \"precursor\":[{\"name\":\"CdCO3\", \"amount\":\"35.7\", \"unit\":\"mg\"}, {\"name\":\"H4L8\", \"amount\":\"51.9\", \"unit\":\"mg\"}, {\"name\":\"BIE\", \"amount\":\"61.8\", \"unit\":\"mg\"}], \"solvent\":[{\"name\":\"water\", \"amount\":\"7\", \"unit\":\"mL\"}], \"reducing agent\":[{\"name\":\"\", \"amount\":\"\", \"unit\":\"\"}], \"surfactant\":[{\"name\":\"\", \"amount\":\"\", \"unit\":\"\"}], \"pressure\":\"\", \"temperature\":\"160 \u00b0C\", \"time\":\"3 days\", \"heating rate\":\"\", \"cooling rate\":\"\"}], \"yield\":\"58%\"}] ]')), '[{\"meta\":{\"name\":\"1,1\u2032-(1,5-Pentanedidyl)bis(imidazole) (biim-5)\", \"symbol\":\"biim-5\", \"chemical formula\":\"C19H20CoN4O4\"}, \"processes\":[{\"synthesis method\": \"chemical synthesis\", \"precursor\":[{\"name\":\"imidazole\", \"amount\":\"3.4\", \"unit\":\"g\"}, {\"name\":\"NaOH\", \"amount\":\"2.0\", \"unit\":\"g\"}], \"solution\": [{\"name\":\"N,N-dimethylformamide (DMF)\", \"amount\":\"10\", \"unit\":\"mL\"}], \"pressure\": \"\", \"temperature\":\"60 \u00b0C\", \"time\":\"2 h\"}, {\"synthesis method\":\"addition\", \"additive\":\"1,5-dibromopentane\", \"amount\":\"5.748\", \"unit\":\"g\", \"temperature\":\"room temperature\", \"time\":\"5 h\"}, {\"synthesis method\":\"evaporation\", \"solvent\":\"DMF\", \"amount\":\"\", \"temperature\":\"\", \"time\":\"\"}, {\"synthesis method\":\"extraction\", \"solvent\":\"dichloromethane\", \"amount\":\"3 \u00d7 25 mL\"}]}, {\"meta\":{\"name\":\"[Co(L1)(biim-5)] (1)\", \"symbol\":\"1\", \"chemical formula\":\"C19H20CoN4O4\"}, \"processes\":[{\"synthesis method\": \"solvothermal synthesis\", \"precursor\":[{\"name\":\"CoCO3\", \"amount\":\"35.7\", \"unit\":\"mg\"}, {\"name\":\"H2L1\", \"amount\":\"49.8\", \"unit\":\"mg\"}, {\"name\":\"biim-5\", \"amount\":\"61.8\", \"unit\":\"mg\"}], \"solvent\":[{\"name\":\"water\", \"amount\":\"7\", \"unit\":\"mL\"}], \"reducing agent\":[{\"name\":\"\", \"amount\":\"\", \"unit\":\"\"}], \"surfactant\":[{\"name\":\"\", \"amount\":\"\", \"unit\":\"\"}], \"pressure\":\"\", \"temperature\":\"140 \u00b0C\", \"time\":\"3 days\", \"heating rate\":\"\", \"cooling rate\":\"\"}], \"yield\":\"64%\"}], {\"meta\":{\"name\":\"[Co(L2)(biim-5)]\u00b7H2O (2)\", \"symbol\":\"2\", \"chemical formula\":\"C38H44Co2N8O10\"}, \"processes\":[{\"synthesis method\": \"solvothermal synthesis\", \"precursor\":[{\"name\":\"CoCO3\", \"amount\":\"35.7\", \"unit\":\"mg\"}, {\"name\":\"H2L2\", \"amount\":\"51.9\", \"unit\":\"mg\"}, {\"name\":\"biim-5\", \"amount\":\"61.8\", \"unit\":\"mg\"}], \"solvent\":[{\"name\":\"water\", \"amount\":\"7\", \"unit\":\"mL\"}], \"reducing agent\":[{\"name\":\"\", \"amount\":\"\", \"unit\":\"\"}], \"surfactant\":[{\"name\":\"\", \"amount\":\"\", \"unit\":\"\"}], \"pressure\":\"\", \"temperature\":\"140 \u00b0C\", \"time\":\"3 days\", \"heating rate\":\"\", \"cooling rate\":\"\"}], \"yield\":\"59%\"}], {\"meta\":{\"name\":\"[Co(L3)(biim-5)] (3)\", \"symbol\":\"3\", \"chemical formula\":\"C19H20CoN4O5\"}, \"processes\":[{\"synthesis method\": \"solvothermal synthesis\", \"precursor\":[{\"name\":\"CoCO3\", \"amount\":\"35.7\", \"unit\":\"mg\"}, {\"name\":\"H2L3\", \"amount\":\"49.8\", \"unit\":\"mg\"}, {\"name\":\"biim-5\", \"amount\":\"61.8\", \"unit\":\"mg\"}], \"solvent\":[{\"name\":\"water\", \"amount\":\"7\", \"unit\":\"mL\"}], \"reducing agent\":[{\"name\":\"\", \"amount\":\"\", \"unit\":\"\"}], \"surfactant\":[{\"name\":\"\", \"amount\":\"\", \"unit\":\"\"}], \"pressure\":\"\", \"temperature\":\"140 \u00b0C\", \"time\":\"3 days\", \"heating rate\":\"\", \"cooling rate\":\"\"}], \"yield\":\"56%\"}], {\"meta\":{\"name\":\"[Co(L4)(biim-5)]\u00b74H2O (4)\", \"symbol\":\"4\", \"chemical formula\":\"C21H37CoN4O8\"}, \"processes\":[{\"synthesis method\": \"solvothermal synthesis\", \"precursor\":[{\"name\":\"CoCO3\", \"amount\":\"35.7\", \"unit\":\"mg\"}, {\"name\":\"H2L4\", \"amount\":\"51.9\", \"unit\":\"mg\"}, {\"name\":\"biim-5\", \"amount\":\"61.8\", \"unit\":\"mg\"}], \"solvent\":[{\"name\":\"water\", \"amount\":\"7\", \"unit\":\"mL\"}], \"reducing agent\":[{\"name\":\"\", \"amount\":\"\", \"unit\":\"\"}], \"surfactant\":[{\"name\":\"\", \"amount\":\"\", \"unit\":\"\"}], \"pressure\":\"\", \"temperature\":\"140 \u00b0C\", \"time\":\"3 days\", \"heating rate\":\"\", \"cooling rate\":\"\"}], \"yield\":\"54%\"}], {\"meta\":{\"name\":\"[Co(L5)0.5(biim-5)] (5)\", \"symbol\":\"5\", \"chemical formula\":\"C15H19CoN4O4\"}, \"processes\":[{\"synthesis method\": \"solvothermal synthesis\", \"precursor\":[{\"name\":\"CoCO3\", \"amount\":\"35.7\", \"unit\":\"mg\"}, {\"name\":\"H4L5\", \"amount\":\"51.9\", \"unit\":\"mg\"}, {\"name\":\"biim-5\", \"amount\":\"61.8\", \"unit\":\"mg\"}], \"solvent\":[{\"name\":\"water\", \"amount\":\"7\", \"unit\":\"mL\"}], \"reducing agent\":[{\"name\":\"\", \"amount\":\"\", \"unit\":\"\"}], \"surfactant\":[{\"name\":\"\", \"amount\":\"\", \"unit\":\"\"}], \"pressure\":\"\", \"temperature\":\"140 \u00b0C\", \"time\":\"3 days\", \"heating rate\":\"\", \"cooling rate\":\"\"}], \"yield\":\"66%\"}], {\"meta\":{\"name\":\"[Co2(L6)(BIE)2]\u00b71.5H2O (6)\", \"symbol\":\"6\", \"chemical formula\":\"C36H35.5Co2N8O12.5\"}, \"processes\":[{\"synthesis method\": \"solvothermal synthesis\", \"precursor\":[{\"name\":\"CoCO3\", \"amount\":\"35.7\", \"unit\":\"mg\"}, {\"name\":\"H4L6\", \"amount\":\"51.9\", \"unit\":\"mg\"}, {\"name\":\"BIE\", \"amount\":\"61.8\", \"unit\":\"mg\"}], \"solvent\":[{\"name\":\"water\", \"amount\":\"7\", \"unit\":\"mL\"}], \"reducing agent\":[{\"name\":\"\", \"amount\":\"\", \"unit\":\"\"}], \"surfactant\":[{\"name\":\"\", \"amount\":\"\", \"unit\":\"\"}], \"pressure\":\"\", \"temperature\":\"160 \u00b0C\", \"time\":\"3 days\", \"heating rate\":\"\", \"cooling rate\":\"\"}], \"yield\":\"48%\"}], {\"meta\":{\"name\":\"[Zn2(L6)(BIE)2]\u00b72.5H2O (7)\", \"symbol\":\"7\", \"chemical formula\":\"C36H39ZnN8O13.5\"}, \"processes\":[{\"synthesis method\": \"solvothermal synthesis\", \"precursor\":[{\"name\":\"ZnCO3\", \"amount\":\"35.7\", \"unit\":\"mg\"}, {\"name\":\"H4L6\", \"amount\":\"51.9\", \"unit\":\"mg\"}, {\"name\":\"BIE\", \"amount\":\"61.8\", \"unit\":\"mg\"}], \"solvent\":[{\"name\":\"water\", \"amount\":\"7\", \"unit\":\"mL\"}], \"reducing agent\":[{\"name\":\"\", \"amount\":\"\", \"unit\":\"\"}], \"surfactant\":[{\"name\":\"\", \"amount\":\"\", \"unit\":\"\"}], \"pressure\":\"\", \"temperature\":\"160 \u00b0C\", \"time\":\"3 days\", \"heating rate\":\"\", \"cooling rate\":\"\"}], \"yield\":\"57%\"}], {\"meta\":{\"name\":\"[Cd(L6)0.5(BIE)(H2O)]\u00b7H2O (8)\", \"symbol\":\"8\", \"chemical formula\":\"C36H42Cd2N8O15\"}, \"processes\":[{\"synthesis method\": \"solvothermal synthesis\", \"precursor\":[{\"name\":\"CdCO3\", \"amount\":\"35.7\", \"unit\":\"mg\"}, {\"name\":\"H4L6\", \"amount\":\"51.9\", \"unit\":\"mg\"}, {\"name\":\"BIE\", \"amount\":\"61.8\", \"unit\":\"mg\"}], \"solvent\":[{\"name\":\"water\", \"amount\":\"7\", \"unit\":\"mL\"}], \"reducing agent\":[{\"name\":\"\", \"amount\":\"\", \"unit\":\"\"}], \"surfactant\":[{\"name\":\"\", \"amount\":\"\", \"unit\":\"\"}], \"pressure\":\"\", \"temperature\":\"160 \u00b0C\", \"time\":\"3 days\", \"heating rate\":\"\", \"cooling rate\":\"\"}], \"yield\":\"47%\"}], {\"meta\":{\"name\":\"[Zn2(L7)(BIE)2]\u00b7H2O (9)\", \"symbol\":\"9\", \"chemical formula\":\"C39H36F6Zn2N8O11\"}, \"processes\":[{\"synthesis method\": \"solvothermal synthesis\", \"precursor\":[{\"name\":\"ZnCO3\", \"amount\":\"35.7\", \"unit\":\"mg\"}, {\"name\":\"H4L7\", \"amount\":\"51.9\", \"unit\":\"mg\"}, {\"name\":\"BIE\", \"amount\":\"61.8\", \"unit\":\"mg\"}], \"solvent\":[{\"name\":\"water\", \"amount\":\"7\", \"unit\":\"mL\"}], \"reducing agent\":[{\"name\":\"\", \"amount\":\"\", \"unit\":\"\"}], \"surfactant\":[{\"name\":\"\", \"amount\":\"\", \"unit\":\"\"}], \"pressure\":\"\", \"temperature\":\"160 \u00b0C\", \"time\":\"3 days\", \"heating rate\":\"\", \"cooling rate\":\"\"}], \"yield\":\"55%\"}], {\"meta\":{\"name\":\"[Cd(L8)0.5(BIE)(H2O)] (10)\", \"symbol\":\"10\", \"chemical formula\":\"C15H17CdN4O6\"}, \"processes\":[{\"synthesis method\": \"solvothermal synthesis\", \"precursor\":[{\"name\":\"CdCO3\", \"amount\":\"35.7\", \"unit\":\"mg\"}, {\"name\":\"H4L8\", \"amount\":\"51.9\", \"unit\":\"mg\"}, {\"name\":\"BIE\", \"amount\":\"61.8\", \"unit\":\"mg\"}], \"solvent\":[{\"name\":\"water\", \"amount\":\"7\", \"unit\":\"mL\"}], \"reducing agent\":[{\"name\":\"\", \"amount\":\"\", \"unit\":\"\"}], \"surfactant\":[{\"name\":\"\", \"amount\":\"\", \"unit\":\"\"}], \"pressure\":\"\", \"temperature\":\"160 \u00b0C\", \"time\":\"3 days\", \"heating rate\":\"\", \"cooling rate\":\"\"}], \"yield\":\"58%\"}] ]')"]}, "ic300382j": {"31, 32, 33, 34, 35, 36": ["(SyntaxError(\"unmatched ']'\", ('<unknown>', 1, 2984, '[{\"meta\":{\"name\":\"4-(Ethoxycarbonyl)benzoic Acid\", \"symbol\":\"\", \"chemical formula\":\"\"}, \"processes\":[{\"synthesis method\":\"chemical synthesis\", \"precursor\":[{\"name\":\"Diethyl terephthalate\", \"amount\":\"2.2\", \"unit\":\"g\"}, {\"name\":\"Potassium hydroxide\", \"amount\":\"580\", \"unit\":\"mg\"}], \"solution\":[{\"name\":\"ethanol\", \"amount\":\"30\", \"unit\":\"mL\"}], \"pressure\":\"\", \"temperature\":\"\", \"time\":\"15 min\"}, {\"synthesis method\":\"reflux\", \"temperature\":\"4 h\", \"atmosphere\":\"\", \"pressure\":\"\"}, {\"synthesis method\":\"filtration\", \"time\":\"\", \"atmosphere\":\"\", \"pressure\":\"\"}, {\"synthesis method\":\"washing\", \"washing solution\":\"water\", \"amount\":\"\"}, {\"synthesis method\":\"acidification\", \"acid solution\":\"10% hydrochloric acid\"}], \"yield\":\"53%\"}], [{\"meta\":{\"name\":\"Tetrakis(4-ethoxycarbonylbenzoato)dirhodium(II,II)\", \"symbol\":\"1\", \"chemical formula\":\"C40H36O16Rh2\"}, \"processes\":[{\"synthesis method\":\"chemical synthesis\", \"precursor\":[{\"name\":\"tetrakis(trifluoroacetato)dirhodium(II,II)\", \"amount\":\"0.200\", \"unit\":\"g\"}, {\"name\":\"4-(ethoxycarbonyl)benzoic acid\", \"amount\":\"0.300\", \"unit\":\"g\"}], \"solution\":[{\"name\":\"chlorobenzene\", \"amount\":\"150\", \"unit\":\"mL\"}], \"pressure\":\"\", \"temperature\":\"150-160\u00b0C\", \"time\":\"5 days\"}, {\"synthesis method\":\"filtration\", \"time\":\"\", \"atmosphere\":\"\", \"pressure\":\"\"}, {\"synthesis method\":\"washing\", \"washing solution\":\"hexanes/dichloromethane (10:1, v/v)\", \"amount\":\"10 mL\"}], \"yield\":\"89%\"}], [{\"meta\":{\"name\":\"[Rh2(O2CC6H4COOC2H5)4](OCMe2)2]\u00b7C6H14\", \"symbol\":\"2\", \"chemical formula\":\"C52H62O18Rh2\"}, \"processes\":[{\"synthesis method\":\"crystallization\", \"precursor\":[{\"name\":\"1\", \"amount\":\"0.020\", \"unit\":\"g\"}], \"solvent\":[{\"name\":\"acetone\", \"amount\":\"7\", \"unit\":\"mL\"}, {\"name\":\"hexanes\", \"amount\":\"3\", \"unit\":\"mL\"}], \"pressure\":\"\", \"temperature\":\"\", \"time\":\"2 days\"}], \"yield\":\"83%\"}], [{\"meta\":{\"name\":\"[Rh2(O2CC6H4COOC2H5)4]\u00b72C6H5Cl\", \"symbol\":\"3\", \"chemical formula\":\"\"}, \"processes\":[{\"synthesis method\":\"crystallization\", \"precursor\":[{\"name\":\"1\", \"amount\":\"0.010\", \"unit\":\"g\"}], \"solvent\":[{\"name\":\"anhydrous chlorobenzene\", \"amount\":\"6\", \"unit\":\"mL\"}], \"pressure\":\"\", \"temperature\":\"100\u00b0C\", \"time\":\"3 days\"}]}, {\"meta\":{\"name\":\"[Rh2(O2CC6H4COOC2H5)4]\u00b72CHCl3\", \"symbol\":\"4\", \"chemical formula\":\"\"}, \"processes\":[{\"synthesis method\":\"crystallization\", \"precursor\":[{\"name\":\"1\", \"amount\":\"0.020\", \"unit\":\"g\"}], \"solvent\":[{\"name\":\"anhydrous chloroform\", \"amount\":\"4\", \"unit\":\"mL\"}, {\"name\":\"anhydrous hexanes\", \"amount\":\"2\", \"unit\":\"mL\"}], \"pressure\":\"\", \"temperature\":\"\", \"time\":\"3 days\"}]}, {\"meta\":{\"name\":\"Grafting of 1 onto Benzylamine-Functionalized Polystyrene\", \"symbol\":\"5\", \"chemical formula\":\"\"}, \"processes\":[{\"synthesis method\":\"grafting\", \"precursor\":[{\"name\":\"1\", \"amount\":\"0.040\", \"unit\":\"g\"}, {\"name\":\"benzylamine on polystyrene (baPS)\", \"amount\":\"0.100\", \"unit\":\"g\"}], \"solvent\":[{\"name\":\"1,2-dichloroethane\", \"amount\":\"15\", \"unit\":\"mL\"}], \"pressure\":\"\", \"temperature\":\"\", \"time\":\"20 min\"}, {\"synthesis method\":\"reflux\", \"time\":\"12 h\"}], \"yield\":\"\"}]]')), '[{\"meta\":{\"name\":\"4-(Ethoxycarbonyl)benzoic Acid\", \"symbol\":\"\", \"chemical formula\":\"\"}, \"processes\":[{\"synthesis method\":\"chemical synthesis\", \"precursor\":[{\"name\":\"Diethyl terephthalate\", \"amount\":\"2.2\", \"unit\":\"g\"}, {\"name\":\"Potassium hydroxide\", \"amount\":\"580\", \"unit\":\"mg\"}], \"solution\":[{\"name\":\"ethanol\", \"amount\":\"30\", \"unit\":\"mL\"}], \"pressure\":\"\", \"temperature\":\"\", \"time\":\"15 min\"}, {\"synthesis method\":\"reflux\", \"temperature\":\"4 h\", \"atmosphere\":\"\", \"pressure\":\"\"}, {\"synthesis method\":\"filtration\", \"time\":\"\", \"atmosphere\":\"\", \"pressure\":\"\"}, {\"synthesis method\":\"washing\", \"washing solution\":\"water\", \"amount\":\"\"}, {\"synthesis method\":\"acidification\", \"acid solution\":\"10% hydrochloric acid\"}], \"yield\":\"53%\"}], [{\"meta\":{\"name\":\"Tetrakis(4-ethoxycarbonylbenzoato)dirhodium(II,II)\", \"symbol\":\"1\", \"chemical formula\":\"C40H36O16Rh2\"}, \"processes\":[{\"synthesis method\":\"chemical synthesis\", \"precursor\":[{\"name\":\"tetrakis(trifluoroacetato)dirhodium(II,II)\", \"amount\":\"0.200\", \"unit\":\"g\"}, {\"name\":\"4-(ethoxycarbonyl)benzoic acid\", \"amount\":\"0.300\", \"unit\":\"g\"}], \"solution\":[{\"name\":\"chlorobenzene\", \"amount\":\"150\", \"unit\":\"mL\"}], \"pressure\":\"\", \"temperature\":\"150-160\u00b0C\", \"time\":\"5 days\"}, {\"synthesis method\":\"filtration\", \"time\":\"\", \"atmosphere\":\"\", \"pressure\":\"\"}, {\"synthesis method\":\"washing\", \"washing solution\":\"hexanes/dichloromethane (10:1, v/v)\", \"amount\":\"10 mL\"}], \"yield\":\"89%\"}], [{\"meta\":{\"name\":\"[Rh2(O2CC6H4COOC2H5)4](OCMe2)2]\u00b7C6H14\", \"symbol\":\"2\", \"chemical formula\":\"C52H62O18Rh2\"}, \"processes\":[{\"synthesis method\":\"crystallization\", \"precursor\":[{\"name\":\"1\", \"amount\":\"0.020\", \"unit\":\"g\"}], \"solvent\":[{\"name\":\"acetone\", \"amount\":\"7\", \"unit\":\"mL\"}, {\"name\":\"hexanes\", \"amount\":\"3\", \"unit\":\"mL\"}], \"pressure\":\"\", \"temperature\":\"\", \"time\":\"2 days\"}], \"yield\":\"83%\"}], [{\"meta\":{\"name\":\"[Rh2(O2CC6H4COOC2H5)4]\u00b72C6H5Cl\", \"symbol\":\"3\", \"chemical formula\":\"\"}, \"processes\":[{\"synthesis method\":\"crystallization\", \"precursor\":[{\"name\":\"1\", \"amount\":\"0.010\", \"unit\":\"g\"}], \"solvent\":[{\"name\":\"anhydrous chlorobenzene\", \"amount\":\"6\", \"unit\":\"mL\"}], \"pressure\":\"\", \"temperature\":\"100\u00b0C\", \"time\":\"3 days\"}]}, {\"meta\":{\"name\":\"[Rh2(O2CC6H4COOC2H5)4]\u00b72CHCl3\", \"symbol\":\"4\", \"chemical formula\":\"\"}, \"processes\":[{\"synthesis method\":\"crystallization\", \"precursor\":[{\"name\":\"1\", \"amount\":\"0.020\", \"unit\":\"g\"}], \"solvent\":[{\"name\":\"anhydrous chloroform\", \"amount\":\"4\", \"unit\":\"mL\"}, {\"name\":\"anhydrous hexanes\", \"amount\":\"2\", \"unit\":\"mL\"}], \"pressure\":\"\", \"temperature\":\"\", \"time\":\"3 days\"}]}, {\"meta\":{\"name\":\"Grafting of 1 onto Benzylamine-Functionalized Polystyrene\", \"symbol\":\"5\", \"chemical formula\":\"\"}, \"processes\":[{\"synthesis method\":\"grafting\", \"precursor\":[{\"name\":\"1\", \"amount\":\"0.040\", \"unit\":\"g\"}, {\"name\":\"benzylamine on polystyrene (baPS)\", \"amount\":\"0.100\", \"unit\":\"g\"}], \"solvent\":[{\"name\":\"1,2-dichloroethane\", \"amount\":\"15\", \"unit\":\"mL\"}], \"pressure\":\"\", \"temperature\":\"\", \"time\":\"20 min\"}, {\"synthesis method\":\"reflux\", \"time\":\"12 h\"}], \"yield\":\"\"}]]')"]}, "cg070511y": {"5, 9, 10, 11": ["(SyntaxError(\"unmatched ']'\", ('<unknown>', 1, 2575, '[{\"meta\":{\"name\":\"[Tb2(Suc)0.5(BC)3(OH)2]\", \"symbol\":\"1\", \"chemical formula\":\"C23H19O10Tb2\"}, \"processes\":[{\"synthesis method\": \"hydrothermal reaction\", \"precursor\":[{\"name\":\"Tb(NO3)3\u00b76H2O\", \"amount\":\"0.30\", \"unit\":\"g\"}, {\"name\":\"succinic acid\", \"amount\":\"0.12\", \"unit\":\"g\"}, {\"name\":\"benzoic acid\", \"amount\":\"0.12\", \"unit\":\"g\"}, {\"name\":\"Ni(CH2COO)2\", \"amount\":\"0.25\", \"unit\":\"g\"}, {\"name\":\"ethylenediamine\", \"amount\":\"0.5\", \"unit\":\"mL\"}, {\"name\":\"H2O\", \"amount\":\"15\", \"unit\":\"mL\"}], \"pressure\":\"\", \"temperature\":\"150\u00b0C\", \"time\":\"4 days\", \"cooling rate\":\"10\u00b0C/3 h to 100\u00b0C, followed by slow cooling to room temperature\"}], \"yield\":\"73.32%\"}], [{\"meta\":{\"name\":\"[Eu2(Suc)0.5(BC)3(OH)2]\", \"symbol\":\"2\", \"chemical formula\":\"C23H19O10Eu2\"}, \"processes\":[{\"synthesis method\": \"hydrothermal reaction\", \"precursor\":[{\"name\":\"Eu(NO3)3\u00b76H2O\", \"amount\":\"0.30\", \"unit\":\"g\"}, {\"name\":\"succinic acid\", \"amount\":\"0.12\", \"unit\":\"g\"}, {\"name\":\"benzoic acid\", \"amount\":\"0.12\", \"unit\":\"g\"}, {\"name\":\"Ni(CH2COO)2\", \"amount\":\"0.25\", \"unit\":\"g\"}, {\"name\":\"ethylenediamine\", \"amount\":\"0.5\", \"unit\":\"mL\"}, {\"name\":\"H2O\", \"amount\":\"15\", \"unit\":\"mL\"}], \"pressure\":\"\", \"temperature\":\"150\u00b0C\", \"time\":\"4 days\", \"cooling rate\":\"10\u00b0C/3 h to 100\u00b0C, followed by slow cooling to room temperature\"}], \"yield\":\"80.27%\"}], [{\"meta\":{\"name\":\"[Sm2(Suc)0.5(BC)3(OH)2]\", \"symbol\":\"3\", \"chemical formula\":\"C23H19O10Sm2\"}, \"processes\":[{\"synthesis method\": \"hydrothermal reaction\", \"precursor\":[{\"name\":\"Sm(NO3)3\u00b76H2O\", \"amount\":\"0.30\", \"unit\":\"g\"}, {\"name\":\"succinic acid\", \"amount\":\"0.12\", \"unit\":\"g\"}, {\"name\":\"benzoic acid\", \"amount\":\"0.12\", \"unit\":\"g\"}, {\"name\":\"Ni(CH2COO)2\", \"amount\":\"0.25\", \"unit\":\"g\"}, {\"name\":\"ethylenediamine\", \"amount\":\"0.5\", \"unit\":\"mL\"}, {\"name\":\"H2O\", \"amount\":\"15\", \"unit\":\"mL\"}], \"pressure\":\"\", \"temperature\":\"150\u00b0C\", \"time\":\"4 days\", \"cooling rate\":\"10\u00b0C/3 h to 100\u00b0C, followed by slow cooling to room temperature\"}], \"yield\":\"62.54%\"}], [{\"meta\":{\"name\":\"[Pr2(Suc)0.5(BC)3(OH)2]\", \"symbol\":\"4\", \"chemical formula\":\"C23H19O10Pr2\"}, \"processes\":[{\"synthesis method\": \"hydrothermal reaction\", \"precursor\":[{\"name\":\"Pr(NO3)3\u00b76H2O\", \"amount\":\"0.30\", \"unit\":\"g\"}, {\"name\":\"succinic acid\", \"amount\":\"0.12\", \"unit\":\"g\"}, {\"name\":\"benzoic acid\", \"amount\":\"0.12\", \"unit\":\"g\"}, {\"name\":\"Ni(CH2COO)2\", \"amount\":\"0.25\", \"unit\":\"g\"}, {\"name\":\"ethylenediamine\", \"amount\":\"0.5\", \"unit\":\"mL\"}, {\"name\":\"H2O\", \"amount\":\"15\", \"unit\":\"mL\"}], \"pressure\":\"\", \"temperature\":\"150\u00b0C\", \"time\":\"4 days\", \"cooling rate\":\"10\u00b0C/3 h to 100\u00b0C, followed by slow cooling to room temperature\"}], \"yield\":\"53.74%\"}]]')), '[{\"meta\":{\"name\":\"[Tb2(Suc)0.5(BC)3(OH)2]\", \"symbol\":\"1\", \"chemical formula\":\"C23H19O10Tb2\"}, \"processes\":[{\"synthesis method\": \"hydrothermal reaction\", \"precursor\":[{\"name\":\"Tb(NO3)3\u00b76H2O\", \"amount\":\"0.30\", \"unit\":\"g\"}, {\"name\":\"succinic acid\", \"amount\":\"0.12\", \"unit\":\"g\"}, {\"name\":\"benzoic acid\", \"amount\":\"0.12\", \"unit\":\"g\"}, {\"name\":\"Ni(CH2COO)2\", \"amount\":\"0.25\", \"unit\":\"g\"}, {\"name\":\"ethylenediamine\", \"amount\":\"0.5\", \"unit\":\"mL\"}, {\"name\":\"H2O\", \"amount\":\"15\", \"unit\":\"mL\"}], \"pressure\":\"\", \"temperature\":\"150\u00b0C\", \"time\":\"4 days\", \"cooling rate\":\"10\u00b0C/3 h to 100\u00b0C, followed by slow cooling to room temperature\"}], \"yield\":\"73.32%\"}], [{\"meta\":{\"name\":\"[Eu2(Suc)0.5(BC)3(OH)2]\", \"symbol\":\"2\", \"chemical formula\":\"C23H19O10Eu2\"}, \"processes\":[{\"synthesis method\": \"hydrothermal reaction\", \"precursor\":[{\"name\":\"Eu(NO3)3\u00b76H2O\", \"amount\":\"0.30\", \"unit\":\"g\"}, {\"name\":\"succinic acid\", \"amount\":\"0.12\", \"unit\":\"g\"}, {\"name\":\"benzoic acid\", \"amount\":\"0.12\", \"unit\":\"g\"}, {\"name\":\"Ni(CH2COO)2\", \"amount\":\"0.25\", \"unit\":\"g\"}, {\"name\":\"ethylenediamine\", \"amount\":\"0.5\", \"unit\":\"mL\"}, {\"name\":\"H2O\", \"amount\":\"15\", \"unit\":\"mL\"}], \"pressure\":\"\", \"temperature\":\"150\u00b0C\", \"time\":\"4 days\", \"cooling rate\":\"10\u00b0C/3 h to 100\u00b0C, followed by slow cooling to room temperature\"}], \"yield\":\"80.27%\"}], [{\"meta\":{\"name\":\"[Sm2(Suc)0.5(BC)3(OH)2]\", \"symbol\":\"3\", \"chemical formula\":\"C23H19O10Sm2\"}, \"processes\":[{\"synthesis method\": \"hydrothermal reaction\", \"precursor\":[{\"name\":\"Sm(NO3)3\u00b76H2O\", \"amount\":\"0.30\", \"unit\":\"g\"}, {\"name\":\"succinic acid\", \"amount\":\"0.12\", \"unit\":\"g\"}, {\"name\":\"benzoic acid\", \"amount\":\"0.12\", \"unit\":\"g\"}, {\"name\":\"Ni(CH2COO)2\", \"amount\":\"0.25\", \"unit\":\"g\"}, {\"name\":\"ethylenediamine\", \"amount\":\"0.5\", \"unit\":\"mL\"}, {\"name\":\"H2O\", \"amount\":\"15\", \"unit\":\"mL\"}], \"pressure\":\"\", \"temperature\":\"150\u00b0C\", \"time\":\"4 days\", \"cooling rate\":\"10\u00b0C/3 h to 100\u00b0C, followed by slow cooling to room temperature\"}], \"yield\":\"62.54%\"}], [{\"meta\":{\"name\":\"[Pr2(Suc)0.5(BC)3(OH)2]\", \"symbol\":\"4\", \"chemical formula\":\"C23H19O10Pr2\"}, \"processes\":[{\"synthesis method\": \"hydrothermal reaction\", \"precursor\":[{\"name\":\"Pr(NO3)3\u00b76H2O\", \"amount\":\"0.30\", \"unit\":\"g\"}, {\"name\":\"succinic acid\", \"amount\":\"0.12\", \"unit\":\"g\"}, {\"name\":\"benzoic acid\", \"amount\":\"0.12\", \"unit\":\"g\"}, {\"name\":\"Ni(CH2COO)2\", \"amount\":\"0.25\", \"unit\":\"g\"}, {\"name\":\"ethylenediamine\", \"amount\":\"0.5\", \"unit\":\"mL\"}, {\"name\":\"H2O\", \"amount\":\"15\", \"unit\":\"mL\"}], \"pressure\":\"\", \"temperature\":\"150\u00b0C\", \"time\":\"4 days\", \"cooling rate\":\"10\u00b0C/3 h to 100\u00b0C, followed by slow cooling to room temperature\"}], \"yield\":\"53.74%\"}]]')"]}, "cm010427k": {"8, 9, 10, 11, 12, 13, 14, 15, 16, 17, 18": ["(SyntaxError(\"unmatched ']'\", ('<unknown>', 1, 6297, '[{\"meta\":{\"name\":\"E-3-[2-(4-Pyridyl)ethenyl]benzonitrile, L1\", \"symbol\":\"\", \"chemical formula\":\"\"}, \"processes\":[{\"synthesis method\": \"chemical synthesis\", \"precursor\":[{\"name\":\"4-vinylpyridine\", \"amount\":\"11.55\", \"unit\":\"g\"}, {\"name\":\"3-bromobenzonitrile\", \"amount\":\"18.203\", \"unit\":\"g\"}], \"solution\": [{\"name\":\"triethylamine\", \"amount\":\"25\", \"unit\":\"mL\"}, {\"name\":\"N,N-dimethylformamide\", \"amount\":\"35\", \"unit\":\"mL\"}], \"pressure\": \"\", \"temperature\":\"reflux\", \"time\":\"14 h\", \"catalyst\": \"tris(o-tolyl)phosphine, palladium(II) acetate\"}, {\"synthesis method\":\"washing\", \"washing solution\":\"ethyl acetate\", \"amount\":\"100 mL\"}, {\"synthesis method\":\"drying\", \"pressure\": \"\", \"temperature\": \"\", \"atmosphere\": \"\", \"time\": \"\"}], \"yield\":\"97%\"}], [{\"meta\":{\"name\":\"E-4-[2-(3-Pyridyl)ethenyl]benzonitrile, L2\", \"symbol\":\"\", \"chemical formula\":\"\"}, \"processes\":[{\"synthesis method\": \"chemical synthesis\", \"precursor\":[{\"name\":\"(4-cyanobenzyl)triphenylphosphonium bromide\", \"amount\":\"7.786\", \"unit\":\"g\"}, {\"name\":\"3-pyridinecarbaldehyde\", \"amount\":\"1.66\", \"unit\":\"g\"}], \"solution\": [{\"name\":\"methylene chloride\", \"amount\":\"30\", \"unit\":\"mL\"}], \"pressure\": \"\", \"temperature\":\"\", \"time\":\"1 h\"}, {\"synthesis method\":\"washing\", \"washing solution\":\"deionized water\", \"amount\":\"100 mL\"}, {\"synthesis method\":\"drying\", \"pressure\": \"\", \"temperature\": \"\", \"atmosphere\": \"\", \"time\": \"\"}], \"yield\":\"76%\"}], [{\"meta\":{\"name\":\"Diethyl-3-pyridylmethyl Phosphonate\", \"symbol\":\"\", \"chemical formula\":\"\"}, \"processes\":[{\"synthesis method\": \"chemical synthesis\", \"precursor\":[{\"name\":\"sodium hydride\", \"amount\":\"0.361\", \"unit\":\"g\"}, {\"name\":\"diethyl phosphite\", \"amount\":\"2.070\", \"unit\":\"g\"}, {\"name\":\"3-chloromethylpyridine\", \"amount\":\"1.27\", \"unit\":\"g\"}], \"solution\": [{\"name\":\"anhydrous toluene\", \"amount\":\"30\", \"unit\":\"mL\"}], \"pressure\": \"\", \"temperature\":\"0\u00b0C\", \"time\":\"2 h\"}, {\"synthesis method\":\"washing\", \"washing solution\":\"ethyl acetate\", \"amount\":\"50 mL\"}, {\"synthesis method\":\"drying\", \"pressure\": \"\", \"temperature\": \"\", \"atmosphere\": \"\", \"time\": \"\"}], \"yield\":\"29.6%\"}], [{\"meta\":{\"name\":\"E-5-[2-(3-Pyridyl)ethenyl]-2-bromothiophene\", \"symbol\":\"\", \"chemical formula\":\"\"}, \"processes\":[{\"synthesis method\": \"chemical synthesis\", \"precursor\":[{\"name\":\"E-5-[2-(3-pyridyl)ethenyl]-2-bromothiophene\", \"amount\":\"\", \"unit\":\"\"}, {\"name\":\"5-bromo-2-thiophenecarboxaldehyde\", \"amount\":\"0.515\", \"unit\":\"g\"}], \"solution\": [{\"name\":\"tetrahydrofuran\", \"amount\":\"25\", \"unit\":\"mL\"}, {\"name\":\"potassium t-butoxide\", \"amount\":\"4\", \"unit\":\"mL\"}], \"pressure\": \"\", \"temperature\":\"\", \"time\":\"2 h\"}, {\"synthesis method\":\"washing\", \"washing solution\":\"deionized water\", \"amount\":\"5 mL\"}, {\"synthesis method\":\"drying\", \"pressure\": \"\", \"temperature\": \"\", \"atmosphere\": \"\", \"time\": \"\"}], \"yield\":\"61.0%\"}], [{\"meta\":{\"name\":\"E-5-[2-(3-Pyridyl)ethenyl]-2-thiophenecarbonitrile, L3\", \"symbol\":\"\", \"chemical formula\":\"\"}, \"processes\":[{\"synthesis method\": \"chemical synthesis\", \"precursor\":[{\"name\":\"E-5-[2-(3-pyridyl)ethenyl]-2-thiophenecarbonitrile\", \"amount\":\"\", \"unit\":\"\"}, {\"name\":\"copper(I) cyanide\", \"amount\":\"0.180\", \"unit\":\"g\"}], \"solution\": [{\"name\":\"dimethylformamide\", \"amount\":\"25\", \"unit\":\"mL\"}], \"pressure\": \"\", \"temperature\":\"reflux\", \"time\":\"12 h\"}, {\"synthesis method\":\"washing\", \"washing solution\":\"deionized water\", \"amount\":\"50 mL\"}, {\"synthesis method\":\"drying\", \"pressure\": \"\", \"temperature\": \"\", \"atmosphere\": \"\", \"time\": \"\"}], \"yield\":\"41.4%\"}], [{\"meta\":{\"name\":\"Zn(nicotinate)2, 1\", \"symbol\":\"\", \"chemical formula\":\"\"}, \"processes\":[{\"synthesis method\": \"solvothermal synthesis\", \"precursor\":[{\"name\":\"Zn(ClO4)\u00b76H2O\", \"amount\":\"0.186\", \"unit\":\"g\"}, {\"name\":\"3-cyanopyridine\", \"amount\":\"0.105\", \"unit\":\"g\"}], \"solvent\": [{\"name\":\"H2O\", \"amount\":\"0.2\", \"unit\":\"mL\"}, {\"name\":\"ethanol\", \"amount\":\"1\", \"unit\":\"mL\"}], \"pressure\": \"\", \"temperature\":\"130\u00b0C\", \"time\":\"48 h\"}], \"yield\":\"74.3%\"}], [{\"meta\":{\"name\":\"Cd(nicotinate)2, 2\", \"symbol\":\"\", \"chemical formula\":\"\"}, \"processes\":[{\"synthesis method\": \"solvothermal synthesis\", \"precursor\":[{\"name\":\"Cd(ClO4)2\u00b76H2O\", \"amount\":\"0.055\", \"unit\":\"g\"}, {\"name\":\"3-cyanopyridine\", \"amount\":\"0.025\", \"unit\":\"g\"}], \"solvent\": [{\"name\":\"H2O\", \"amount\":\"0.3\", \"unit\":\"mL\"}, {\"name\":\"ethanol\", \"amount\":\"0.8\", \"unit\":\"mL\"}, {\"name\":\"pyridine\", \"amount\":\"0.3\", \"unit\":\"mL\"}], \"pressure\": \"\", \"temperature\":\"130\u00b0C\", \"time\":\"48 h\"}], \"yield\":\"40.4%\"}], [{\"meta\":{\"name\":\"Cd{3-[2-(4-pyridyl)ethenyl]benzoate}2, 3\", \"symbol\":\"\", \"chemical formula\":\"\"}, \"processes\":[{\"synthesis method\": \"solvothermal synthesis\", \"precursor\":[{\"name\":\"Cd(ClO4)\u00b76H2O\", \"amount\":\"0.093\", \"unit\":\"g\"}, {\"name\":\"L1\", \"amount\":\"0.104\", \"unit\":\"g\"}], \"solvent\": [{\"name\":\"H2O\", \"amount\":\"0.2\", \"unit\":\"mL\"}, {\"name\":\"ethanol\", \"amount\":\"1\", \"unit\":\"mL\"}], \"pressure\": \"\", \"temperature\":\"130\u00b0C\", \"time\":\"48 h\"}], \"yield\":\"66%\"}], [{\"meta\":{\"name\":\"Zn4{3-[2-(4-pyridyl)ethenyl]benzoato}8\u00b7{3-[2-(4-pyridyl)ethenyl]benzoic acid}\u00b7H2O, 4\", \"symbol\":\"\", \"chemical formula\":\"\"}, \"processes\":[{\"synthesis method\": \"solvothermal synthesis\", \"precursor\":[{\"name\":\"Zn(NO3)2\u00b76H2O\", \"amount\":\"0.074\", \"unit\":\"g\"}, {\"name\":\"L1\", \"amount\":\"0.104\", \"unit\":\"g\"}], \"solvent\": [{\"name\":\"H2O\", \"amount\":\"0.3\", \"unit\":\"mL\"}, {\"name\":\"ethanol\", \"amount\":\"0.7\", \"unit\":\"mL\"}, {\"name\":\"pyridine\", \"amount\":\"0.2\", \"unit\":\"mL\"}], \"pressure\": \"\", \"temperature\":\"105\u00b0C\", \"time\":\"72 h\"}], \"yield\":\"57.9%\"}], [{\"meta\":{\"name\":\"Zn{4-[2-(3-pyridyl)ethenyl]benzoato}2\u00b7H2O, 5\", \"symbol\":\"\", \"chemical formula\":\"\"}, \"processes\":[{\"synthesis method\": \"solvothermal synthesis\", \"precursor\":[{\"name\":\"Zn(ClO4)\u00b76H2O\", \"amount\":\"0.180\", \"unit\":\"g\"}, {\"name\":\"L2\", \"amount\":\"0.208\", \"unit\":\"g\"}], \"solvent\": [{\"name\":\"H2O\", \"amount\":\"0.05\", \"unit\":\"mL\"}, {\"name\":\"methanol\", \"amount\":\"0.5\", \"unit\":\"mL\"}], \"pressure\": \"\", \"temperature\":\"130\u00b0C\", \"time\":\"4 days\"}], \"yield\":\"50.0%\"}], [{\"meta\":{\"name\":\"Zn{5-[2-(3-pyridyl)ethenyl]thiophene-2-carboxylate}2, 6\", \"symbol\":\"\", \"chemical formula\":\"\"}, \"processes\":[{\"synthesis method\": \"solvothermal synthesis\", \"precursor\":[{\"name\":\"Zn(ClO4)\u00b76H2O\", \"amount\":\"0.046\", \"unit\":\"g\"}, {\"name\":\"L3\", \"amount\":\"0.053\", \"unit\":\"g\"}], \"solvent\": [{\"name\":\"H2O\", \"amount\":\"0.2\", \"unit\":\"mL\"}, {\"name\":\"ethanol\", \"amount\":\"1\", \"unit\":\"mL\"}], \"pressure\": \"\", \"temperature\":\"120\u00b0C\", \"time\":\"4 days\"}], \"yield\":\"29.0%\"}]]')), '[{\"meta\":{\"name\":\"E-3-[2-(4-Pyridyl)ethenyl]benzonitrile, L1\", \"symbol\":\"\", \"chemical formula\":\"\"}, \"processes\":[{\"synthesis method\": \"chemical synthesis\", \"precursor\":[{\"name\":\"4-vinylpyridine\", \"amount\":\"11.55\", \"unit\":\"g\"}, {\"name\":\"3-bromobenzonitrile\", \"amount\":\"18.203\", \"unit\":\"g\"}], \"solution\": [{\"name\":\"triethylamine\", \"amount\":\"25\", \"unit\":\"mL\"},
