Repository: Yeonghun1675/L2M3

<div align="center">
<h1> ⛏L2M3: Large Language Models Material Miner </h1> 
</div>

## Summary
L2M3 is designed to efficiently gather experimental Metal-Organic Framework (MOF) data from scientific literature, addressing the challenge of accessing hard-to-find data and enhancing the quality of information available for machine learning in materials science. By utilizing a chain of advanced Large Language Models (LLMs), we developed a systematic method for extracting and organizing MOF data into a structured, usable format. Our approach has successfully compiled data from over 40,000 research articles, creating a comprehensive, ready-to-use dataset. This dataset includes MOF synthesis conditions and properties, extracted from both **tables and text**, which have been thoroughly analyzed.

## Process
L2M3 employs three specialized agents:

- **Categorization Agent**: Classifies tables and text based on whether they describe properties, synthesis conditions, or contain irrelevant information.
- **Inclusion Agent**: Identifies specific pieces of information present in the categorized data.
- **Extraction Agent**: Extracts the relevant information in a structured JSON format.

## How to use 

You can run L2M3 using the `LLMMiner` and `JournalReader` classes.
```python
from llm_miner import LLMMiner
from llm_miner import JournalReader

# Load agent and parse XML/HTML file
agent = LLMMiner.from_config(config)
jr = JournalReader.from_file(file_path, publisher)

# Run the agent on the parsed file
agent.run(jr)
```

###  1. JournalReader (Parsing XML/HTML)
`JournalReader` is a Python class that extracts clean text and metadata from XML or HTML files.

```python
from llm_miner import JournalReader

file_path = 'path-to-your-xml/html-file'
publisher = 'your-publisher'  # Available options: ['acs', 'rsc', 'elsevier', 'springer']

jr = JournalReader.from_file(file_path, publisher=publisher)
```

Attributes of `JournalReader`:

- `doi`: The DOI of the paper
- `title`: The title of the paper
- `url`: The URL of the paper
- `get_tables`: A list of tables in the paper
- `get_texts`: A list of paragraphs in the paper
- `get_figures`: A list of figure captions in the paper

You can also save and load `JournalReader` instances as JSON files:
```python

# Save JournalReader to a JSON file
jr.to_json('output_file_path.json')

# Load JournalReader from a JSON file
jr_load = JournalReader.from_json('input_file_path.json')
```

### 2. LLMMiner (Agent)
`LLMMiner` is a module that extracts synthesis conditions and characteristic properties from text and tables.

```python
from llm_miner import LLMMiner

api_key = 'openai-api-key'
agent = LLMMiner.create(openai_api_key=api_key)
```
By default, the LLM module uses `gpt-4` for text extraction and `gpt-3.5-turbo-16k` for table extraction.

You can customize the LLM model using a configuration file. If you want to use a fine-tuned model, an example configuration file is available in the [L2M3/config](config) directory.

```python
agent = LLMMiner.from_yaml('yaml-file-path', openai_api_key=api_key)
```

### 3. Run agent
You can run the agent, and the output of the text-mining process will automatically be saved in the `JournalReader` object.

```python
agent.run(jr)
```

You can check the results in the `JournalReader` object. These results show the synthesized or property data, consolidated by material.

```python
result = jr.result

# View all results
result.print()
```

If `jr.result` exists, it is automatically saved during the process of saving the `JournalReader`. If you want to save just the result separately, you can save the cleaned results using the `to_dict` or `to_json` functions:

```python

# Save as a JSON file
result.to_json(json_file)
```

If you want to review the text-mining results by paragraph or table, you can use the following functions. Each function returns a list of `Paragraph` objects.

```python

# All text-mined results
all_paragraph = jr.cln_element

# View results by category
synthesis_condition = jr.get_synthesis_conditions()
properties = jr.get_properties()
tables = jr.get_tables()
```

You can inspect the text-mining results in each `Paragraph` object:

```python

# Check the results of each paragraph
paragraph = synthesis_condition[idx]  # Can also use properties, or table
paragraph.print()  # View full content of the paragraph
```

The `Paragraph` object offers several useful attributes and methods:

- `idx`: Index of the paragraph
- `type`: Type of the paragraph (text or table)
- `classification`: Classification result (synthesis condition or properties)
- `clean_text`: Cleaned version of the paragraph (no HTML/XML tags)
- `include_properties`: Inclusion result
- `data`: Extracted data in JSON format
- `(method) get_intermediate_step`: Displays results of intermediate steps
- `(method) to_dict`: Converts the Paragraph object to a dictionary

File: synthesis/800_acs/synthesis_ic7b02631.json
[{"idx": 23, "type": "text", "classification": "synthesis condition", "content": "<p>First, <bold>5</bold> was activated at 150 \u00b0C under vacuum\nfor 12 h to remove guest solvents in the channels, providing accessible\nLewis acidic sites. The activated sample was measured by XPS to confirm\nwhether the oxidation state of cobalt ion changed during the activating\nprocess. As shown in <ext-link xlink:href=\"http://pubs.acs.org/doi/suppl/10.1021/acs.inorgchem.7b02631/suppl_file/ic7b02631_si_001.pdf\">Figure S4</ext-link>, the peaks\nof Co 2p<sub>3/2</sub> at 781.4 eV and Co 2p<sub>1/2</sub> at 796.9\neV, together with two satellite peaks at 784.1 and 798.9 eV, indicate\nthe oxidation state of the cobalt ion remains +2. The coupling of CO<sub>2</sub> and styrene oxide was used\nas the model reaction to investigate the effect of various parameters\non activity and enantioselectivity. Initially, the reaction proceeded\nwith 0.1 mol % catalyst and 1 mol % TBAB under ambient conditions\nfor 6 h to give a conversion of 11% and an enantioselectivity of 13%\n(entry 3, ).\nIt was found that both <bold>5</bold> and TBAB were indispensable\nto this reaction (entries 1 and 2, ), which is quite consistent with other reported\nbinary catalytic systems. When the catalyst\nloading was increased from 0.1 to 0.5 mol %, an increased conversion\n(23%) and a slightly increased enantioselectivity (15%) were obtained\n(entry 4, ),\nbut further increasing the catalyst loading to 1 mol % gave no observably\nimproved catalytic behaviors. On the other hand, the augmentation\nof TBAB to 2.5 mol % resulted in a decreased enantioselectivity (9%),\nwhich might be due to the background reaction proceeding via the racemic\npathway (entry 5, ). In general, a low temperature favors higher chirality; therefore,\nwe decreased the temperature to 0 \u00b0C, and an improved enantioselectivity\n(30%) was indeed achieved. However, prolonging the reaction time from\n6 to 24 h is necessary to compensate for the decreased reaction rates\n(entry 6, ).\nFurther decreasing the temperature to \u221220 \u00b0C makes the\nreaction almost inert, which makes the determination of enantioselectivity\nimpossible (entry 7, ). Thus, the optimized reaction conditions involve 10 mmol\nof epoxide, 0.5 mol % catalyst, and 1 mol % TBAB under 1 atm of CO<sub>2</sub> at 0 \u00b0C for 24 h, with a conversion of 22% and an enantioselectivity\nof 30% (entry 6, ). In comparison, <bold>7</bold>, which exhibits a <italic>Q</italic>\n<sub>st</sub> lower than that of <bold>5</bold>, showed slightly\ndecreased values of conversion (21%) and ee (27%) under identical\nconditions (entry 8, ).</p>", "clean_text": "First, 5 was activated at 150 \u00b0C under vacuum for 12 h to remove guest solvents in the channels, providing accessible Lewis acidic sites. The activated sample was measured by XPS to confirm whether the oxidation state of cobalt ion changed during the activating process. As shown in Figure S4, the peaks of Co 2p3/2 at 781.4 eV and Co 2p1/2 at 796.9 eV, together with two satellite peaks at 784.1 and 798.9 eV, indicate the oxidation state of the cobalt ion remains +2. The coupling of CO2 and styrene oxide was used as the model reaction to investigate the effect of various parameters on activity and enantioselectivity. Initially, the reaction proceeded with 0.1 mol % catalyst and 1 mol % TBAB under ambient conditions for 6 h to give a conversion of 11% and an enantioselectivity of 13% (entry 3, ). It was found that both 5 and TBAB were indispensable to this reaction (entries 1 and 2, ), which is quite consistent with other reported binary catalytic systems. When the catalyst loading was increased from 0.1 to 0.5 mol %, an increased conversion (23%) and a slightly increased enantioselectivity (15%) were obtained (entry 4, ), but further increasing the catalyst loading to 1 mol % gave no observably improved catalytic behaviors. On the other hand, the augmentation of TBAB to 2.5 mol % resulted in a decreased enantioselectivity (9%), which might be due to the background reaction proceeding via the racemic pathway (entry 5, ). In general, a low temperature favors higher chirality; therefore, we decreased the temperature to 0 \u00b0C, and an improved enantioselectivity (30%) was indeed achieved. However, prolonging the reaction time from 6 to 24 h is necessary to compensate for the decreased reaction rates (entry 6, ). Further decreasing the temperature to -20 \u00b0C makes the reaction almost inert, which makes the determination of enantioselectivity impossible (entry 7, ). Thus, the optimized reaction conditions involve 10 mmol of epoxide, 0.5 mol % catalyst, and 1 mol % TBAB under 1 atm of CO2 at 0 \u00b0C for 24 h, with a conversion of 22% and an enantioselectivity of 30% (entry 6, ). In comparison, 7, which exhibits a Q st lower than that of 5, showed slightly decreased values of conversion (21%) and ee (27%) under identical conditions (entry 8, ).", "data": [{"meta": {"name": "5", "symbol": "", "chemical formula": ""}, "processes": [{"synthesis method": "activation", "heat treatment method": "vacuum", "heat treatment temperature": "150\u00b0C", "heat treatment time": "12 h", "heating rate": "", "cooling rate": ""}], "yield": "", "other properties": []}, {"meta": {"name": "7", "symbol": "", "chemical formula": ""}, "processes": [{"synthesis method": "activation", "heat treatment method": "vacuum", "heat treatment temperature": "150\u00b0C", "heat treatment time": "12 h", "heating rate": "", "cooling rate": ""}], "yield": "", "other properties": []}], "include_properties": ["heat_treatment"]}]
