Repository: Yeonghun1675/L2M3

<div align="center">
<h1> ⛏L2M3: Large Language Models Material Miner </h1> 
</div>

## Summary
L2M3 is designed to efficiently gather experimental Metal-Organic Framework (MOF) data from scientific literature, addressing the challenge of accessing hard-to-find data and enhancing the quality of information available for machine learning in materials science. By utilizing a chain of advanced Large Language Models (LLMs), we developed a systematic method for extracting and organizing MOF data into a structured, usable format. Our approach has successfully compiled data from over 40,000 research articles, creating a comprehensive, ready-to-use dataset.

File: synthesis/800_application/synthesis_ab1c01605.json
[{"idx": 7, "type": "text", "classification": "synthesis condition", "content": "<title>Materials and Methods</title><title>Sample\nPreparation and Characterization</title><p>Cu-MOF was synthesized on\nthe basis of the literature. A 5 mg sample\nof Cu\u00ad(NO<sub>3</sub>)<sub>2</sub>\u00b73H<sub>2</sub>O and 20 mg of\nPVP were added to a flask and\ndissolved in a mixture of 12 mL of DMF and 4 mL of anhydrous ethanol;\nthen 12 mg of TCPP was added and the mixture was sonicated for 10\nmin. The resulting solution was transferred to a stainless steel autoclave\nand reacted at 80 \u00b0C for 3 h. As it cooled to room temperature,\nthe precipitate was collected by centrifugation, and the solid was\nwashed three times with ethanol and then freeze-dried to obtain Cu-MOF\nnanosheets. Cu-MOF@MnO<sub>2</sub> was prepared by the reference method. A 20 mg sample of the prepared Cu-MOF nanosheets\nwas dispersed into 20 mL of water and sonicated for 10 min. Then 20\nmg of PAH (dissolved in 10 mL of water and adjusted to pH 7.2 with\nsaturated sodium bicarbonate solution) was added and stirred at room\ntemperature overnight. Then the precipitate was collected by centrifugation\nfor 15 min (at 8000 rpm/min) and washed with water three times to\nremove the excess PAH to obtain Cu-MOF-PAH. Then Cu-MOF-PAH was redispersed\nin 30 mL of water and sonicated for 10 min, and KMnO<sub>4</sub> (10\nmg dissolved in 2 mL of water) was added dropwise under vigorous stirring.\nAfter 30 min of stirring, the precipitate was adjusted to weak acidity\n(pH 6.8) with 2 M HCl, centrifuged for 20 min (speed 8000 rpm/min),\nwashed three times with water, and freeze-dried to obtain Cu-MOF@MnO<sub>2</sub>. A 30 mg sample of Cu-MOF@MnO<sub>2</sub> nanoparticles was\ndispersed in 30 mL of DMF and sonicated for 10 min. A 96 mg sample\nof EDC and 58 mg of NHS were added and stirred at room temperature\nfor 3 h. Then 20 mg of 1,6-hexanediamine was added and reacted for\n6 h. The precipitated Cu-MOF@MnO<sub>2</sub>-NH<sub>2</sub> was extracted\nby centrifugation for 20 min (at 8000 rpm/min), washed three times\nwith water, and dispersed in 10 mL of DMF. Then 30 mg of FA and 20\nmg of TPP were dissolved in 30 mL of DMF, respectively, followed by\nthe addition of EDC/NHS (144 mg/88 mg) at room temperature. After\nstirring for 12 h, the activated FA and activated TPP were obtained,\nrespectively. The Cu-MOF@MnO<sub>2</sub>-NH<sub>2</sub> was then added\nto the solutions with activated FA or activated TPP to obtain Cu-MOF@MnO<sub>2</sub>/FA and Cu-MOF@MnO<sub>2</sub>/TPP.</p>", "clean_text": "Materials and Methods\n\nSample Preparation and Characterization\n\nCu-MOF was synthesized on the basis of the literature. A 5 mg sample of Cu(NO3)2\u22c53H2O and 20 mg of PVP were added to a flask and dissolved in a mixture of 12 mL of DMF and 4 mL of anhydrous ethanol; then 12 mg of TCPP was added and the mixture was sonicated for 10 min. The resulting solution was transferred to a stainless steel autoclave and reacted at 80 \u00b0C for 3 h. As it cooled to room temperature, the precipitate was collected by centrifugation, and the solid was washed three times with ethanol and then freeze-dried to obtain Cu-MOF nanosheets. Cu-MOF@MnO2 was prepared by the reference method. A 20 mg sample of the prepared Cu-MOF nanosheets was dispersed into 20 mL of water and sonicated for 10 min. Then 20 mg of PAH (dissolved in 10 mL of water and adjusted to pH 7.2 with saturated sodium bicarbonate solution) was added and stirred at room temperature overnight. Then the precipitate was collected by centrifugation for 15 min (at 8000 rpm/min) and washed with water three times to remove the excess PAH to obtain Cu-MOF-PAH. Then Cu-MOF-PAH was redispersed in 30 mL of water and sonicated for 10 min, and KMnO4 (10 mg dissolved in 2 mL of water) was added dropwise under vigorous stirring. After 30 min of stirring, the precipitate was adjusted to weak acidity (pH 6.8) with 2 M HCl, centrifuged for 20 min (speed 8000 rpm/min), washed three times with water, and freeze-dried to obtain Cu-MOF@MnO2. A 30 mg sample of Cu-MOF@MnO2 nanoparticles was dispersed in 30 mL of DMF and sonicated for 10 min. A 96 mg sample of EDC and 58 mg of NHS were added and stirred at room temperature for 3 h. Then 20 mg of 1,6-hexanediamine was added and reacted for 6 h. The precipitated Cu-MOF@MnO2-NH2 was extracted by centrifugation for 20 min (at 8000 rpm/min), washed three times with water, and dispersed in 10 mL of DMF. Then 30 mg of FA and 20 mg of TPP were dissolved in 30 mL of DMF, respectively, followed by the addition of EDC/NHS (144 mg/88 mg) at room temperature. After stirring for 12 h, the activated FA and activated TPP were obtained, respectively. The Cu-MOF@MnO2-NH2 was then added to the solutions with activated FA or activated TPP to obtain Cu-MOF@MnO2/FA and Cu-MOF@MnO2/TPP.", "data": [{"meta": {"name": "Cu-MOF", "symbol": "", "chemical formula": ""}, "processes": [{"synthesis method": "chemical synthesis", "precursor": [{"name": "Cu\u00ad(NO3)2\u00b73H2O", "amount": "5", "unit": "mg"}, {"name": "PVP", "amount": "20", "unit": "mg"}, {"name": "TCPP", "amount": "12", "unit": "mg"}], "solution": [{"name": "DMF", "amount": "12", "unit": "mL"}, {"name": "anhydrous ethanol", "amount": "4", "unit": "mL"}], "pressure": "", "temperature": "80\u00b0C", "time": "3 h"}, {"synthesis method": "centrifugation", "revolution per time": "", "relative centrifugal force": "", "time": "", "temperature": "", "additive": [{"name": "ethanol", "amount": "", "unit": ""}], "tube material": "", "tube volume": ""}, {"synthesis method": "washing", "washing solution": "ethanol", "amount": "3 times"}, {"synthesis method": "drying", "pressure": "", "temperature": "", "atmosphere": "", "time": ""}]}, {"meta": {"name": "Cu-MOF@MnO2", "symbol": "", "chemical formula": ""}, "processes": [{"synthesis method": "sonication", "composition": "Cu-MOF nanosheets", "power": "", "solvent": "water", "temperature": "", "time": "10 min"}, {"synthesis method": "centrifugation", "revolution per time": "", "relative centrifugal force": "8000 rpm/min", "time": "15 min", "temperature": "", "additive": [{"name": "water", "amount": "", "unit": ""}], "tube material": "", "tube volume": ""}, {"synthesis method": "washing", "washing solution": "water", "amount": "3 times"}, {"synthesis method": "drying", "pressure": "", "temperature": "", "atmosphere": "", "time": ""}]}, {"meta": {"name": "Cu-MOF@MnO2-PAH", "symbol": "", "chemical formula": ""}, "processes": [{"synthesis method": "sonication", "composition": "Cu-MOF nanosheets", "power": "", "solvent": "water", "temperature": "", "time": "10 min"}, {"synthesis method": "stirring", "composition": "PAH", "temperature": "room temperature", "time": "overnight"}, {"synthesis method": "centrifugation", "revolution per time": "8000 rpm/min", "relative centrifugal force": "", "time": "20 min", "temperature": "", "additive": [{"name": "water", "amount": "", "unit": ""}], "tube material": "", "tube volume": ""}, {"synthesis method": "washing", "washing solution": "water", "amount": "3 times"}, {"synthesis method": "drying", "pressure": "", "temperature": "", "atmosphere": "", "time": ""}]}, {"meta": {"name": "Cu-MOF@MnO2", "symbol": "", "chemical formula": ""}, "processes": [{"synthesis method": "sonication", "composition": "Cu-MOF@MnO2 nanoparticles", "power": "", "solvent": "DMF", "temperature": "", "time": "10 min"}, {"synthesis method": "stirring", "composition": "EDC/NHS", "temperature": "room temperature", "time": "3 h"}, {"synthesis method": "reaction", "composition": "1,6-hexanediamine", "temperature": "", "time": "6 h"}, {"synthesis method": "centrifugation", "revolution per time": "8000 rpm/min", "relative centrifugal force": "", "time": "20 min", "temperature": "", "additive": [{"name": "water", "amount": "", "unit": ""}], "tube material": "", "tube volume": ""}, {"synthesis method": "washing", "washing solution": "water", "amount": "3 times"}, {"synthesis method": "drying", "pressure": "", "temperature": "", "atmosphere": "", "time": ""}]}, {"meta": {"name": "Cu-MOF@MnO2/FA", "symbol": "", "chemical formula": ""}, "processes": [{"synthesis method": "sonication", "composition": "Cu-MOF@MnO2-NH2", "power": "", "solvent": "water", "temperature": "", "time": "10 min"}, {"synthesis method": "reaction", "composition": "activated FA", "temperature": "room temperature", "time": "12 h"}]}, {"meta": {"name": "Cu-MOF@MnO2/TPP", "symbol": "", "chemical formula": ""}, "processes": [{"synthesis method": "sonication", "composition": "Cu-MOF@MnO2-NH2", "power": "", "solvent": "water", "temperature": "", "time": "10 min"}, {"synthesis method": "reaction", "composition": "activated TPP", "temperature": "room temperature", "time": "12 h"}]}], "include_properties": ["solvothermal_synthesis", "sonication", "centrifugation", "washing", "drying", "sonication", "chemical_synthesis", "centrifugation", "washing", "drying", "sonication", "chemical_synthesis", "centrifugation", "washing", "drying", "sonication", "chemical_synthesis", "centrifugation", "washing", "drying"]}]

File: synthesis/800_application/synthesis_ac5b03287.json
[{"idx": "8, 9", "type": "text", "classification": "synthesis condition", "content": "<title>Preparation of (Fe\u2013P)<sub>\n<italic toggle=\"yes\">n</italic>\n</sub>-MOF</title><p>The (Fe\u2013P)<sub>\n<italic toggle=\"yes\">n</italic>\n</sub>-MOF was prepared\naccording to the literature with slight modification: TCPP (39.54 mg), FeCl<sub>3</sub>\u00b76H<sub>2</sub>O\n(40.55 mg) and HCl (1.2 mL, 0.1 M in ethanol) were homogeneously dissolved\nin a mixture of 4 mL of DMF and 8 mL of ethanol with assistance of\nsonication treatment. The final mixture was placed into a 50 mL Teflon\nstainless vessel and was then thermally treated at 150 \u00b0C in\nan oven for 48 h, followed by slow cooling to room temperature. The\ncrystals were collected via filtration and washed with DMF and ethanol,\nthen dried at 60 \u00b0C in a vacuum oven.</p><title>Preparation of GR\u20135/(Fe\u2013P)<sub>\n<italic toggle=\"yes\">n</italic>\n</sub>-MOF Probe</title><p>First, (Fe\u2013P)<sub>\n<italic toggle=\"yes\">n</italic>\n</sub>-MOF (6.0 mg) was dispersed in 1 mL of ethanol.\nThis dispersion was added to a mixture of 0.2 mL of ammonium hydroxide\n(1.48 M) and 13.8 mL ethanol, and then TEOS (1.8 mL, 8.12 mmol) was\nadded. After the mixture was stirred for reaction at room temperature\nfor 2 h, the products were harvested by centrifuging and washing three\ntimes with ethanol and dried under vacuum overnight to get the SiO<sub>2</sub> coated (Fe\u2013P)<sub>\n<italic toggle=\"yes\">n</italic>\n</sub>-MOF composite.\nThen, 4 mg of SiO<sub>2</sub> coated (Fe\u2013P)<sub>\n<italic toggle=\"yes\">n</italic>\n</sub>-MOF was added into 4 mL of 20 mM MPTS ethanol solution and\nrefluxed at 65 \u00b0C for 3 h. After centrifugation and washing several\ntimes with ultrapure water, the (Fe\u2013P)<sub>\n<italic toggle=\"yes\">n</italic>\n</sub>-MOF modified with MPTS was dried at 50 \u00b0C for 12 h.</p>", "clean_text": "Preparation of (Fe-P) n -MOF\n\nThe (Fe-P) n -MOF was prepared according to the literature with slight modification: TCPP (39.54 mg), FeCl3\u22c56H2O (40.55 mg) and HCl (1.2 mL, 0.1 M in ethanol) were homogeneously dissolved in a mixture of 4 mL of DMF and 8 mL of ethanol with assistance of sonication treatment. The final mixture was placed into a 50 mL Teflon stainless vessel and was then thermally treated at 150 \u00b0C in an oven for 48 h, followed by slow cooling to room temperature. The crystals were collected via filtration and washed with DMF and ethanol, then dried at 60 \u00b0C in a vacuum oven.\n\nPreparation of GR-5/(Fe-P) n -MOF Probe\n\nFirst, (Fe-P) n -MOF (6.0 mg) was dispersed in 1 mL of ethanol. This dispersion was added to a mixture of 0.2 mL of ammonium hydroxide (1.48 M) and 13.8 mL ethanol, and then TEOS (1.8 mL, 8.12 mmol) was added. After the mixture was stirred for reaction at room temperature for 2 h, the products were harvested by centrifuging and washing three times with ethanol and dried under vacuum overnight to get the SiO2 coated (Fe-P) n -MOF composite. Then, 4 mg of SiO2 coated (Fe-P) n -MOF was added into 4 mL of 20 mM MPTS ethanol solution and refluxed at 65 \u00b0C for 3 h. After centrifugation and washing several times with ultrapure water, the (Fe-P) n -MOF modified with MPTS was dried at 50 \u00b0C for 12 h.", "data": [{"meta": {"name": "(Fe\u2013P)n-MOF", "symbol": "", "chemical formula": ""}, "processes": [{"synthesis method": "sonication", "composition": [{"name": "TCPP", "amount": "39.54", "unit": "mg"}, {"name": "FeCl3\u00b76H2O", "amount": "40.55", "unit": "mg"}, {"name": "HCl", "amount": "1.2", "unit": "mL"}], "solvent": [{"name": "DMF", "amount": "4", "unit": "mL"}, {"name": "ethanol", "amount": "8", "unit": "mL"}], "temperature": "150\u00b0C", "time": "48 h", "type": ""}, {"synthesis method": "filtration", "time": "", "atmosphere": "", "pressure": ""}, {"synthesis method": "washing", "washing solution": "DMF and ethanol", "amount": ""}, {"synthesis method": "drying", "pressure": "", "temperature": "60\u00b0C", "atmosphere": "vacuum", "time": ""}]}, {"meta": {"name": "GR\u20135/(Fe\u2013P)n-MOF Probe", "symbol": "", "chemical formula": ""}, "processes": [{"synthesis method": "chemical synthesis", "precursor": [{"name": "(Fe\u2013P)n-MOF", "amount": "6.0", "unit": "mg"}], "solution": [{"name": "ethanol", "amount": "1", "unit": "mL"}, {"name": "ammonium hydroxide", "amount": "0.2", "unit": "mL"}, {"name": "ethanol", "amount": "13.8", "unit": "mL"}, {"name": "TEOS", "amount": "1.8", "unit": "mL"}], "pressure": "", "temperature": "room temperature", "time": "2 h"}, {"synthesis method": "centrifugation and washing", "washing solution": "ethanol", "amount": "3 times"}, {"synthesis method": "drying", "pressure": "vacuum", "temperature": "", "atmosphere": "", "time": "overnight"}, {"synthesis method": "reflux", "precursor": [{"name": "SiO2 coated (Fe\u2013P)n-MOF", "amount": "4", "unit": "mg"}], "solution": [{"name": "20 mM MPTS ethanol solution", "amount": "4", "unit": "mL"}], "pressure": "", "temperature": "65\u00b0C", "time": "3 h"}, {"synthesis method": "centrifugation and washing", "washing solution": "ultrapure water", "amount": "several times"}, {"synthesis method": "drying", "pressure": "", "temperature": "50\u00b0C", "atmosphere": "", "time": "12 h"}]}], "include_properties": ["solvothermal_synthesis", "sonication", "filtration", "washing", "drying"]}]

File: synthesis/800_application/synthesis_ac8b03924.json
[{"idx": 8, "type": "text", "classification": "synthesis condition", "content": "<title>Synthesis of\nUiO-66\u00ad(OH)<sub>2</sub>@PCN (probe)</title><p>120\nmg ZrOCl<sub>2</sub>\u00b78H<sub>2</sub>O, 40 mg TCPP, and 1.6 g benzoic\nacid were dissolved in 8 mL DMF, and then the mixed solution was sonicated\nfor 10 min. After adding 0.8 mg UiO-66\u00ad(OH)<sub>2</sub> into the solution\nand sonicating this mixed solution for 20 min, the obtained solution\nwas heated in a muffle furnace at 120 \u00b0C for 24 h and then cooled\nto room temperature. Furthermore, after centrifuging the resulting\nprecipitate with 5000 rpm for 3 min, DMF was used to wash it three\ntimes. Then, the solution was centrifuged and finally dried in a vacuum\noven.</p>", "clean_text": "Synthesis of UiO-66(OH)2@PCN (probe)\n\n120 mg ZrOCl2\u22c58H2O, 40 mg TCPP, and 1.6 g benzoic acid were dissolved in 8 mL DMF, and then the mixed solution was sonicated for 10 min. After adding 0.8 mg UiO-66(OH)2 into the solution and sonicating this mixed solution for 20 min, the obtained solution was heated in a muffle furnace at 120 \u00b0C for 24 h and then cooled to room temperature. Furthermore, after centrifuging the resulting precipitate with 5000 rpm for 3 min, DMF was used to wash it three times. Then, the solution was centrifuged and finally dried in a vacuum oven.", "data": [{"meta": {"name": "UiO-66\u00ad(OH)2@PCN (probe)", "symbol": "", "chemical formula": ""}, "processes": [{"synthesis method": "sonochemical synthesis", "precursor": [{"name": "ZrOCl2\u00b78H2O", "amount": "120", "unit": "mg"}, {"name": "TCPP", "amount": "40", "unit": "mg"}, {"name": "benzoic acid", "amount": "1.6", "unit": "g"}], "solvent": [{"name": "DMF", "amount": "8", "unit": "mL"}], "temperature": "", "ultrasonic frequency": "", "power": "", "time": "10 min"}, {"synthesis method": "sonochemical synthesis", "precursor": [{"name": "UiO-66\u00ad(OH)2", "amount": "0.8", "unit": "mg"}], "solvent": [{"name": "DMF", "amount": "8", "unit": "mL"}], "temperature": "", "ultrasonic frequency": "", "power": "", "time": "20 min"}, {"synthesis method": "solvothermal synthesis", "precursor": [{"name": "", "amount": "", "unit": ""}], "solvent": [{"name": "", "amount": "", "unit": ""}], "temperature": "120\u00b0C", "time": "24 h", "pressure": "", "atmosphere": "", "heating rate": "", "cooling rate": ""}, {"synthesis method": "centrifugation", "revolution per time": "5000 rpm", "relative centrifugal force": "", "time": "3 min", "temperature": "", "additive": [{"name": "DMF", "amount": "", "unit": ""}], "tube material": "", "tube volume": ""}, {"synthesis method": "washing", "washing solution": "DMF", "amount": "3 times"}, {"synthesis method": "drying", "pressure": "vacuum", "temperature": "", "atmosphere": "", "time": ""}]}], "include_properties": ["sonochemical_synthesis", "centrifugation", "washing", "drying"]}]

File: synthesis/800_application/synthesis_ac9b02381.json
[{"idx": "9, 10, 11", "type": "text", "classification": "synthesis condition", "content": "<title>Preparation of Nanoscale Cu-MOFs</title><p>A methanol aqueous\nsolution (50 mL) containing Cu\u00ad(NO<sub>3</sub>)<sub>2</sub>\u00b73H<sub>2</sub>O (0.9 g) and PVP (0.4 g) was stirred at room temperature.\nNext, H<sub>3</sub>BTC (0.43 g) was dissolved in another 50 mL of\nmethanol to form the ligand stock solution. Then, the above solution\nwas added dropwise to the metal precursor solution by a syringe. A\nblue colloidal suspension could be observed during the process of\ndropping (about 10 min). After that, stirring was stopped and the\nsuspension was allowed to stand to age the colloidal nanoparticles\nfor 24 h in dark conditions. The resulting blue solid was collected\nby centrifugation for 10 min at 10\u202f000 rpm and washed with\nfresh methanol several times. Finally, the precipitates were dried\nat 60 \u00b0C under reduced pressure overnight for later use.</p><title>Preparation\nof Nanoscale Fe-MOFs</title><p>FeCl<sub>3</sub>\u00b76H<sub>2</sub>O (1.350 g) and BDC (0.412 g) in 30 mL of DMF were ultrasonically\ndissolved in a 50 mL Teflon liner and heated at 110 \u00b0C for 20\nh. The resulting orange solid was harvested by centrifugation for\n10 min at 10\u202f500 rpm and washed with fresh ethanol several\ntimes. Finally, the precipitates were dried at 120 \u00b0C for 6 h\nunder reduced pressure.</p><title>Preparation of Nanoscale Zr-MOFs</title><p>ZrCl<sub>4</sub> (37.5\nmg) and TCPP (6.5 mg) were dissolved in 16.25 mL of DMF with ultrasound\nfor about 3 min. Then, dichloroacetic acid (0.25 mL) was added into\nthe solution. The mixture was loaded into a Teflon liner and heated\nat 130 \u00b0C for 18 h. The resulting dark purple solid was collected\nby centrifugation for 10 min at 10\u202f500 rpm and washed with\nfresh DMF and ethanol several times. Finally, the precipitates were\ndried at 130 \u00b0C under reduced pressure overnight for later use.</p>", "clean_text": "Preparation of Nanoscale Cu-MOFs\n\nA methanol aqueous solution (50 mL) containing Cu(NO3)2\u22c53H2O (0.9 g) and PVP (0.4 g) was stirred at room temperature. Next, H3BTC (0.43 g) was dissolved in another 50 mL of methanol to form the ligand stock solution. Then, the above solution was added dropwise to the metal precursor solution by a syringe. A blue colloidal suspension could be observed during the process of dropping (about 10 min). After that, stirring was stopped and the suspension was allowed to stand to age the colloidal nanoparticles for 24 h in dark conditions. The resulting blue solid was collected by centrifugation for 10 min at 10000 rpm and washed with fresh methanol several times. Finally, the precipitates were dried at 60 \u00b0C under reduced pressure overnight for later use.\n\nPreparation of Nanoscale Fe-MOFs\n\nFeCl3\u22c56H2O (1.350 g) and BDC (0.412 g) in 30 mL of DMF were ultrasonically dissolved in a 50 mL Teflon liner and heated at 110 \u00b0C for 20 h. The resulting orange solid was harvested by centrifugation for 10 min at 10500 rpm and washed with fresh ethanol several times. Finally, the precipitates were dried at 120 \u00b0C for 6 h under reduced pressure.\n\nPreparation of Nanoscale Zr-MOFs\n\nZrCl4 (37.5 mg) and TCPP (6.5 mg) were dissolved in 16.25 mL of DMF with ultrasound for about 3 min. Then, dichloroacetic acid (0.25 mL) was added into the solution. The mixture was loaded into a Teflon liner and heated at 130 \u00b0C for 18 h. The resulting dark purple solid was collected by centrifugation for 10 min at 10500 rpm and washed with fresh DMF and ethanol several times. Finally, the precipitates were dried at 130 \u00b0C under reduced pressure overnight for later use.", "data": [{"meta": {"name": "Cu-MOFs", "symbol": "", "chemical formula": ""}, "processes": [{"synthesis method": "chemical synthesis", "precursor": [{"name": "Cu\u00ad(NO3)2\u00b73H2O", "amount": "0.9", "unit": "g"}, {"name": "PVP", "amount": "0.4", "unit": "g"}], "solution": [{"name": "methanol", "amount": "50", "unit": "mL"}], "pressure": "", "temperature": "room temperature", "time": "24 h"}, {"synthesis method": "centrifugation", "revolution per time": "10 min", "relative centrifugal force": "10\u202f000 rpm", "time": "", "temperature": "", "additive": [{"name": "fresh methanol", "amount": "", "unit": ""}], "tube material": "", "tube volume": ""}, {"synthesis method": "washing", "washing solution": "fresh methanol", "amount": "several times"}, {"synthesis method": "drying", "pressure": "reduced", "temperature": "60 \u00b0C", "atmosphere": "", "time": "overnight"}]}, {"meta": {"name": "Fe-MOFs", "symbol": "", "chemical formula": ""}, "processes": [{"synthesis method": "chemical synthesis", "precursor": [{"name": "FeCl3\u00b76H2O", "amount": "1.350", "unit": "g"}, {"name": "BDC", "amount": "0.412", "unit": "g"}], "solution": [{"name": "DMF", "amount": "30", "unit": "mL"}], "pressure": "", "temperature": "110 \u00b0C", "time": "20 h"}, {"synthesis method": "centrifugation", "revolution per time": "10 min", "relative centrifugal force": "10\u202f500 rpm", "time": "", "temperature": "", "additive": [{"name": "fresh ethanol", "amount": "", "unit": ""}], "tube material": "", "tube volume": ""}, {"synthesis method": "washing", "washing solution": "fresh ethanol", "amount": "several times"}, {"synthesis method": "drying", "pressure": "reduced", "temperature": "120 \u00b0C", "atmosphere": "", "time": "6 h"}]}, {"meta": {"name": "Zr-MOFs", "symbol": "", "chemical formula": ""}, "processes": [{"synthesis method": "chemical synthesis", "precursor": [{"name": "ZrCl4", "amount": "37.5", "unit": "mg"}, {"name": "TCPP", "amount": "6.5", "unit": "mg"}, {"name": "dichloroacetic acid", "amount": "0.25", "unit": "mL"}], "solution": [{"name": "DMF", "amount": "16.25", "unit": "mL"}], "pressure": "", "temperature": "130 \u00b0C", "time": "18 h"}, {"synthesis method": "centrifugation", "revolution per time": "10 min", "relative centrifugal force": "10\u202f500 rpm", "time": "", "temperature": "", "additive": [{"name": "fresh DMF", "amount": "", "unit": ""}, {"name": "ethanol", "amount": "", "unit": ""}], "tube material": "", "tube volume": ""}, {"synthesis method": "washing", "washing solution": "fresh DMF and ethanol", "amount": "several times"}, {"synthesis method": "drying", "pressure": "reduced", "temperature": "130 \u00b0C", "atmosphere": "", "time": "overnight"}]}], "include_properties": ["chemical_synthesis", "centrifugation", "washing", "drying"]}]

File: synthesis/800_application/synthesis_ae1c01806.json
[{"idx": "7, 11", "type": "text", "classification": "synthesis condition", "content": "<title>Synthesis of Selenium Encapsulated Activated\nCarbon Cathode (Se@AC)</title><p>Selenium was loaded into activated\ncarbon by a facial melt diffusion method to form Se@AC. In short, dry activated carbon and selenium\nin a 2:3 ratio by weight were ball milled at 300 rpm in acetone for\n1 h. After ball milling, the selenium and activated carbon mixture\nwas dried at 80 \u00b0C for 6 h to remove the acetone. The dry selenium-activated\ncarbon mixture was heated under N<sub>2</sub> at 10 \u00b0C/min and\nheld isothermally at 260 \u00b0C for 20 h. Finally, the sample was\nheated to 350 \u00b0C for 3 h to remove physisorbed selenium and cooled\nto ambient temperature. The selenium loading in Se@AC was \u223c47\nwt %, measured by thermogravimetric analysis (<ext-link xlink:href=\"https://pubs.acs.org/doi/suppl/10.1021/acsaem.1c01806/suppl_file/ae1c01806_si_001.pdf\" xlink:type=\"simple\">Figure S3</ext-link>).</p><title>Fabrication of PCN-250 Coated Separators</title><p>Throughout this manuscript, we refer to the PCN-250-coated separator\nas a PCN separator. The PCN-250 particles (average particle size of\n 10 \u03bcm with SEM imagery; see the Supporting Information, <ext-link xlink:href=\"https://pubs.acs.org/doi/suppl/10.1021/acsaem.1c01806/suppl_file/ae1c01806_si_001.pdf\" xlink:type=\"simple\">Figure S4</ext-link>) were dried at 150 \u00b0C under a\n70 cc/min N<sub>2</sub> flow overnight to remove moisture before using.\nPCN separators were fabricated by layering PCN-250 and the PVDF-HFP\nbinder. In short, \u223c0.03 g of dry PCN-250 (0.1 wt %) was dispersed\nin ethanol and sonicated for 1 hour to disperse PCN. The PCN solution\n(10 mL) was filtered through a conventional polypropylene 2400 membrane.\nNext, the pump was turned off to allow the PCN to distribute on the\npolypropylene membrane. Then, 0.5 mL of PVDF-HFP in acetone (5 wt\n%) was filtered on top of the PCN layer to bind the PCN particles.\nThe PCN and PVDF-HFP solutions were filtered alternately three times\nto ensure an even distribution of the PCN-250 particles on the polypropylene\nmembrane. Before use, the resulting PCN separator was dried at 80\n\u00b0C for 12 h in a vacuum oven.</p>", "clean_text": "Synthesis of Selenium Encapsulated Activated Carbon Cathode (Se@AC)\n\nSelenium was loaded into activated carbon by a facial melt diffusion method to form Se@AC. In short, dry activated carbon and selenium in a 2:3 ratio by weight were ball milled at 300 rpm in acetone for 1 h. After ball milling, the selenium and activated carbon mixture was dried at 80 \u00b0C for 6 h to remove the acetone. The dry selenium-activated carbon mixture was heated under N2 at 10 \u00b0C/min and held isothermally at 260 \u00b0C for 20 h. Finally, the sample was heated to 350 \u00b0C for 3 h to remove physisorbed selenium and cooled to ambient temperature. The selenium loading in Se@AC was ~47 wt %, measured by thermogravimetric analysis (Figure S3).\n\nFabrication of PCN-250 Coated Separators\n\nThroughout this manuscript, we refer to the PCN-250-coated separator as a PCN separator. The PCN-250 particles (average particle size of  10 \u03bcm with SEM imagery; see the Supporting Information, Figure S4) were dried at 150 \u00b0C under a 70 cc/min N2 flow overnight to remove moisture before using. PCN separators were fabricated by layering PCN-250 and the PVDF-HFP binder. In short, ~0.03 g of dry PCN-250 (0.1 wt %) was dispersed in ethanol and sonicated for 1 hour to disperse PCN. The PCN solution (10 mL) was filtered through a conventional polypropylene 2400 membrane. Next, the pump was turned off to allow the PCN to distribute on the polypropylene membrane. Then, 0.5 mL of PVDF-HFP in acetone (5 wt %) was filtered on top of the PCN layer to bind the PCN particles. The PCN and PVDF-HFP solutions were filtered alternately three times to ensure an even distribution of the PCN-250 particles on the polypropylene membrane. Before use, the resulting PCN separator was dried at 80 \u00b0C for 12 h in a vacuum oven.", "data": [{"meta": {"name": "Se@AC", "symbol": "", "chemical formula": ""}, "processes": [{"synthesis method": "ball milling", "material": "activated carbon", "type": "", "rotation speed": "300 rpm", "total time": "1 h", "milling time": "", "rest time": "", "ball to material weight ratio": "2:3", "material mass": "", "solvent": "acetone", "ball material": "", "ball size": "", "jar shape": "", "jar volume": "", "jar material": "", "atmosphere": ""}, {"synthesis method": "drying", "pressure": "", "temperature": "80 \u00b0C", "atmosphere": "", "time": "6 h"}, {"synthesis method": "heat treatment", "heat treatment method": "", "atmosphere": "N2", "heat treatment temperature": "260 \u00b0C", "heat treatment time": "20 h", "heating rate": "10 \u00b0C/min", "cooling rate": ""}, {"synthesis method": "heat treatment", "heat treatment method": "", "atmosphere": "N2", "heat treatment temperature": "350 \u00b0C", "heat treatment time": "3 h", "heating rate": "", "cooling rate": ""}], "yield": "", "other properties": ["selenium loading: \u223c47 wt %"]}, {"meta": {"name": "PCN-250 coated separator", "symbol": "", "chemical formula": ""}, "processes": [{"synthesis method": "drying", "pressure": "", "temperature": "150 \u00b0C", "atmosphere": "N2", "time": "overnight"}, {"synthesis method": "layering", "layering material": "PCN-250", "binder": "PVDF-HFP", "layering material amount": "\u223c0.03 g", "binder amount": "0.5 mL", "solvent": "ethanol", "layering method": "filtered through a conventional polypropylene 2400 membrane", "layering repetition": "three times"}, {"synthesis method": "drying", "pressure": "", "temperature": "80 \u00b0C", "atmosphere": "vacuum", "time": "12 h"}], "yield": "", "other properties": ["average particle size of PCN-250: 10 \u03bcm"]}], "include_properties": ["chemical_synthesis", "ball_milling", "drying", "heat_treatment", "cooling", "filtration", "sonication", "drying"]}]

File: synthesis/800_application/synthesis_ae3c00163.json
[{"idx": 8, "type": "text", "classification": "synthesis condition", "content": "<title>Electrode Fabrication</title><p>The SPAN active\nmaterial was prepared by blending (hand mixing) the as-received PAN\n(Sigma-Aldrich; <italic toggle=\"yes\">M</italic>\n<sub>W</sub> = 150,000) and sulfur\n(Sigma-Aldrich; 99.98% trace metal basis) to 1:4 ratio for 15 min.\nThe mixture was then sintered in a tube furnace at 350 \u00b0C under\nan Ar atmosphere for 3 h. Elemental analysis (EA) revealed that the\nS content was <italic toggle=\"yes\">ca.</italic> 51 wt % (Supplementary Information, <ext-link xlink:href=\"https://pubs.acs.org/doi/suppl/10.1021/acsaem.3c00163/suppl_file/ae3c00163_si_001.pdf\" xlink:type=\"simple\">Table S1</ext-link>). Next, the SPAN composite cathode was\nprepared by mixing the SPAN powder with the conductive carbon (Super\nP) and the poly\u00ad(vinylidene difluoride) (PVDF) binder at a ratio of\n70:20:10 in an <italic toggle=\"yes\">N</italic>-methyl pyrrolidone (NMP) solvent\nto make a uniform and viscous slurry. The smooth black slurry was\ncoated onto carbon-coated Al foil and dried under vacuum at 80 \u00b0C\nfor 24 h. Finally, the cathode was punched into discs (\u00d8 = 13\nmm) and used for cell assembly. The mass loading of the active material\nwas calculated to be 2.7 mg cm<sup>\u20132</sup>.</p>", "clean_text": "Electrode Fabrication\n\nThe SPAN active material was prepared by blending (hand mixing) the as-received PAN (Sigma-Aldrich; M W = 150,000) and sulfur (Sigma-Aldrich; 99.98% trace metal basis) to 1:4 ratio for 15 min. The mixture was then sintered in a tube furnace at 350 \u00b0C under an Ar atmosphere for 3 h. Elemental analysis (EA) revealed that the S content was ca. 51 wt % (Supplementary Information, Table S1). Next, the SPAN composite cathode was prepared by mixing the SPAN powder with the conductive carbon (Super P) and the poly(vinylidene difluoride) (PVDF) binder at a ratio of 70:20:10 in an N-methyl pyrrolidone (NMP) solvent to make a uniform and viscous slurry. The smooth black slurry was coated onto carbon-coated Al foil and dried under vacuum at 80 \u00b0C for 24 h. Finally, the cathode was punched into discs (\u00d8 = 13 mm) and used for cell assembly. The mass loading of the active material was calculated to be 2.7 mg cm-2.", "data": [{"meta": {"name": "SPAN active material", "symbol": "", "chemical formula": ""}, "processes": [{"synthesis method": "mixing", "type": "hand mixing", "material mix": [{"name": "PAN", "amount": "as-received", "unit": ""}, {"name": "sulfur", "amount": "as-received", "unit": ""}], "solvent name": "", "solvent amount": "", "rotation speed": "", "temperature": "", "time": "15 min"}, {"synthesis method": "sintering", "pressure": "", "temperature": "350\u00b0C", "atmosphere": "Ar", "time": "3 h"}]}, {"meta": {"name": "SPAN composite cathode", "symbol": "", "chemical formula": ""}, "processes": [{"synthesis method": "mixing", "type": "mixing", "material mix": [{"name": "SPAN powder", "amount": "70", "unit": ""}, {"name": "conductive carbon (Super P)", "amount": "20", "unit": ""}, {"name": "poly\u00ad(vinylidene difluoride) (PVDF) binder", "amount": "10", "unit": ""}], "solvent name": "N-methyl pyrrolidone (NMP)", "solvent amount": "", "rotation speed": "", "temperature": "", "time": ""}, {"synthesis method": "coating", "coating material": "smooth black slurry", "coating substrate": "carbon-coated Al foil", "drying method": "vacuum", "drying temperature": "80\u00b0C", "drying time": "24 h"}, {"synthesis method": "punching", "punching shape": "discs", "punching size": "\u00d8 = 13 mm"}], "mass loading": "2.7 mg cm^-2"}], "include_properties": ["chemical_synthesis", "mixing", "drying"]}]

File: synthesis/800_application/synthesis_ae9b01977.json
[{"idx": 14, "type": "text", "classification": "synthesis condition", "content": "<p>Along with the molecular precursors, we\nalso synthesized the corresponding\ncobalt oxides Co<sub>3</sub>O<sub>4</sub>-X (when X is 5 or 8, stands\nfor IFP-5 and IFP-8, respectively; whereas, when X is 67 or R, stands\nfor the calcinated ZIF-67 and the reference Co<sub>3</sub>O<sub>4</sub>, respectively). The synthetic procedure to obtain Co<sub>3</sub>O<sub>4</sub> spinels involves a simple thermal treatment at 700\n\u00b0C of the corresponding IFP under N<sub>2</sub> atmosphere (<ext-link xlink:href=\"http://pubs.acs.org/doi/suppl/10.1021/acsaem.9b01977/suppl_file/ae9b01977_si_002.pdf\">Figure S8</ext-link>), followed by acid etching in 0.5 M\nH<sub>2</sub>SO<sub>4</sub> for 2 h, that affords Co<sub>3</sub>O<sub>4</sub> phase as demonstrated by PXRD, ATR, XAS (<ext-link xlink:href=\"http://pubs.acs.org/doi/suppl/10.1021/acsaem.9b01977/suppl_file/ae9b01977_si_002.pdf\">Figure S9</ext-link>), SEM (<ext-link xlink:href=\"http://pubs.acs.org/doi/suppl/10.1021/acsaem.9b01977/suppl_file/ae9b01977_si_002.pdf\">Figure S10</ext-link>), and\nTEM (<ext-link xlink:href=\"http://pubs.acs.org/doi/suppl/10.1021/acsaem.9b01977/suppl_file/ae9b01977_si_002.pdf\">Figure S11 and S12</ext-link>) analysis, with\nan average particle size of 46 nm.</p>", "clean_text": "Along with the molecular precursors, we also synthesized the corresponding cobalt oxides Co3O4-X (when X is 5 or 8, stands for IFP-5 and IFP-8, respectively; whereas, when X is 67 or R, stands for the calcinated ZIF-67 and the reference Co3O4, respectively). The synthetic procedure to obtain Co3O4 spinels involves a simple thermal treatment at 700 \u00b0C of the corresponding IFP under N2 atmosphere (Figure S8), followed by acid etching in 0.5 M H2SO4 for 2 h, that affords Co3O4 phase as demonstrated by PXRD, ATR, XAS (Figure S9), SEM (Figure S10), and TEM (Figure S11 and S12) analysis, with an average particle size of 46 nm.", "data": [{"meta": {"name": "Co3O4-X", "symbol": "5", "chemical formula": "Co3O4-IFP-5"}, "processes": [{"synthesis method": "heat treatment", "heat treatment method": "thermal treatment", "atmosphere": "N2", "heat treatment temperature": "700\u00b0C", "heat treatment time": ""}, {"synthesis method": "wet etching", "temperature": "", "etchant": "0.5 M H2SO4", "concentration": "", "solvent": "", "additive": "", "time": "2 h", "stirring rate": ""}], "yield": ""}, {"meta": {"name": "Co3O4-X", "symbol": "8", "chemical formula": "Co3O4-IFP-8"}, "processes": [{"synthesis method": "heat treatment", "heat treatment method": "thermal treatment", "atmosphere": "N2", "heat treatment temperature": "700\u00b0C", "heat treatment time": ""}, {"synthesis method": "wet etching", "temperature": "", "etchant": "0.5 M H2SO4", "concentration": "", "solvent": "", "additive": "", "time": "2 h", "stirring rate": ""}], "yield": ""}, {"meta": {"name": "Co3O4-X", "symbol": "67", "chemical formula": "Co3O4-calcinated ZIF-67"}, "processes": [{"synthesis method": "heat treatment", "heat treatment method": "thermal treatment", "atmosphere": "N2", "heat treatment temperature": "700\u00b0C", "heat treatment time": ""}, {"synthesis method": "wet etching", "temperature": "", "etchant": "0.5 M H2SO4", "concentration": "", "solvent": "", "additive": "", "time": "2 h", "stirring rate": ""}], "yield": ""}, {"meta": {"name": "Co3O4-X", "symbol": "R", "chemical formula": "Co3O4-reference"}, "processes": [{"synthesis method": "heat treatment", "heat treatment method": "thermal treatment", "atmosphere": "N2", "heat treatment temperature": "700\u00b0C", "heat treatment time": ""}, {"synthesis method": "wet etching", "temperature": "", "etchant": "0.5 M H2SO4", "concentration": "", "solvent": "", "additive": "", "time": "2 h", "stirring rate": ""}], "yield": ""}], "include_properties": ["chemical_synthesis", "heat_treatment", "wet_etching"]}]

File: synthesis/800_application/synthesis_am0c14510.json
[{"idx": "26, 27", "type": "text", "classification": "synthesis condition", "content": "<title>Experimental Section</title><title>Preparation\nof Compounds</title><p>[Zn<sub>2</sub>(py-TTF-py)<sub>2</sub>(BDC)<sub>2</sub>]\u00b72DMF\u00b7H<sub>2</sub>O (<bold>1</bold>). Compound <bold>1</bold> was prepared using\nthe previously reported method. Analytically\npure reactants Zn\u00ad(ClO<sub>4</sub>)<sub>2</sub>\u00b76H<sub>2</sub>O (0.01 mmol, 3.8 mg), py-TTF-py (0.01 mmol, 3.6 mg), and H<sub>2</sub>BDC (0.02 mmol, 1.7 mg) and 0.8 mL of mixed solvent of CH<sub>3</sub>CN\u2013DMF (1:1 in volume) were used and heated for 2 days. The\nyield of the red lamellar crystals of <bold>1</bold> is 60.2% (4.0\nmg) based on py-TTF-py. Anal. Calcd for C<sub>54</sub>H<sub>44</sub>N<sub>6</sub>O<sub>11</sub>S<sub>8</sub>Zn<sub>2</sub> (MW 1340.30):\nC, 48.39; H, 3.31; N, 6.27%. Found: C, 48.21; H, 3.26; N, 6.23%. IR\ndata (cm<sup>\u20131</sup>): 3054 (w), 2997 (w), 1672 (m), 1605\n(s), 1588 (m), 1550 (m), 1502 (m), 1388 (s), 1253 (w), 1221 (w), 1092\n(m), 1074 (m), 1016 (m), 941 (m), 885 (w), 867 (w), 829 (s), 745 (s),\n690 (m), 663 (m), 626 (m).</p><p>[Zn<sub>2</sub>(py-TTF-py) (BDC)<sub>2</sub>]\u00b7DMF\u00b72H<sub>2</sub>O (<bold>2</bold>). Compound <bold>2</bold> was prepared using a similar method to that of <bold>1</bold> except that 1.6 mL of mixed solvent of CH<sub>3</sub>CN\u2013DMF\n(dimethylformamide) (5:3 in volume) was used and heated for 3 days.\nThe yield of the black rod crystals of <bold>2</bold> is 44.0% (3.8\nmg). Anal. Calcd for C<sub>35</sub>H<sub>29</sub>N<sub>3</sub>O<sub>11</sub>S<sub>4</sub>Zn<sub>2</sub> (MW 926.7): C, 45.36; H, 3.15;\nN, 4.53%. Found: C, 45.57; H, 3.03; N, 4.59%. IR data (cm<sup>\u20131</sup>): 3069 (w), 2980 (w), 1633 (w), 1609 (s), 1550 (m), 1530 (m), 1502\n(m), 1431 (w), 1380 (s), 1221 (w), 1067 (m), 1029 (m), 1014 (m), 936\n(m), 881 (w), 816 (s), 780 (m), 747 (s), 689 (m), 658 (m), 633 (m).</p>", "clean_text": "Experimental Section\n\nPreparation of Compounds\n\n[Zn2(py-TTF-py)2(BDC)2]\u22c52DMF\u22c5H2O (1). Compound 1 was prepared using the previously reported method. Analytically pure reactants Zn(ClO4)2\u22c56H2O (0.01 mmol, 3.8 mg), py-TTF-py (0.01 mmol, 3.6 mg), and H2BDC (0.02 mmol, 1.7 mg) and 0.8 mL of mixed solvent of CH3CN-DMF (1:1 in volume) were used and heated for 2 days. The yield of the red lamellar crystals of 1 is 60.2% (4.0 mg) based on py-TTF-py. Anal. Calcd for C54H44N6O11S8Zn2 (MW 1340.30): C, 48.39; H, 3.31; N, 6.27%. Found: C, 48.21; H, 3.26; N, 6.23%. IR data (cm-1): 3054 (w), 2997 (w), 1672 (m), 1605 (s), 1588 (m), 1550 (m), 1502 (m), 1388 (s), 1253 (w), 1221 (w), 1092 (m), 1074 (m), 1016 (m), 941 (m), 885 (w), 867 (w), 829 (s), 745 (s), 690 (m), 663 (m), 626 (m).\n\n[Zn2(py-TTF-py) (BDC)2]\u22c5DMF\u22c52H2O (2). Compound 2 was prepared using a similar method to that of 1 except that 1.6 mL of mixed solvent of CH3CN-DMF (dimethylformamide) (5:3 in volume) was used and heated for 3 days. The yield of the black rod crystals of 2 is 44.0% (3.8 mg). Anal. Calcd for C35H29N3O11S4Zn2 (MW 926.7): C, 45.36; H, 3.15; N, 4.53%. Found: C, 45.57; H, 3.03; N, 4.59%. IR data (cm-1): 3069 (w), 2980 (w), 1633 (w), 1609 (s), 1550 (m), 1530 (m), 1502 (m), 1431 (w), 1380 (s), 1221 (w), 1067 (m), 1029 (m), 1014 (m), 936 (m), 881 (w), 816 (s), 780 (m), 747 (s), 689 (m), 658 (m), 633 (m).", "data": [{"meta": {"name": "[Zn2(py-TTF-py)2(BDC)2]\u00b72DMF\u00b7H2O", "symbol": "1", "chemical formula": "C54H44N6O11S8Zn2"}, "processes": [{"synthesis method": "chemical synthesis", "precursor": [{"name": "Zn(ClO4)2\u00b76H2O", "amount": "0.01", "unit": "mmol"}, {"name": "py-TTF-py", "amount": "0.01", "unit": "mmol"}, {"name": "H2BDC", "amount": "0.02", "unit": "mmol"}], "solvent": [{"name": "CH3CN-DMF", "amount": "0.8", "unit": "mL"}], "pressure": "", "temperature": "", "time": "2 days"}, {"synthesis method": "heating", "pressure": "", "temperature": "", "atmosphere": "", "time": ""}], "yield": "60.2%"}, {"meta": {"name": "[Zn2(py-TTF-py)(BDC)2]\u00b7DMF\u00b72H2O", "symbol": "2", "chemical formula": "C35H29N3O11S4Zn2"}, "processes": [{"synthesis method": "chemical synthesis", "precursor": [{"name": "Zn(ClO4)2\u00b76H2O", "amount": "0.01", "unit": "mmol"}, {"name": "py-TTF-py", "amount": "0.01", "unit": "mmol"}], "solvent": [{"name": "CH3CN-DMF", "amount": "1.6", "unit": "mL"}], "pressure": "", "temperature": "", "time": "3 days"}, {"synthesis method": "heating", "pressure": "", "temperature": "", "atmosphere": "", "time": ""}], "yield": "44.0%"}], "include_properties": ["chemical_synthesis"]}]
