Repository: Yeonghun1675/L2M3

<div align="center">
<h1> ⛏L2M3: Large Language Models Material Miner </h1> 
</div>

## Summary
L2M3 is designed to efficiently gather experimental Metal-Organic Framework (MOF) data from scientific literature, addressing the challenge of accessing hard-to-find data and enhancing the quality of information available for machine learning in materials science. By utilizing a chain of advanced Large Language Models (LLMs), we developed a systematic method for extracting and organizing MOF data into a structured, usable format. Our approach has successfully compiled data from over 40,000 research articles, creating a comprehensive, ready-to-use dataset.

File: synthesis/800_application/synthesis_am1c02812.json
[{"idx": "5, 32, 33", "type": "text", "classification": "synthesis condition", "content": "<p>In this work, for preparation of [Li<sub>2</sub>Zn<sub>2</sub>(bpy)\u00ad(ndc)<sub>3</sub>] (<bold>NIIC-30\u00ad(Ph)</bold>),\nwe used a structural analogue of terephthalic acid, naphthalene-1,4-dicarboxylic\nacid (H<sub>2</sub>ndc). To determine the optimal synthesis conditions,\nthe concentrations of H<sub>2</sub>ndc, bpy, and acetonitrile were\nvaried, as well as the synthesis temperature. Interestingly, framework <bold>NIIC-30\u00ad(Ph)</bold> was not obtained starting from any Li and Zn salt\nmixtures except using a heterometallic molecular complex. At temperatures\nbelow 100 \u00b0C, only a gelatinous precipitate was observed; at\nhigher temperatures, an amorphous precipitate appeared. The best yield\n73% was obtained at 130 \u00b0C with a 6-fold excess of H<sub>2</sub>ndc, a 3-fold excess of bpy, and a ratio of DMF/acetonitrile = 1:3.\nThe addition of naphthalene-1,4-dicarboxylic acid in the solid form\ninstead of its solution also contributes to an increase in the yield;\napparently, this is due to a gradual increase in the concentration\nof acid in the solution during the synthesis process.</p><title>Experimental\nSection</title><title>Synthesis of [Li<sub>2</sub>Zn<sub>2</sub>(py)<sub>2</sub>(piv)<sub>6</sub>]</title><p>The heterometallic complex was obtained according\nto a previously published technique.\n</p><title>Synthesis of [Li<sub>2</sub>Zn<sub>2</sub>(bpy)\u00ad(ndc)<sub>3</sub>]\u00b71.5DMF\n(NIIC-30\u00ad(Ph)\u00b7DMF)</title><p>[Li<sub>2</sub>Zn<sub>2</sub>(py)<sub>2</sub>(piv)<sub>6</sub>] (20 mg, 0.0235 mmol) was\ndissolved in 0.5 mL of DMF. Then, 0.140 mL of bpy in DMF (11 mg, 0.07\nmmol) was added. The solid sample of naphthalene-1,4-dicarboxylic\nacid (31 mg, 0.141 mmol) and 0.5 mL of DMF were added to the obtained\nsolution. The total reaction volume was adjusted to 4 mL by the addition\nof acetonitrile. The resulting mixture was sealed in a glass tube\nand heated at 130 \u00b0C for 48 h. Yellow-brown transparent crystals\nwere filtered off and dried in air (yield 18 mg, 0.0171 mmol, 73%\nbased on the starting complex). Anal (%). Found: C, 57.3; H, 3.6;\nN, 4.7. Calculated for C<sub>50.5</sub>H<sub>36.5</sub>Li<sub>2</sub>N<sub>3.5</sub>O<sub>13.5</sub>Zn<sub>2</sub>: C, 57.6; H, 3.5; N,\n4.65. IR (KBr, cm<sup>\u20131</sup>): 1675 s, 1615 s, 1555 s, 1507\nm, 1465 s, 1416 s, 1356 s, 1254 s, 1211 m, 1156 m, 1066 m, 1030 w,\n976 w, 867 w, 825 s, 801 s, 735 w, 668 m, 643 m, 571 s, 475 s.</p><title>Synthesis\nof Guest-Exchanged Samples</title><p>For synthesis\nof [Li<sub>2</sub>Zn<sub>2</sub>(bpy)\u00ad(ndc)<sub>3</sub>]\u00b72.5C<sub>6</sub>H<sub>6</sub> (<bold>NIIC-30\u00ad(Ph)\u00b7benzene</bold>), as-synthesized\n[Li<sub>2</sub>Zn<sub>2</sub>(bpy)\u00ad(ndc)<sub>3</sub>]\u00b71.5DMF (<bold>NIIC-30\u00ad(Ph)\u00b7DMF</bold>) (50 mg, 0.047 mmol) was soaked in 1\nmL of benzene for 3 days. Obtained crystals suitable for X-ray diffraction\nwere used to determine benzene molecule positions. Anal (%). Found:\nC, 64.7; H, 3.7; N, 2.4. Calculated for C<sub>61</sub>H<sub>41</sub>Li<sub>2</sub>N<sub>2</sub>O<sub>12</sub>Zn<sub>2</sub>: C, 64.3;\nH, 3.6; N, 2.45. For synthesis of [Li<sub>2</sub>Zn<sub>2</sub>(bpy)\u00ad(ndc)<sub>3</sub>]\u00b72.2C<sub>8</sub>H<sub>10</sub> (<bold>NIIC-30\u00ad(Ph)\u00b7xylene</bold>), fresh crystals of <bold>NIIC-30\u00ad(Ph)\u00b7DMF</bold> (50 mg, 0.047\nmmol) were soaked in the corresponding xylene solution (1 mL) for\n3 days. Obtained crystals suitable for X-ray diffraction were used\nto determine xylene molecule positions or used for luminescence investigation\n(see the <ext-link xlink:href=\"http://pubs.acs.org/doi/suppl/10.1021/acsami.1c02812/suppl_file/am1c02812_si_002.pdf\" xlink:type=\"simple\">SI</ext-link>). Structural integrity after\ninclusion was supported with PXRD data for each sample (<ext-link xlink:href=\"http://pubs.acs.org/doi/suppl/10.1021/acsami.1c02812/suppl_file/am1c02812_si_002.pdf\" xlink:type=\"simple\">Figure S7</ext-link>). <bold>NIIC-30\u00ad(Ph)\u00b7</bold>\n<italic toggle=\"yes\">\n<bold>o</bold>\n</italic>\n<bold>-xylene</bold>: Anal (%). Found: C,\n65.0; H, 4.15; N, 2.3. Calculated for C<sub>64.6</sub>H<sub>48</sub>Li<sub>2</sub>N<sub>2</sub>O<sub>12</sub>Zn<sub>2</sub>: C, 65.26;\nH, 4.07; N, 2.36; <bold>NIIC-30\u00ad(Ph)\u00b7</bold>\n<italic toggle=\"yes\">\n<bold>m</bold>\n</italic>\n<bold>-xylene</bold>: Anal (%). Found: C, 64.9; H, 4.1;\nN, 2.3. Calculated for C<sub>64.6</sub>H<sub>48</sub>Li<sub>2</sub>N<sub>2</sub>O<sub>12</sub>Zn<sub>2</sub>: C, 65.26; H, 4.07; N,\n2.36; <bold>NIIC-30\u00ad(Ph)\u00b7</bold>\n<italic toggle=\"yes\">\n<bold>p</bold>\n</italic>\n<bold>-xylene</bold>: Anal (%). Found: C, 65.1; H, 4.05; N, 2.35.\nCalculated for C<sub>64.6</sub>H<sub>48</sub>Li<sub>2</sub>N<sub>2</sub>O<sub>12</sub>Zn<sub>2</sub>: C, 65.26; H, 4.07; N, 2.36.</p>", "clean_text": "In this work, for preparation of [Li2Zn2(bpy)(ndc)3] (NIIC-30(Ph)), we used a structural analogue of terephthalic acid, naphthalene-1,4-dicarboxylic acid (H2ndc). To determine the optimal synthesis conditions, the concentrations of H2ndc, bpy, and acetonitrile were varied, as well as the synthesis temperature. Interestingly, framework NIIC-30(Ph) was not obtained starting from any Li and Zn salt mixtures except using a heterometallic molecular complex. At temperatures below 100 \u00b0C, only a gelatinous precipitate was observed; at higher temperatures, an amorphous precipitate appeared. The best yield 73% was obtained at 130 \u00b0C with a 6-fold excess of H2ndc, a 3-fold excess of bpy, and a ratio of DMF/acetonitrile = 1:3. The addition of naphthalene-1,4-dicarboxylic acid in the solid form instead of its solution also contributes to an increase in the yield; apparently, this is due to a gradual increase in the concentration of acid in the solution during the synthesis process.\n\nExperimental Section\n\nSynthesis of [Li2Zn2(py)2(piv)6]\n\nThe heterometallic complex was obtained according to a previously published technique. \n\nSynthesis of [Li2Zn2(bpy)(ndc)3]\u22c51.5DMF (NIIC-30(Ph)\u22c5DMF)\n\n[Li2Zn2(py)2(piv)6] (20 mg, 0.0235 mmol) was dissolved in 0.5 mL of DMF. Then, 0.140 mL of bpy in DMF (11 mg, 0.07 mmol) was added. The solid sample of naphthalene-1,4-dicarboxylic acid (31 mg, 0.141 mmol) and 0.5 mL of DMF were added to the obtained solution. The total reaction volume was adjusted to 4 mL by the addition of acetonitrile. The resulting mixture was sealed in a glass tube and heated at 130 \u00b0C for 48 h. Yellow-brown transparent crystals were filtered off and dried in air (yield 18 mg, 0.0171 mmol, 73% based on the starting complex). Anal (%). Found: C, 57.3; H, 3.6; N, 4.7. Calculated for C50.5H36.5Li2N3.5O13.5Zn2: C, 57.6; H, 3.5; N, 4.65. IR (KBr, cm-1): 1675 s, 1615 s, 1555 s, 1507 m, 1465 s, 1416 s, 1356 s, 1254 s, 1211 m, 1156 m, 1066 m, 1030 w, 976 w, 867 w, 825 s, 801 s, 735 w, 668 m, 643 m, 571 s, 475 s.\n\nSynthesis of Guest-Exchanged Samples\n\nFor synthesis of [Li2Zn2(bpy)(ndc)3]\u22c52.5C6H6 (NIIC-30(Ph)\u22c5benzene), as-synthesized [Li2Zn2(bpy)(ndc)3]\u22c51.5DMF (NIIC-30(Ph)\u22c5DMF) (50 mg, 0.047 mmol) was soaked in 1 mL of benzene for 3 days. Obtained crystals suitable for X-ray diffraction were used to determine benzene molecule positions. Anal (%). Found: C, 64.7; H, 3.7; N, 2.4. Calculated for C61H41Li2N2O12Zn2: C, 64.3; H, 3.6; N, 2.45. For synthesis of [Li2Zn2(bpy)(ndc)3]\u22c52.2C8H10 (NIIC-30(Ph)\u22c5xylene), fresh crystals of NIIC-30(Ph)\u22c5DMF (50 mg, 0.047 mmol) were soaked in the corresponding xylene solution (1 mL) for 3 days. Obtained crystals suitable for X-ray diffraction were used to determine xylene molecule positions or used for luminescence investigation (see the SI). Structural integrity after inclusion was supported with PXRD data for each sample (Figure S7). NIIC-30(Ph)\u22c5  o  -xylene: Anal (%). Found: C, 65.0; H, 4.15; N, 2.3. Calculated for C64.6H48Li2N2O12Zn2: C, 65.26; H, 4.07; N, 2.36; NIIC-30(Ph)\u22c5  m  -xylene: Anal (%). Found: C, 64.9; H, 4.1; N, 2.3. Calculated for C64.6H48Li2N2O12Zn2: C, 65.26; H, 4.07; N, 2.36; NIIC-30(Ph)\u22c5  p  -xylene: Anal (%). Found: C, 65.1; H, 4.05; N, 2.35. Calculated for C64.6H48Li2N2O12Zn2: C, 65.26; H, 4.07; N, 2.36.", "data": [{"meta": {"name": "[Li2Zn2(bpy)(ndc)3]", "symbol": "NIIC-30(Ph)", "chemical formula": "C50.5H36.5Li2N3.5O13.5Zn2"}, "processes": [{"synthesis method": "chemical synthesis", "precursor": [{"name": "[Li2Zn2(py)2(piv)6]", "amount": "20", "unit": "mg"}], "solution": [{"name": "DMF", "amount": "0.5", "unit": "mL"}, {"name": "bpy in DMF", "amount": "0.140", "unit": "mL"}, {"name": "naphthalene-1,4-dicarboxylic acid", "amount": "31", "unit": "mg"}, {"name": "DMF", "amount": "0.5", "unit": "mL"}, {"name": "acetonitrile", "amount": "3.5", "unit": "mL"}], "pressure": "", "temperature": "130\u00b0C", "time": "48 h"}], "yield": "73%"}, {"meta": {"name": "[Li2Zn2(bpy)(ndc)3]\u00b71.5DMF", "symbol": "NIIC-30(Ph)\u00b7DMF", "chemical formula": "C50.5H36.5Li2N3.5O13.5Zn2"}, "processes": [{"synthesis method": "guest-exchange", "guest molecule": "DMF", "amount": "1 mL", "time": "3 days"}]}, {"meta": {"name": "[Li2Zn2(bpy)(ndc)3]\u00b72.5C6H6", "symbol": "NIIC-30(Ph)\u00b7benzene", "chemical formula": "C61H41Li2N2O12Zn2"}, "processes": [{"synthesis method": "guest-exchange", "guest molecule": "benzene", "amount": "1 mL", "time": "3 days"}]}, {"meta": {"name": "[Li2Zn2(bpy)(ndc)3]\u00b72.2C8H10", "symbol": "NIIC-30(Ph)\u00b7xylene", "chemical formula": "C64.6H48Li2N2O12Zn2"}, "processes": [{"synthesis method": "guest-exchange", "guest molecule": "xylene", "amount": "1 mL", "time": "3 days"}]}], "include_properties": ["chemical_synthesis", "filtration", "drying"]}]

File: synthesis/800_application/synthesis_am1c03345.json
[{"idx": 6, "type": "text", "classification": "synthesis condition", "content": "<p>The support Fe<sub>3</sub>O<sub>4</sub>@HKUST-1 was synthesized from a known procedure with modifications. Fe<sub>3</sub>O<sub>4</sub>@Cu<sub>2</sub>(OH)<sub>3</sub>NO<sub>3</sub>: A 1.5 mL solution of ammonium hydroxide and\nethanol (V<sub>NH4OH</sub>:V<sub>EtOH</sub> = 1:5) was added to a\nmixture of Fe<sub>3</sub>O<sub>4</sub> nanoparticles (0.26 g) and\nCu\u00ad(NO<sub>3</sub>)<sub>2</sub>\u00b73H<sub>2</sub>O (0.30 g) in 30\nmL of EtOH. After stirring 24 h at 60 \u00b0C, the product was collected\nby filtration and washed with water/EtOH for ten times. Fe<sub>3</sub>O<sub>4</sub>@HKUST-1: Fe<sub>3</sub>O<sub>4</sub>@Cu<sub>2</sub>(OH)<sub>3</sub>NO<sub>3</sub> (50 mg, dried under vacuum) was added\nto a solution of 5 mL of ethanol, 2 mL of H<sub>2</sub>O, and 55 mg\nof H<sub>3</sub>BTC; the mixture was stirred for 12 h at 60 \u00b0C.\nThe product was isolated with a magnet and washed with water/EtOH\nfor 10 times. Followed by drying at 120 \u00b0C overnight in a vacuum\noven, the product was obtained as a black powder.</p>", "clean_text": "The support Fe3O4@HKUST-1 was synthesized from a known procedure with modifications. Fe3O4@Cu2(OH)3NO3: A 1.5 mL solution of ammonium hydroxide and ethanol (VNH4OH:VEtOH = 1:5) was added to a mixture of Fe3O4 nanoparticles (0.26 g) and Cu(NO3)2\u22c53H2O (0.30 g) in 30 mL of EtOH. After stirring 24 h at 60 \u00b0C, the product was collected by filtration and washed with water/EtOH for ten times. Fe3O4@HKUST-1: Fe3O4@Cu2(OH)3NO3 (50 mg, dried under vacuum) was added to a solution of 5 mL of ethanol, 2 mL of H2O, and 55 mg of H3BTC; the mixture was stirred for 12 h at 60 \u00b0C. The product was isolated with a magnet and washed with water/EtOH for 10 times. Followed by drying at 120 \u00b0C overnight in a vacuum oven, the product was obtained as a black powder.", "data": [{"meta": {"name": "Fe3O4@HKUST-1", "symbol": "", "chemical formula": ""}, "processes": [{"synthesis method": "chemical synthesis", "precursor": [{"name": "Fe3O4 nanoparticles", "amount": "0.26", "unit": "g"}, {"name": "Cu(NO3)2\u00b73H2O", "amount": "0.30", "unit": "g"}], "solution": [{"name": "ammonium hydroxide", "amount": "1.5", "unit": "mL"}, {"name": "ethanol", "amount": "7.5", "unit": "mL"}], "pressure": "", "temperature": "60\u00b0C", "time": "24 h"}, {"synthesis method": "filtration", "time": "", "atmosphere": "", "pressure": ""}, {"synthesis method": "washing", "washing solution": "water/EtOH", "amount": "10 times"}, {"synthesis method": "chemical synthesis", "precursor": [{"name": "Fe3O4@Cu2(OH)3NO3", "amount": "50", "unit": "mg"}], "solution": [{"name": "ethanol", "amount": "5", "unit": "mL"}, {"name": "H2O", "amount": "2", "unit": "mL"}, {"name": "H3BTC", "amount": "55", "unit": "mg"}], "pressure": "", "temperature": "60\u00b0C", "time": "12 h"}, {"synthesis method": "washing", "washing solution": "water/EtOH", "amount": "10 times"}, {"synthesis method": "drying", "pressure": "", "temperature": "120\u00b0C", "atmosphere": "vacuum", "time": "overnight"}], "yield": "", "other properties": ["black powder"]}], "include_properties": ["chemical_synthesis", "filtration", "washing", "drying"]}]

File: synthesis/800_application/synthesis_am1c08979.json
[{"idx": 15, "type": "text", "classification": "synthesis condition", "content": "<title>Preparation of Reductase and Light Programmatical Gated Nanodevice\nfor ATP Sensing</title><p>The hypoxia-responsive MOF was synthesized\nby a one-step solvothermal method using Fe<sup>3+</sup> and 4,4\u2032-azodibenzoic\nacid (H<sub>2</sub>AzDc) according to the previous literature (<ext-link xlink:href=\"https://pubs.acs.org/doi/suppl/10.1021/acsami.1c08979/suppl_file/am1c08979_si_001.pdf\" xlink:type=\"simple\">Scheme S1A</ext-link>). The\nmorphology of the as-prepared MOF was characterized by transmission\nelectron microscopy (TEM), demonstrated its rod-like structure with\ngood monodispersibility, and an average size distribution of approximately\n158.5 \u00b1 4.6 nm in length and 20.4 \u00b1 4.8 nm in width (A). This result was\nconsistent with the dynamic light scattering (DLS) characterization\n(B, black curve).\nThe zeta potential measurements showed that the charge of the MOF\nwas 32.1 \u00b1 0.6 mV (C, blue column), which was mainly attributed to the abundant\nFe<sup>3+</sup> on the surface of MOF. Then, the presence of azobenzene\nunits in the MOF was confirmed by UV\u2013vis spectroscopy (D) and Fourier transform\ninfrared (FTIR) spectroscopy (E), respectively.</p>", "clean_text": "Preparation of Reductase and Light Programmatical Gated Nanodevice for ATP Sensing\n\nThe hypoxia-responsive MOF was synthesized by a one-step solvothermal method using Fe3+ and 4,4'-azodibenzoic acid (H2AzDc) according to the previous literature (Scheme S1A). The morphology of the as-prepared MOF was characterized by transmission electron microscopy (TEM), demonstrated its rod-like structure with good monodispersibility, and an average size distribution of approximately 158.5 \u00b1 4.6 nm in length and 20.4 \u00b1 4.8 nm in width (A). This result was consistent with the dynamic light scattering (DLS) characterization (B, black curve). The zeta potential measurements showed that the charge of the MOF was 32.1 \u00b1 0.6 mV (C, blue column), which was mainly attributed to the abundant Fe3+ on the surface of MOF. Then, the presence of azobenzene units in the MOF was confirmed by UV-vis spectroscopy (D) and Fourier transform infrared (FTIR) spectroscopy (E), respectively.", "data": [{"meta": {"name": "hypoxia-responsive MOF", "symbol": "", "chemical formula": ""}, "processes": [{"synthesis method": "solvothermal synthesis", "precursor": [{"name": "Fe3+", "amount": "", "unit": ""}, {"name": "4,4\u2032-azodibenzoic acid", "amount": "", "unit": ""}], "solvent": [{"name": "", "amount": "", "unit": ""}], "reducing agent": [{"name": "", "amount": "", "unit": ""}], "surfactant": [{"name": "", "amount": "", "unit": ""}], "pressure": "", "temperature": "", "time": "", "heating rate": "", "cooling rate": ""}], "yield": "", "other properties": ["rod-like structure", "monodispersibility", "size distribution: 158.5 \u00b1 4.6 nm in length, 20.4 \u00b1 4.8 nm in width", "zeta potential: 32.1 \u00b1 0.6 mV", "presence of azobenzene units confirmed by UV\u2013vis spectroscopy and FTIR spectroscopy"]}], "include_properties": ["solvothermal_synthesis"]}]

File: synthesis/800_application/synthesis_am1c12808.json
[{"idx": "5, 13", "type": "text", "classification": "synthesis condition", "content": "<title>Experimental Section</title><title>Material Synthesis of ZnO and AZO</title><p>First, polystyrene\n(PS) spheres 290 nm in diameter were prepared\nas a macroporous template according to the literature. For generating ZnO, Zn\u00ad(NO<sub>3</sub>)<sub>3</sub>\u00b76H<sub>2</sub>O (2.2 g) was dissolved in methanol (10 mL) with\ncontinuous stirring. After that, citric acid (0.6 g) was added as\na chelating agent to the above solution and uninterruptedly stirred\nfor 30 min. Then, PS spheres (2.0 g) were dipped in the above metal\nprecursor solution and allowed to stand for 4 h. Subsequently, the\nsuspension was filtered by vacuum filtration to remove the excess\nsolution. Following vacuum drying at 60 \u00b0C, the dried sample\nwas thermally treated in a tube furnace at 300 \u00b0C in Ar for 60\nmin following ramping at a rate of 1 \u00b0C min<sup>\u20131</sup>. Then, the temperature was raised again to 500 \u00b0C and maintained\nfor 2 h under Ar at a ramping rate of 1 \u00b0C min<sup>\u20131</sup>. Finally, the ZnO powder was cooled to room temperature and collected.\nThe AZO powder was synthesized by the same method with the addition\nof a certain amount of Al\u00ad(NO<sub>3</sub>)<sub>3</sub>\u00b79H<sub>2</sub>O.</p><title>Li<sub>2</sub>S Nucleation Characterizations</title><p>The Li<sub>2</sub>S<sub>8</sub> solution was synthesized <italic toggle=\"yes\">via</italic> mixing Li<sub>2</sub>S and S at a molar ratio of 1:7\nin a solution of tetraglyme and LiTFSI (1 M) and then was stirred\ncontinuously at 60 \u00b0C for 24 h. The cell was discharged to 2.06\nV under a continuous current of 0.112 mA and then kept at a constant\nvoltage of 2.05 V until the current dropped below 0.1 mA.</p>", "clean_text": "Experimental Section\n\nMaterial Synthesis of ZnO and AZO\n\nFirst, polystyrene (PS) spheres 290 nm in diameter were prepared as a macroporous template according to the literature. For generating ZnO, Zn(NO3)3\u22c56H2O (2.2 g) was dissolved in methanol (10 mL) with continuous stirring. After that, citric acid (0.6 g) was added as a chelating agent to the above solution and uninterruptedly stirred for 30 min. Then, PS spheres (2.0 g) were dipped in the above metal precursor solution and allowed to stand for 4 h. Subsequently, the suspension was filtered by vacuum filtration to remove the excess solution. Following vacuum drying at 60 \u00b0C, the dried sample was thermally treated in a tube furnace at 300 \u00b0C in Ar for 60 min following ramping at a rate of 1 \u00b0C min-1. Then, the temperature was raised again to 500 \u00b0C and maintained for 2 h under Ar at a ramping rate of 1 \u00b0C min-1. Finally, the ZnO powder was cooled to room temperature and collected. The AZO powder was synthesized by the same method with the addition of a certain amount of Al(NO3)3\u22c59H2O.\n\nLi2S Nucleation Characterizations\n\nThe Li2S8 solution was synthesized via mixing Li2S and S at a molar ratio of 1:7 in a solution of tetraglyme and LiTFSI (1 M) and then was stirred continuously at 60 \u00b0C for 24 h. The cell was discharged to 2.06 V under a continuous current of 0.112 mA and then kept at a constant voltage of 2.05 V until the current dropped below 0.1 mA.", "data": [{"meta": {"name": "ZnO", "symbol": "", "chemical formula": ""}, "processes": [{"synthesis method": "chemical synthesis", "precursor": [{"name": "Zn\u00ad(NO3)3\u00b76H2O", "amount": "2.2", "unit": "g"}, {"name": "citric acid", "amount": "0.6", "unit": "g"}], "solution": [{"name": "methanol", "amount": "10", "unit": "mL"}], "pressure": "", "temperature": "", "time": "30 min"}, {"synthesis method": "dipping", "dipping material": "PS spheres", "amount": "2.0", "unit": "g", "dipping time": "4 h"}, {"synthesis method": "filtration", "filtration method": "vacuum filtration"}, {"synthesis method": "drying", "pressure": "", "temperature": "60 \u00b0C", "atmosphere": "", "time": ""}, {"synthesis method": "heat treatment", "heat treatment method": "tube furnace", "atmosphere": "Ar", "heat treatment temperature": "300 \u00b0C, 500 \u00b0C", "heat treatment time": "60 min, 2 h", "heating rate": "1 \u00b0C min-1", "cooling rate": "1 \u00b0C min-1"}], "yield": ""}, {"meta": {"name": "AZO", "symbol": "", "chemical formula": ""}, "processes": [{"synthesis method": "chemical synthesis", "precursor": [{"name": "Zn\u00ad(NO3)3\u00b76H2O", "amount": "2.2", "unit": "g"}, {"name": "citric acid", "amount": "0.6", "unit": "g"}, {"name": "Al\u00ad(NO3)3\u00b79H2O", "amount": "", "unit": ""}], "solution": [{"name": "methanol", "amount": "10", "unit": "mL"}], "pressure": "", "temperature": "", "time": "30 min"}, {"synthesis method": "dipping", "dipping material": "PS spheres", "amount": "2.0", "unit": "g", "dipping time": "4 h"}, {"synthesis method": "filtration", "filtration method": "vacuum filtration"}, {"synthesis method": "drying", "pressure": "", "temperature": "60 \u00b0C", "atmosphere": "", "time": ""}, {"synthesis method": "heat treatment", "heat treatment method": "tube furnace", "atmosphere": "Ar", "heat treatment temperature": "300 \u00b0C, 500 \u00b0C", "heat treatment time": "60 min, 2 h", "heating rate": "1 \u00b0C min-1", "cooling rate": "1 \u00b0C min-1"}], "yield": ""}, {"meta": {"name": "Li2S", "symbol": "", "chemical formula": ""}, "processes": [{"synthesis method": "chemical synthesis", "precursor": [{"name": "Li2S", "amount": "", "unit": ""}, {"name": "S", "amount": "", "unit": ""}], "solution": [{"name": "tetraglyme", "amount": "", "unit": ""}, {"name": "LiTFSI (1 M)", "amount": "", "unit": ""}], "pressure": "", "temperature": "60 \u00b0C", "time": "24 h"}], "yield": ""}], "include_properties": ["chemical_synthesis", "filtration", "drying", "heat_treatment", "chemical_synthesis"]}]

File: synthesis/800_application/synthesis_am1c15528.json
[{"idx": "8, 9", "type": "text", "classification": "synthesis condition", "content": "<title>Preparation of PCNs</title><p>The PCNs were prepared by the solvothermal\nmethod according to the literature with slight modifications. For the preparation of PCN-222, 75 mg of ZrCl<sub>4</sub>, 50 mg\nof TCPP, and 2.7 g of benzoic acid were dissolved in 8 mL of DEF by\nsonication for 30 min. The mixture was then loaded in a Teflon-lined\nautoclave and heated at 120 \u00b0C for 48 h. After cooling to room\ntemperature, the solid sample was collected by centrifugation and\nwas washed using DMF and acetone, followed by drying at 80 \u00b0C\nunder vacuum for 12 h. To remove the unreacted ligands, metal salts,\nand/or the trapped benzoic acid, the abovementioned resulted materials\nwere further treated by immersion in DMF/HCl (8 mol/L HCl in 40 mL\nDMF) solution at 120 \u00b0C for 12 h. Then, the materials were washed with DMF and acetone, followed by\nimmersion in acetone for 24 h to exchange the nonvolatile DMF. After\ndrying under vacuum for 6 h, the obtained materials were collected\nas PCN-222.</p><p>To prepare PCN-223, 21 mg of ZrCl<sub>4</sub> and\n30 mg of TCPP were dissolved in 30 mL of DMF by sonication for 10\nmin. Then, 6 mL of propionic acid was\nadded to the mixture, which was further sonicated. The mixture was\nthen loaded in a Teflon-lined high pressure autoclave and heated at\n120 \u00b0C for 16 h. As for the preparation of PCN-224, 60 mg of\nZrOCl<sub>2</sub>\u00b78H<sub>2</sub>O and 32 mg of TCPP were dissolved\nin 8 mL of DMF, followed by the addition of formic acid (1380 \u03bcL)\nand 3,3-dimethylbutanoic acid (1620 \u03bcL). After sonication for 10 min, the mixture was heated in\na high-pressure autoclave at 120 \u00b0C for 12 h. The following washing\nand purification steps of PCN-223 and PCN-224 were the same as those\nof PCN-222.</p>", "clean_text": "Preparation of PCNs\n\nThe PCNs were prepared by the solvothermal method according to the literature with slight modifications. For the preparation of PCN-222, 75 mg of ZrCl4, 50 mg of TCPP, and 2.7 g of benzoic acid were dissolved in 8 mL of DEF by sonication for 30 min. The mixture was then loaded in a Teflon-lined autoclave and heated at 120 \u00b0C for 48 h. After cooling to room temperature, the solid sample was collected by centrifugation and was washed using DMF and acetone, followed by drying at 80 \u00b0C under vacuum for 12 h. To remove the unreacted ligands, metal salts, and/or the trapped benzoic acid, the abovementioned resulted materials were further treated by immersion in DMF/HCl (8 mol/L HCl in 40 mL DMF) solution at 120 \u00b0C for 12 h. Then, the materials were washed with DMF and acetone, followed by immersion in acetone for 24 h to exchange the nonvolatile DMF. After drying under vacuum for 6 h, the obtained materials were collected as PCN-222.\n\nTo prepare PCN-223, 21 mg of ZrCl4 and 30 mg of TCPP were dissolved in 30 mL of DMF by sonication for 10 min. Then, 6 mL of propionic acid was added to the mixture, which was further sonicated. The mixture was then loaded in a Teflon-lined high pressure autoclave and heated at 120 \u00b0C for 16 h. As for the preparation of PCN-224, 60 mg of ZrOCl2\u22c58H2O and 32 mg of TCPP were dissolved in 8 mL of DMF, followed by the addition of formic acid (1380 \u03bcL) and 3,3-dimethylbutanoic acid (1620 \u03bcL). After sonication for 10 min, the mixture was heated in a high-pressure autoclave at 120 \u00b0C for 12 h. The following washing and purification steps of PCN-223 and PCN-224 were the same as those of PCN-222.", "data": [{"meta": {"name": "PCN-222", "symbol": "", "chemical formula": ""}, "processes": [{"synthesis method": "solvothermal synthesis", "precursor": [{"name": "ZrCl4", "amount": "75", "unit": "mg"}, {"name": "TCPP", "amount": "50", "unit": "mg"}, {"name": "benzoic acid", "amount": "2.7", "unit": "g"}], "solvent": [{"name": "DEF", "amount": "8", "unit": "mL"}], "pressure": "", "temperature": "120\u00b0C", "time": "48 h", "heating rate": "", "cooling rate": ""}, {"synthesis method": "centrifugation", "revolution per time": "", "relative centrifugal force": "", "time": "", "temperature": "", "additive": [{"name": "DMF", "amount": "", "unit": ""}, {"name": "acetone", "amount": "", "unit": ""}]}, {"synthesis method": "washing", "washing solution": "DMF", "amount": ""}, {"synthesis method": "washing", "washing solution": "acetone", "amount": ""}, {"synthesis method": "drying", "pressure": "", "temperature": "80\u00b0C", "atmosphere": "vacuum", "time": "12 h"}, {"synthesis method": "treatment", "treatment solution": "DMF/HCl (8 mol/L HCl in 40 mL DMF)", "temperature": "120\u00b0C", "time": "12 h"}, {"synthesis method": "washing", "washing solution": "DMF", "amount": ""}, {"synthesis method": "washing", "washing solution": "acetone", "amount": ""}, {"synthesis method": "washing", "washing solution": "acetone", "amount": "24 h"}, {"synthesis method": "drying", "pressure": "", "temperature": "", "atmosphere": "vacuum", "time": "6 h"}]}, {"meta": {"name": "PCN-223", "symbol": "", "chemical formula": ""}, "processes": [{"synthesis method": "solvothermal synthesis", "precursor": [{"name": "ZrCl4", "amount": "21", "unit": "mg"}, {"name": "TCPP", "amount": "30", "unit": "mg"}], "solvent": [{"name": "DMF", "amount": "30", "unit": "mL"}], "pressure": "", "temperature": "120\u00b0C", "time": "16 h", "heating rate": "", "cooling rate": ""}, {"synthesis method": "sonication", "composition": "propionic acid", "power": "", "solvent": "", "temperature": "", "time": "", "type": ""}, {"synthesis method": "centrifugation", "revolution per time": "", "relative centrifugal force": "", "time": "", "temperature": "", "additive": [{"name": "DMF", "amount": "", "unit": ""}, {"name": "acetone", "amount": "", "unit": ""}]}, {"synthesis method": "washing", "washing solution": "DMF", "amount": ""}, {"synthesis method": "washing", "washing solution": "acetone", "amount": ""}, {"synthesis method": "washing", "washing solution": "acetone", "amount": "24 h"}, {"synthesis method": "drying", "pressure": "", "temperature": "", "atmosphere": "vacuum", "time": "6 h"}]}, {"meta": {"name": "PCN-224", "symbol": "", "chemical formula": ""}, "processes": [{"synthesis method": "solvothermal synthesis", "precursor": [{"name": "ZrOCl2\u00b78H2O", "amount": "60", "unit": "mg"}, {"name": "TCPP", "amount": "32", "unit": "mg"}, {"name": "formic acid", "amount": "1380", "unit": "\u03bcL"}, {"name": "3,3-dimethylbutanoic acid", "amount": "1620", "unit": "\u03bcL"}], "solvent": [{"name": "DMF", "amount": "8", "unit": "mL"}], "pressure": "", "temperature": "120\u00b0C", "time": "12 h", "heating rate": "", "cooling rate": ""}, {"synthesis method": "sonication", "composition": "", "power": "", "solvent": "", "temperature": "", "time": "10 min", "type": ""}, {"synthesis method": "centrifugation", "revolution per time": "", "relative centrifugal force": "", "time": "", "temperature": "", "additive": [{"name": "DMF", "amount": "", "unit": ""}, {"name": "acetone", "amount": "", "unit": ""}]}, {"synthesis method": "washing", "washing solution": "DMF", "amount": ""}, {"synthesis method": "washing", "washing solution": "acetone", "amount": ""}, {"synthesis method": "washing", "washing solution": "acetone", "amount": "24 h"}, {"synthesis method": "drying", "pressure": "", "temperature": "", "atmosphere": "vacuum", "time": "6 h"}]}], "include_properties": ["solvothermal_synthesis", "sonication", "centrifugation", "washing", "drying"]}]

File: synthesis/800_application/synthesis_am1c23297.json
[{"idx": "7, 9, 10", "type": "text", "classification": "synthesis condition", "content": "<title>Synthesis of N-ZIF-8</title><p>For N-ZIF-8\u201320,\nZn\u00ad(NO<sub>3</sub>)<sub>2</sub>\u00b76H<sub>2</sub>O (733.2 mg) and\n2-methylimidazole (1.62 g) were dissolved in 100 mL MeOH, respectively.\nThe two solutions were blended and agitated for 50 min at room temperature.\nFor N-ZIF-8\u201340, Zn\u00ad(NO<sub>3</sub>)<sub>2</sub>\u00b76H<sub>2</sub>O (1.47 g) and 2-methylimidazole (3.24 g) were dissolved in\n100 mL MeOH, respectively. Both solutions were blended and agitated\nfor 30 min at room temperature. For N-ZIF-8\u201370, Zn\u00ad(NO<sub>3</sub>)<sub>2</sub>\u00b76H<sub>2</sub>O (734.4 mg) and 2-methylimidazole\n(810.6 mg) were added to 50 mL MeOH, respectively. After blending\nand agitating for 2 min, the above solution was allowed to stand for\n1 h at room temperature.</p><title>Synthesis of PS (400 nm)</title><p>Emulsion\npolymerization method was used to prepare PS particles. First, 500 mL flask with 3 \u00b0C reflux condenser\nwas placed in a 65 \u00b0C water bath, and then purged with N<sub>2</sub>. Subsequently, a mixture of 65 mg SDS, 200 mL EtOH, and 100\nmL deionized water was poured into this flask and agitated at 200\nrpm. Finally, St monomers (8 mL) and KPS (0.3 g) were successively\nadded to the flask. After the whole reaction process lasting for 11\nh, the resulting white suspension was further washed with EtOH several\ntimes to remove the surface emulsifier. The wet solid was collected\nby centrifuging, which was transferred to water to form a dispersion.</p><title>Synthesis of HP-ZIF-8</title><p>The solvent\nis deionized water and the N-ZIF-8 and PS suspensions were mixed and\nsonicated for several seconds, and then injected into the spray dryer\nunder certain conditions: feed rate of 22.5 mL min<sup>\u20131</sup>, inlet temperature of 100 \u00b0C, compressed air flow rate of 536\nL h<sup>\u20131</sup> and latex particle concentration of 2 wt %.\nZIF-8@PS was collected in the collection vessel. Finally, 100 mg ZIF-8@PS\nwas immersed in 8 mL DMF and agitated at 80 \u00b0C for 60 min to\neliminate PS templates. The formed HP-ZIF-8 was obtained by centrifugation\nand further dried at 423 K under a vacuum oven.</p>", "clean_text": "Synthesis of N-ZIF-8\n\nFor N-ZIF-8-20, Zn(NO3)2\u22c56H2O (733.2 mg) and 2-methylimidazole (1.62 g) were dissolved in 100 mL MeOH, respectively. The two solutions were blended and agitated for 50 min at room temperature. For N-ZIF-8-40, Zn(NO3)2\u22c56H2O (1.47 g) and 2-methylimidazole (3.24 g) were dissolved in 100 mL MeOH, respectively. Both solutions were blended and agitated for 30 min at room temperature. For N-ZIF-8-70, Zn(NO3)2\u22c56H2O (734.4 mg) and 2-methylimidazole (810.6 mg) were added to 50 mL MeOH, respectively. After blending and agitating for 2 min, the above solution was allowed to stand for 1 h at room temperature.\n\nSynthesis of PS (400 nm)\n\nEmulsion polymerization method was used to prepare PS particles. First, 500 mL flask with 3 \u00b0C reflux condenser was placed in a 65 \u00b0C water bath, and then purged with N2. Subsequently, a mixture of 65 mg SDS, 200 mL EtOH, and 100 mL deionized water was poured into this flask and agitated at 200 rpm. Finally, St monomers (8 mL) and KPS (0.3 g) were successively added to the flask. After the whole reaction process lasting for 11 h, the resulting white suspension was further washed with EtOH several times to remove the surface emulsifier. The wet solid was collected by centrifuging, which was transferred to water to form a dispersion.\n\nSynthesis of HP-ZIF-8\n\nThe solvent is deionized water and the N-ZIF-8 and PS suspensions were mixed and sonicated for several seconds, and then injected into the spray dryer under certain conditions: feed rate of 22.5 mL min-1, inlet temperature of 100 \u00b0C, compressed air flow rate of 536 L h-1 and latex particle concentration of 2 wt %. ZIF-8@PS was collected in the collection vessel. Finally, 100 mg ZIF-8@PS was immersed in 8 mL DMF and agitated at 80 \u00b0C for 60 min to eliminate PS templates. The formed HP-ZIF-8 was obtained by centrifugation and further dried at 423 K under a vacuum oven.", "data": [{"meta": {"name": "N-ZIF-8\u201320", "symbol": "", "chemical formula": ""}, "processes": [{"synthesis method": "mixing", "type": "", "material mix": [{"name": "Zn\u00ad(NO3)2\u00b76H2O", "amount": "733.2", "unit": "mg"}, {"name": "2-methylimidazole", "amount": "1.62", "unit": "g"}], "solvent name": "MeOH", "solvent amount": "100", "rotation speed": "", "temperature": "room temperature", "time": "50 min"}, {"synthesis method": "agitation", "type": "", "material mix": [{"name": "Zn\u00ad(NO3)2\u00b76H2O", "amount": "733.2", "unit": "mg"}, {"name": "2-methylimidazole", "amount": "1.62", "unit": "g"}], "solvent name": "MeOH", "solvent amount": "100", "rotation speed": "", "temperature": "room temperature", "time": "50 min"}]}, {"meta": {"name": "N-ZIF-8\u201340", "symbol": "", "chemical formula": ""}, "processes": [{"synthesis method": "mixing", "type": "", "material mix": [{"name": "Zn\u00ad(NO3)2\u00b76H2O", "amount": "1.47", "unit": "g"}, {"name": "2-methylimidazole", "amount": "3.24", "unit": "g"}], "solvent name": "MeOH", "solvent amount": "100", "rotation speed": "", "temperature": "room temperature", "time": "30 min"}, {"synthesis method": "agitation", "type": "", "material mix": [{"name": "Zn\u00ad(NO3)2\u00b76H2O", "amount": "1.47", "unit": "g"}, {"name": "2-methylimidazole", "amount": "3.24", "unit": "g"}], "solvent name": "MeOH", "solvent amount": "100", "rotation speed": "", "temperature": "room temperature", "time": "30 min"}]}, {"meta": {"name": "N-ZIF-8\u201370", "symbol": "", "chemical formula": ""}, "processes": [{"synthesis method": "mixing", "type": "", "material mix": [{"name": "Zn\u00ad(NO3)2\u00b76H2O", "amount": "734.4", "unit": "mg"}, {"name": "2-methylimidazole", "amount": "810.6", "unit": "mg"}], "solvent name": "MeOH", "solvent amount": "50", "rotation speed": "", "temperature": "room temperature", "time": "2 min"}, {"synthesis method": "agitation", "type": "", "material mix": [{"name": "Zn\u00ad(NO3)2\u00b76H2O", "amount": "734.4", "unit": "mg"}, {"name": "2-methylimidazole", "amount": "810.6", "unit": "mg"}], "solvent name": "MeOH", "solvent amount": "50", "rotation speed": "", "temperature": "room temperature", "time": "2 min"}]}, {"meta": {"name": "PS (400 nm)", "symbol": "", "chemical formula": ""}, "processes": [{"synthesis method": "emulsion polymerization", "type": "", "material mix": [{"name": "SDS", "amount": "65", "unit": "mg"}, {"name": "EtOH", "amount": "200", "unit": "mL"}, {"name": "deionized water", "amount": "100", "unit": "mL"}], "solvent name": "", "solvent amount": "", "rotation speed": "200 rpm", "temperature": "65\u00b0C", "time": "11 h"}, {"synthesis method": "washing", "washing solution": "EtOH", "amount": ""}]}, {"meta": {"name": "HP-ZIF-8", "symbol": "", "chemical formula": ""}, "processes": [{"synthesis method": "mixing", "type": "", "material mix": [{"name": "N-ZIF-8", "amount": "", "unit": ""}, {"name": "PS", "amount": "", "unit": ""}], "solvent name": "deionized water", "solvent amount": "", "rotation speed": "", "temperature": "", "time": ""}, {"synthesis method": "sonication", "type": "", "composition": "", "power": "", "solvent": "", "temperature": "", "time": "several seconds"}, {"synthesis method": "spray drying", "type": "", "feed rate": "22.5 mL min-1", "inlet temperature": "100\u00b0C", "compressed air flow rate": "536 L h-1", "latex particle concentration": "2 wt %"}, {"synthesis method": "washing", "washing solution": "DMF", "amount": "8 mL"}, {"synthesis method": "agitation", "type": "", "material mix": [{"name": "HP-ZIF-8", "amount": "100", "unit": "mg"}], "solvent name": "DMF", "solvent amount": "8", "rotation speed": "", "temperature": "80\u00b0C", "time": "60 min"}, {"synthesis method": "centrifugation", "revolution per time": "", "relative centrifugal force": "", "time": "", "temperature": "", "additive": [{"name": "", "amount": "", "unit": ""}], "tube material": "", "tube volume": ""}, {"synthesis method": "drying", "pressure": "", "temperature": "423 K", "atmosphere": "vacuum", "time": ""}]}], "include_properties": ["chemical_synthesis", "mixing", "agitation", "centrifugation", "washing", "sonication", "drying"]}]
