Repository: Yeonghun1675/L2M3

<div align="center">
<h1> ⛏L2M3: Large Language Models Material Miner </h1> 
</div>

## Summary
L2M3 is designed to efficiently gather experimental Metal-Organic Framework (MOF) data from scientific literature, addressing the challenge of accessing hard-to-find data and enhancing the quality of information available for machine learning in materials science. By utilizing a chain of advanced Large Language Models (LLMs), we developed a systematic method for extracting and organizing MOF data into a structured, usable format. Our approach has successfully compiled data from over 40,000 research articles, creating a comprehensive, ready-to-use dataset.

File: synthesis/800_application/synthesis_am2c04786.json
[{"idx": 24, "type": "text", "classification": "synthesis condition", "content": "<title>Preparation of Catalysts</title><p>KJ600-Fe-ZIF-8 precursors\nwere prepared using the solvent technique. In detail, 2.42 g of Zn\u00ad(NO<sub>3</sub>)<sub>2</sub>\u00b76H<sub>2</sub>O, 2.95 g of 2-methylimidazole,\nand 0.1 g of KJ600 carbon black were uniformly mixed together by 12\nh vigorous stirring in 100 mL of methanol. FeCl<sub>3</sub>\u00b76H<sub>2</sub>O was completely dissolved in DI water to obtain a 1 M FeCl<sub>3</sub> solution. Then, 0.16 mL of the resulting FeCl<sub>3</sub> solution was transferred into the above-mentioned slurry and then\nstirred vigorously overnight at room temperature. The precipitant\n(labeled as KJ600-Fe-ZIF-8) was collected by centrifugation in methanol\nand vacuum-dried at a constant 60 \u00b0C for 12 h. The resulting\nKJ600-Fe-ZIF-8 powder then underwent programming pyrolysis at 950\n\u00b0C in an Ar/NH<sub>3</sub> gaseous mixture (10% NH<sub>3</sub>, molar ratio) for 1 h. The ramp heating rate was 5 \u00b0C/min and\ncooled down to the room temperature naturally. Finally, the KJ-Fe/N/Carbon\ncatalyst was prepared after the pyrolysis. For activity comparison,\na neat Fe/N/Carbon catalyst (without deliberate adding KJ600) was\nalso prepared (reference sample) following the same procedures.</p>", "clean_text": "Preparation of Catalysts\n\nKJ600-Fe-ZIF-8 precursors were prepared using the solvent technique. In detail, 2.42 g of Zn(NO3)2\u22c56H2O, 2.95 g of 2-methylimidazole, and 0.1 g of KJ600 carbon black were uniformly mixed together by 12 h vigorous stirring in 100 mL of methanol. FeCl3\u22c56H2O was completely dissolved in DI water to obtain a 1 M FeCl3 solution. Then, 0.16 mL of the resulting FeCl3 solution was transferred into the above-mentioned slurry and then stirred vigorously overnight at room temperature. The precipitant (labeled as KJ600-Fe-ZIF-8) was collected by centrifugation in methanol and vacuum-dried at a constant 60 \u00b0C for 12 h. The resulting KJ600-Fe-ZIF-8 powder then underwent programming pyrolysis at 950 \u00b0C in an Ar/NH3 gaseous mixture (10% NH3, molar ratio) for 1 h. The ramp heating rate was 5 \u00b0C/min and cooled down to the room temperature naturally. Finally, the KJ-Fe/N/Carbon catalyst was prepared after the pyrolysis. For activity comparison, a neat Fe/N/Carbon catalyst (without deliberate adding KJ600) was also prepared (reference sample) following the same procedures.", "data": [{"meta": {"name": "KJ600-Fe-ZIF-8 precursors", "symbol": "", "chemical formula": ""}, "processes": [{"synthesis method": "solvent technique", "precursor": [{"name": "Zn\u00ad(NO3)2\u00b76H2O", "amount": "2.42", "unit": "g"}, {"name": "2-methylimidazole", "amount": "2.95", "unit": "g"}, {"name": "KJ600 carbon black", "amount": "0.1", "unit": "g"}], "solution": [{"name": "methanol", "amount": "100", "unit": "mL"}], "pressure": "", "temperature": "", "time": "12 h"}, {"synthesis method": "addition", "additive": [{"name": "FeCl3\u00b76H2O", "amount": "", "unit": "", "solution": "DI water"}], "amount": "0.16", "unit": "mL", "temperature": "room temperature", "time": "overnight"}, {"synthesis method": "centrifugation", "tube material": "methanol", "tube volume": ""}, {"synthesis method": "drying", "pressure": "", "temperature": "60 \u00b0C", "atmosphere": "", "time": "12 h"}, {"synthesis method": "pyrolysis", "heat treatment method": "programming pyrolysis", "atmosphere": "Ar/NH3 gaseous mixture (10% NH3, molar ratio)", "heat treatment temperature": "950 \u00b0C", "heat treatment time": "1 h", "heating rate": "5 \u00b0C/min", "cooling rate": ""}], "yield": "", "other properties": []}, {"meta": {"name": "KJ-Fe/N/Carbon catalyst", "symbol": "", "chemical formula": ""}, "processes": [{"synthesis method": "pyrolysis", "heat treatment method": "programming pyrolysis", "atmosphere": "Ar/NH3 gaseous mixture (10% NH3, molar ratio)", "heat treatment temperature": "950 \u00b0C", "heat treatment time": "1 h", "heating rate": "5 \u00b0C/min", "cooling rate": ""}], "yield": "", "other properties": []}, {"meta": {"name": "Fe/N/Carbon catalyst", "symbol": "", "chemical formula": ""}, "processes": [{"synthesis method": "pyrolysis", "heat treatment method": "programming pyrolysis", "atmosphere": "Ar/NH3 gaseous mixture (10% NH3, molar ratio)", "heat treatment temperature": "950 \u00b0C", "heat treatment time": "1 h", "heating rate": "5 \u00b0C/min", "cooling rate": ""}], "yield": "", "other properties": []}], "include_properties": ["chemical_synthesis", "centrifugation", "drying", "heat_treatment"]}]

File: synthesis/800_application/synthesis_am2c07739.json
[{"idx": "6, 7", "type": "text", "classification": "synthesis condition", "content": "<title>Experimental Section</title><title>Synthesis of 3D COF-TATB</title><p>An ampule bottle measuring\n10 \u00d7 8 mm (o.d. \u00d7 i.d.) was charged with TAPA (13 mg, 0.026\nmmol), TBAP (22.8 mg, 0.031 mmol), 1.0 mL of 1,2-dichlorobenzene,\nand 0.2 mL of 6 M aqueous acetic acid solution. The bottle was flash\nfrozen at 77 K (liquid N<sub>2</sub> bath), evacuated to an internal\npressure of below 8 Pa and flame-sealed. The reaction was heated at\n140 \u00b0C for 5 days, yielding a yellow solid, which was isolated\nby filtration and washed with anhydrous <italic toggle=\"yes\">N</italic>,<italic toggle=\"yes\">N</italic>-dimethylacetamide and anhydrous tetrahydrofuran (THF),\nthe resulting powder was immersed in anhydrous THF for 24 h and dried\nat room temperature and under vacuum at 100 \u00b0C overnight.</p><title>Synthesis\nof 3D Cu@COF-TATB</title><p>The mixture of 3D COF-TATB\n(1 mg) and CuCl<sub>2</sub>\u20222H<sub>2</sub>O (1.34 mg) were\nground by the agate mortar and pulverized by sonic probe for 2 h (1500\nW) to obtain the nanoscale 3D COF-TATB. Then the mixed solution was\nstirred for 24 h and sonicated for 6 h (360 W) to fully complex Cu<sup>2+</sup>. The obtained 3D Cu@COF-TATB were collected via centrifugation\nand washed with water for three times to remove the unreacted CuCl<sub>2</sub> (12\u202f000 rpm, 10 min).</p>", "clean_text": "Experimental Section\n\nSynthesis of 3D COF-TATB\n\nAn ampule bottle measuring 10 \u00d7 8 mm (o.d. \u00d7 i.d.) was charged with TAPA (13 mg, 0.026 mmol), TBAP (22.8 mg, 0.031 mmol), 1.0 mL of 1,2-dichlorobenzene, and 0.2 mL of 6 M aqueous acetic acid solution. The bottle was flash frozen at 77 K (liquid N2 bath), evacuated to an internal pressure of below 8 Pa and flame-sealed. The reaction was heated at 140 \u00b0C for 5 days, yielding a yellow solid, which was isolated by filtration and washed with anhydrous N,N-dimethylacetamide and anhydrous tetrahydrofuran (THF), the resulting powder was immersed in anhydrous THF for 24 h and dried at room temperature and under vacuum at 100 \u00b0C overnight.\n\nSynthesis of 3D Cu@COF-TATB\n\nThe mixture of 3D COF-TATB (1 mg) and CuCl2\u22c52H2O (1.34 mg) were ground by the agate mortar and pulverized by sonic probe for 2 h (1500 W) to obtain the nanoscale 3D COF-TATB. Then the mixed solution was stirred for 24 h and sonicated for 6 h (360 W) to fully complex Cu2+. The obtained 3D Cu@COF-TATB were collected via centrifugation and washed with water for three times to remove the unreacted CuCl2 (12000 rpm, 10 min).", "data": [{"meta": {"name": "3D COF-TATB", "symbol": "", "chemical formula": ""}, "processes": [{"synthesis method": "chemical synthesis", "precursor": [{"name": "TAPA", "amount": "13", "unit": "mg"}, {"name": "TBAP", "amount": "22.8", "unit": "mg"}], "solvent": [{"name": "1,2-dichlorobenzene", "amount": "1.0", "unit": "mL"}, {"name": "6 M aqueous acetic acid solution", "amount": "0.2", "unit": "mL"}], "pressure": "below 8 Pa", "temperature": "140\u00b0C", "time": "5 days"}, {"synthesis method": "filtration", "time": "", "atmosphere": "", "pressure": ""}, {"synthesis method": "washing", "washing solution": "anhydrous N,N-dimethylacetamide, anhydrous tetrahydrofuran (THF)", "amount": ""}, {"synthesis method": "drying", "pressure": "", "temperature": "room temperature, 100\u00b0C", "atmosphere": "vacuum", "time": "overnight"}]}, {"meta": {"name": "3D Cu@COF-TATB", "symbol": "", "chemical formula": ""}, "processes": [{"synthesis method": "mixing", "type": "", "material mix": [{"name": "3D COF-TATB", "amount": "1", "unit": "mg"}, {"name": "CuCl2\u20222H2O", "amount": "1.34", "unit": "mg"}], "solvent name": "", "solvent amount": "", "rotation speed": "", "temperature": "", "time": "2 hours"}, {"synthesis method": "sonication", "composition": "Cu2+", "power": "1500 W", "solvent": "", "temperature": "", "time": "6 hours", "type": ""}, {"synthesis method": "centrifugation", "revolution per time": "12000 rpm", "relative centrifugal force": "", "time": "10 min", "temperature": "", "additive": [{"name": "", "amount": "", "unit": ""}], "tube material": "", "tube volume": ""}, {"synthesis method": "washing", "washing solution": "water", "amount": "3 times"}]}], "include_properties": ["solvothermal_synthesis", "filtration", "washing", "drying", "mixing", "sonication", "centrifugation"]}]

File: synthesis/800_application/synthesis_am2c08776.json
[{"idx": 7, "type": "text", "classification": "synthesis condition", "content": "<title>Synthesis\nof Ni@CdS\u2282Zn/Co-ZIF-<italic toggle=\"yes\">x</italic>, Ni@CdS\u2282ZIF-8,\nand Ni@CdS\u2282ZIF-67</title><p>In general, 6 mg of Ni@CdS nanoparticles\nwas dispersed in 10 mL of\nmethanol with 500.0 mg of 2-methylimidazole and ultrasonicated for\n15 min until the solution became homogeneous. Then, 10 mL of methanol\nsolution with 2.0 mM Zn\u00ad(NO<sub>3</sub>)<sub>2</sub>\u00b76H<sub>2</sub>O and 2.0 mM Co\u00ad(NO<sub>3</sub>)<sub>2</sub>\u00b76H<sub>2</sub>O\nwas added and the solution was left undisturbed for 2 h at room temperature.\nThe resultant samples were centrifuged and washed with methanol several\ntimes and dried at 60 \u00b0C under a vacuum overnight. The obtained\nhybrid was denoted as Ni@CdS\u2282Zn/Co-ZIF-1:1, where \u201c1:1\u201d\nrepresents the molar ratio of Zn<sup>2+</sup>/Co<sup>2+</sup> in the\nbimetallic MOF precursor. Ni@CdS encapsulated in the bimetallic MOF\nwith different metal ratios was synthesized according to the same\nprocedure keeping the concentration of divalent metal ions at 4.0\nmM in 10 mL of methanol solution and adjusting the ratio of Zn<sup>2+</sup>/Co<sup>2+</sup>. The as-synthesized hybrids were denoted\nas Ni@CdS\u2282Zn/Co-ZIF-3:1 and Ni@CdS\u2282Zn/Co-ZIF-1:3. Ni@CdS\u2282ZIF-8\nwas synthesized according to the above method with 49.3 mg of 2-methylimidazole\ndissolved in 10 mL of methanol and 10 mL of 15.0 mM Zn\u00ad(NO<sub>3</sub>)<sub>2</sub>\u00b76H<sub>2</sub>O in methanol, and Ni@CdS\u2282ZIF-67\nwas synthesized using 500.0 mg of 2-methylimidazole and 6.0 mM Co\u00ad(NO<sub>3</sub>)<sub>2</sub>\u00b76H<sub>2</sub>O.</p>", "clean_text": "Synthesis of Ni@CdS\u2282Zn/Co-ZIF-x, Ni@CdS\u2282ZIF-8, and Ni@CdS\u2282ZIF-67\n\nIn general, 6 mg of Ni@CdS nanoparticles was dispersed in 10 mL of methanol with 500.0 mg of 2-methylimidazole and ultrasonicated for 15 min until the solution became homogeneous. Then, 10 mL of methanol solution with 2.0 mM Zn(NO3)2\u22c56H2O and 2.0 mM Co(NO3)2\u22c56H2O was added and the solution was left undisturbed for 2 h at room temperature. The resultant samples were centrifuged and washed with methanol several times and dried at 60 \u00b0C under a vacuum overnight. The obtained hybrid was denoted as Ni@CdS\u2282Zn/Co-ZIF-1:1, where \"1:1\" represents the molar ratio of Zn2+/Co2+ in the bimetallic MOF precursor. Ni@CdS encapsulated in the bimetallic MOF with different metal ratios was synthesized according to the same procedure keeping the concentration of divalent metal ions at 4.0 mM in 10 mL of methanol solution and adjusting the ratio of Zn2+/Co2+. The as-synthesized hybrids were denoted as Ni@CdS\u2282Zn/Co-ZIF-3:1 and Ni@CdS\u2282Zn/Co-ZIF-1:3. Ni@CdS\u2282ZIF-8 was synthesized according to the above method with 49.3 mg of 2-methylimidazole dissolved in 10 mL of methanol and 10 mL of 15.0 mM Zn(NO3)2\u22c56H2O in methanol, and Ni@CdS\u2282ZIF-67 was synthesized using 500.0 mg of 2-methylimidazole and 6.0 mM Co(NO3)2\u22c56H2O.", "data": [{"meta": {"name": "Ni@CdS\u2282Zn/Co-ZIF-x", "symbol": "", "chemical formula": ""}, "processes": [{"synthesis method": "sonochemical synthesis", "precursor": [{"name": "Ni@CdS nanoparticles", "amount": "6", "unit": "mg"}, {"name": "2-methylimidazole", "amount": "500.0", "unit": "mg"}], "solvent": [{"name": "methanol", "amount": "10", "unit": "mL"}], "ultrasonic frequency": "", "power": "", "time": "15 min"}, {"synthesis method": "chemical synthesis", "precursor": [{"name": "Zn(NO3)2\u00b76H2O", "amount": "2.0", "unit": "mM"}, {"name": "Co(NO3)2\u00b76H2O", "amount": "2.0", "unit": "mM"}], "solvent": [{"name": "methanol", "amount": "10", "unit": "mL"}], "temperature": "room temperature", "time": "2 h"}, {"synthesis method": "centrifugation", "revolution per time": "", "relative centrifugal force": "", "time": "", "temperature": "", "additive": [{"name": "methanol", "amount": "", "unit": ""}], "tube material": "", "tube volume": ""}, {"synthesis method": "washing", "washing solution": "methanol", "amount": "several times"}, {"synthesis method": "drying", "pressure": "vacuum", "temperature": "60 \u00b0C", "atmosphere": "", "time": "overnight"}]}, {"meta": {"name": "Ni@CdS\u2282Zn/Co-ZIF-1:1", "symbol": "", "chemical formula": ""}, "processes": [{"synthesis method": "chemical synthesis", "precursor": [{"name": "Ni@CdS nanoparticles", "amount": "6", "unit": "mg"}, {"name": "2-methylimidazole", "amount": "500.0", "unit": "mg"}], "solvent": [{"name": "methanol", "amount": "10", "unit": "mL"}], "ultrasonic frequency": "", "power": "", "time": "15 min"}, {"synthesis method": "chemical synthesis", "precursor": [{"name": "Zn(NO3)2\u00b76H2O", "amount": "2.0", "unit": "mM"}, {"name": "Co(NO3)2\u00b76H2O", "amount": "2.0", "unit": "mM"}], "solvent": [{"name": "methanol", "amount": "10", "unit": "mL"}], "temperature": "room temperature", "time": "2 h"}, {"synthesis method": "centrifugation", "revolution per time": "", "relative centrifugal force": "", "time": "", "temperature": "", "additive": [{"name": "methanol", "amount": "", "unit": ""}], "tube material": "", "tube volume": ""}, {"synthesis method": "washing", "washing solution": "methanol", "amount": "several times"}, {"synthesis method": "drying", "pressure": "vacuum", "temperature": "60 \u00b0C", "atmosphere": "", "time": "overnight"}]}, {"meta": {"name": "Ni@CdS\u2282Zn/Co-ZIF-3:1", "symbol": "", "chemical formula": ""}, "processes": [{"synthesis method": "chemical synthesis", "precursor": [{"name": "Ni@CdS nanoparticles", "amount": "6", "unit": "mg"}, {"name": "2-methylimidazole", "amount": "500.0", "unit": "mg"}], "solvent": [{"name": "methanol", "amount": "10", "unit": "mL"}], "ultrasonic frequency": "", "power": "", "time": "15 min"}, {"synthesis method": "chemical synthesis", "precursor": [{"name": "Zn(NO3)2\u00b76H2O", "amount": "2.0", "unit": "mM"}, {"name": "Co(NO3)2\u00b76H2O", "amount": "2.0", "unit": "mM"}], "solvent": [{"name": "methanol", "amount": "10", "unit": "mL"}], "temperature": "room temperature", "time": "2 h"}, {"synthesis method": "centrifugation", "revolution per time": "", "relative centrifugal force": "", "time": "", "temperature": "", "additive": [{"name": "methanol", "amount": "", "unit": ""}], "tube material": "", "tube volume": ""}, {"synthesis method": "washing", "washing solution": "methanol", "amount": "several times"}, {"synthesis method": "drying", "pressure": "vacuum", "temperature": "60 \u00b0C", "atmosphere": "", "time": "overnight"}]}, {"meta": {"name": "Ni@CdS\u2282ZIF-8", "symbol": "", "chemical formula": ""}, "processes": [{"synthesis method": "chemical synthesis", "precursor": [{"name": "Ni@CdS nanoparticles", "amount": "6", "unit": "mg"}, {"name": "2-methylimidazole", "amount": "49.3", "unit": "mg"}], "solvent": [{"name": "methanol", "amount": "10", "unit": "mL"}], "ultrasonic frequency": "", "power": "", "time": "15 min"}, {"synthesis method": "chemical synthesis", "precursor": [{"name": "Zn(NO3)2\u00b76H2O", "amount": "15.0", "unit": "mM"}], "solvent": [{"name": "methanol", "amount": "10", "unit": "mL"}], "temperature": "room temperature", "time": "2 h"}, {"synthesis method": "centrifugation", "revolution per time": "", "relative centrifugal force": "", "time": "", "temperature": "", "additive": [{"name": "methanol", "amount": "", "unit": ""}], "tube material": "", "tube volume": ""}, {"synthesis method": "washing", "washing solution": "methanol", "amount": "several times"}, {"synthesis method": "drying", "pressure": "vacuum", "temperature": "60 \u00b0C", "atmosphere": "", "time": "overnight"}]}, {"meta": {"name": "Ni@CdS\u2282ZIF-67", "symbol": "", "chemical formula": ""}, "processes": [{"synthesis method": "chemical synthesis", "precursor": [{"name": "Ni@CdS nanoparticles", "amount": "6", "unit": "mg"}, {"name": "2-methylimidazole", "amount": "500.0", "unit": "mg"}], "solvent": [{"name": "methanol", "amount": "10", "unit": "mL"}], "ultrasonic frequency": "", "power": "", "time": "15 min"}, {"synthesis method": "chemical synthesis", "precursor": [{"name": "Co(NO3)2\u00b76H2O", "amount": "6.0", "unit": "mM"}], "solvent": [{"name": "methanol", "amount": "10", "unit": "mL"}], "temperature": "room temperature", "time": "2 h"}, {"synthesis method": "centrifugation", "revolution per time": "", "relative centrifugal force": "", "time": "", "temperature": "", "additive": [{"name": "methanol", "amount": "", "unit": ""}], "tube material": "", "tube volume": ""}, {"synthesis method": "washing", "washing solution": "methanol", "amount": "several times"}, {"synthesis method": "drying", "pressure": "vacuum", "temperature": "60 \u00b0C", "atmosphere": "", "time": "overnight"}]}], "include_properties": ["sonochemical_synthesis", "centrifugation", "washing", "drying"]}]

File: synthesis/800_application/synthesis_am2c15440.json
[{"idx": 11, "type": "text", "classification": "synthesis condition", "content": "<title>Synthesis of {[(CH<sub>3</sub>)<sub>2</sub>NH<sub>2</sub>]<sub>2</sub>[Pb\u00ad(TCBPE)\u00ad(H<sub>2</sub>O)<sub>2</sub>]}<sub>\n<italic toggle=\"yes\">n</italic>\n</sub> (<bold>F3</bold>)</title><p>H<sub>4</sub>TCBPE (8 mg, 0.009 mM) and Pb\u00ad(NO<sub>3</sub>)<sub>2</sub> (5.96\nmg, 0.018 mM) were mixed with DMF (1.5 mL), ACN (0.5 mL), and water\n(0.5 mL), and 100 \u03bcL of 6 M HCl was added to adjust the pH value.\nThe mixture was sonicated for 30 min and then sealed into a 10 mL\nTeflon-lined stainless autoclave. The autoclave was heated at 120\n\u00b0C for three days and cooled slowly to 25 \u00b0C. Pale yellow\nsquare crystals were collected and washed with DMF, ACN, and water\nand then dried naturally. The yield was approximately 44.88% [based\non Pb\u00ad(NO<sub>3</sub>)<sub>2</sub>]. Elemental analysis (%) for <bold>F3</bold>, Calcd: C 60.84, N 2.45, H 4.55; Found: C 60.24, N 2.14,\nH 4.52. IR (KBr, cm<sup>\u20131</sup>): 3421 (w), 3021 (w), 1681\n(s), 1604 (s), 1521 (s), 1394 (vs), 1272 (m), 1180 (s), 1112 (s),\n1004 (s), 835 (s), 782 (s), 748 (m), 651 (m). CCDC number: 2164308.</p>", "clean_text": "Synthesis of {[(CH3)2NH2]2[Pb(TCBPE)(H2O)2]} n  (F3)\n\nH4TCBPE (8 mg, 0.009 mM) and Pb(NO3)2 (5.96 mg, 0.018 mM) were mixed with DMF (1.5 mL), ACN (0.5 mL), and water (0.5 mL), and 100 \u03bcL of 6 M HCl was added to adjust the pH value. The mixture was sonicated for 30 min and then sealed into a 10 mL Teflon-lined stainless autoclave. The autoclave was heated at 120 \u00b0C for three days and cooled slowly to 25 \u00b0C. Pale yellow square crystals were collected and washed with DMF, ACN, and water and then dried naturally. The yield was approximately 44.88% [based on Pb(NO3)2]. Elemental analysis (%) for F3, Calcd: C 60.84, N 2.45, H 4.55; Found: C 60.24, N 2.14, H 4.52. IR (KBr, cm-1): 3421 (w), 3021 (w), 1681 (s), 1604 (s), 1521 (s), 1394 (vs), 1272 (m), 1180 (s), 1112 (s), 1004 (s), 835 (s), 782 (s), 748 (m), 651 (m). CCDC number: 2164308.", "data": [{"meta": {"name": "{[(CH3)2NH2]2[Pb\u00ad(TCBPE)\u00ad(H2O)2]}n", "symbol": "F3", "chemical formula": "unknown"}, "processes": [{"synthesis method": "sonication", "composition": "H4TCBPE (8 mg, 0.009 mM) and Pb\u00ad(NO3)2 (5.96 mg, 0.018 mM)", "power": "", "solvent": [{"name": "DMF", "amount": "1.5", "unit": "mL"}, {"name": "ACN", "amount": "0.5", "unit": "mL"}, {"name": "water", "amount": "0.5", "unit": "mL"}], "temperature": "25\u00b0C", "time": "30 min", "type": ""}, {"synthesis method": "solvothermal synthesis", "precursor": [{"name": "H4TCBPE", "amount": "8", "unit": "mg"}, {"name": "Pb\u00ad(NO3)2", "amount": "5.96", "unit": "mg"}], "solvent": [{"name": "DMF", "amount": "", "unit": ""}, {"name": "ACN", "amount": "", "unit": ""}, {"name": "water", "amount": "", "unit": ""}], "pressure": "", "temperature": "120\u00b0C", "time": "3 days", "heating rate": "", "cooling rate": ""}, {"synthesis method": "washing", "washing solution": "DMF, ACN, water", "amount": ""}, {"synthesis method": "drying", "pressure": "", "temperature": "", "atmosphere": "natural", "time": ""}], "yield": "44.88%"}], "include_properties": ["solvothermal_synthesis", "pH_adjustment", "sonication", "washing", "drying"]}]

File: synthesis/800_application/synthesis_am2c18510.json
[{"idx": "22, 27, 28", "type": "text", "classification": "synthesis condition", "content": "<title>Synthesis of Silver Nanocubes (AgNCs)</title><p>AgNCs were synthesized\nby using a previously reported polyol reaction. The AgNO<sub>3</sub> precursor solution was prepared by\ndissolving 0.2 g of AgNO<sub>3</sub> and 44 \u03bcL of 0.043 M CuCl<sub>2</sub> (1,5-pentanediol solution) in 5 mL of 1,5-pentanediol. The\nother precursor solution was prepared by dissolving 0.1 g of PVP in\n5 mL of 1,5-pentanediol. 1,5-Pentanediol was heated to 193 \u00b0C\nwith continuous stirring in an oil bath. The AgNO<sub>3</sub> and\nPVP precursor solutions were alternately injected into the hot 1,5-pentanediol\nwith an injection rate of 500 \u03bcL/min (quick injection) and 320\n\u03bcL/30 s (dropwise), respectively. The size of AgNCs can be controlled\nby the amount of precursor injection into the reaction batch. Postsynthetic\npurification was required to achieve the high quality (shape and size)\nof AgNCs. The as-made AgNC colloidal solution possessed \u223c20%\nother shape impurities, such as triangular, spherical, and wirelike\nnanocrystals reduced to &lt;5%, after postsynthetic filtration with\na 450 nm filter paper twice and then filtration with a 220 nm filter\npaper several times.</p><title>Fabrication of the Core\u2013Shell MOF-AgNC Nanocomposite</title><p>MOF-801-on-AgNC templates were synthesized by using a previously\nreported procedure. Acetic acid (AA)\n(2 mL) was well-dispersed in 8 mL of DI water in a 20 mL glass vial,\nand then, MPA-coated AgNC\u2013PS\u2013glass and MPA-coated AgNC\u2013PS\u2013silicon\nsubstrates were mounted and hung on AA aqueous solution with magnetic\nstirring (set up as shown in the schematic in Supporting Information <ext-link xlink:href=\"https://pubs.acs.org/doi/suppl/10.1021/acsami.2c18510/suppl_file/am2c18510_si_001.pdf\" xlink:type=\"simple\">Figure S25</ext-link>). Moreover, 6 \u03bcL of 30 mM Zr\u00ad(acac)<sub>4</sub> solution (146 mg of Zr\u00ad(acac)<sub>4</sub> was dissolved in\n4 and 6 mL of DI water) and 9 \u03bcL of 20 mM fumaric acid solution\n(23.4 mg of fumaric acid in 10 mL of DI water) were injected every\n60 min. The time-dependent optical properties can be characterized\nby the measurement of the extinction spectrum of the MOF-AgNC\u2013PS\u2013glass\nsubstrate. The reaction ended with the wavelength change in the HQ\nplasmon mode of AgNCs (\u0394\u03bb<sub>HQ</sub>) of \u223c54\nnm. Moreover, the morphology of the MOF-AgNC nanocomposite can be\nobserved by SEM and HRTEM.</p><title>Fabrication of the Corner MOF-AgNC Nanocomposite</title><p>MOF-801-on-AgNC\ntemplates were synthesized by using a previously reported procedure. Acetic acid (AA) (1 mL) was well-dispersed in\n9 mL of DI water in a 20 mL glass vial, and then, MPA-coated AgNC\u2013PS\u2013glass\nand MPA-coated AgNC\u2013PS\u2013silicon substrates were mounted\nand hung on AA aqueous solution with magnetic stirring (set up as\nshown in the schematic in Supporting Information <ext-link xlink:href=\"https://pubs.acs.org/doi/suppl/10.1021/acsami.2c18510/suppl_file/am2c18510_si_001.pdf\" xlink:type=\"simple\">Figure S25</ext-link>). Moreover, 6 \u03bcL of 30 mM Zr\u00ad(acac)<sub>4</sub> solution (146 mg of Zr\u00ad(acac)<sub>4</sub> was dissolved in 4 and\n6 mL of DI water) and 9 \u03bcL of 20 mM fumaric acid solution (23.4\nmg of fumaric acid in 10 mL of DI water) were injected every 60 min.\nThe time-dependent optical properties can be characterized by the\nmeasurement of the extinction spectrum of the MOF-AgNC\u2013PS\u2013glass\nsubstrate. The reaction ended with the wavelength change in the HQ\nplasmon mode of AgNCs (\u0394\u03bb<sub>HQ</sub>) of \u223c42\nnm. Moreover, the morphology of the MOF-AgNC nanocomposite can be\nobserved by SEM and HRTEM.</p>", "clean_text": "Synthesis of Silver Nanocubes (AgNCs)\n\nAgNCs were synthesized by using a previously reported polyol reaction. The AgNO3 precursor solution was prepared by dissolving 0.2 g of AgNO3 and 44 \u03bcL of 0.043 M CuCl2 (1,5-pentanediol solution) in 5 mL of 1,5-pentanediol. The other precursor solution was prepared by dissolving 0.1 g of PVP in 5 mL of 1,5-pentanediol. 1,5-Pentanediol was heated to 193 \u00b0C with continuous stirring in an oil bath. The AgNO3 and PVP precursor solutions were alternately injected into the hot 1,5-pentanediol with an injection rate of 500 \u03bcL/min (quick injection) and 320 \u03bcL/30 s (dropwise), respectively. The size of AgNCs can be controlled by the amount of precursor injection into the reaction batch. Postsynthetic purification was required to achieve the high quality (shape and size) of AgNCs. The as-made AgNC colloidal solution possessed ~20% other shape impurities, such as triangular, spherical, and wirelike nanocrystals reduced to <5%, after postsynthetic filtration with a 450 nm filter paper twice and then filtration with a 220 nm filter paper several times.\n\nFabrication of the Core-Shell MOF-AgNC Nanocomposite\n\nMOF-801-on-AgNC templates were synthesized by using a previously reported procedure. Acetic acid (AA) (2 mL) was well-dispersed in 8 mL of DI water in a 20 mL glass vial, and then, MPA-coated AgNC-PS-glass and MPA-coated AgNC-PS-silicon substrates were mounted and hung on AA aqueous solution with magnetic stirring (set up as shown in the schematic in Supporting Information Figure S25). Moreover, 6 \u03bcL of 30 mM Zr(acac)4 solution (146 mg of Zr(acac)4 was dissolved in 4 and 6 mL of DI water) and 9 \u03bcL of 20 mM fumaric acid solution (23.4 mg of fumaric acid in 10 mL of DI water) were injected every 60 min. The time-dependent optical properties can be characterized by the measurement of the extinction spectrum of the MOF-AgNC-PS-glass substrate. The reaction ended with the wavelength change in the HQ plasmon mode of AgNCs (\u0394\u03bbHQ) of ~54 nm. Moreover, the morphology of the MOF-AgNC nanocomposite can be observed by SEM and HRTEM.\n\nFabrication of the Corner MOF-AgNC Nanocomposite\n\nMOF-801-on-AgNC templates were synthesized by using a previously reported procedure. Acetic acid (AA) (1 mL) was well-dispersed in 9 mL of DI water in a 20 mL glass vial, and then, MPA-coated AgNC-PS-glass and MPA-coated AgNC-PS-silicon substrates were mounted and hung on AA aqueous solution with magnetic stirring (set up as shown in the schematic in Supporting Information Figure S25). Moreover, 6 \u03bcL of 30 mM Zr(acac)4 solution (146 mg of Zr(acac)4 was dissolved in 4 and 6 mL of DI water) and 9 \u03bcL of 20 mM fumaric acid solution (23.4 mg of fumaric acid in 10 mL of DI water) were injected every 60 min. The time-dependent optical properties can be characterized by the measurement of the extinction spectrum of the MOF-AgNC-PS-glass substrate. The reaction ended with the wavelength change in the HQ plasmon mode of AgNCs (\u0394\u03bbHQ) of ~42 nm. Moreover, the morphology of the MOF-AgNC nanocomposite can be observed by SEM and HRTEM.", "data": [{"meta": {"name": "AgNCs", "symbol": "", "chemical formula": ""}, "processes": [{"synthesis method": "polyol reaction", "precursor": [{"name": "AgNO3", "amount": "0.2", "unit": "g"}, {"name": "CuCl2", "amount": "44", "unit": "\u03bcL"}], "solution": [{"name": "1,5-pentanediol", "amount": "5", "unit": "mL"}], "pressure": "", "temperature": "193\u00b0C", "time": "", "heating rate": "", "cooling rate": ""}, {"synthesis method": "injection", "injection rate": "500 \u03bcL/min (quick injection) and 320 \u03bcL/30 s (dropwise)", "solution": [{"name": "AgNO3", "amount": ""}, {"name": "PVP", "amount": "0.1", "unit": "g"}], "solvent": [{"name": "1,5-pentanediol", "amount": "5", "unit": "mL"}]}, {"synthesis method": "postsynthetic purification", "purification method": "filtration", "filtration method": "450 nm filter paper twice and then filtration with a 220 nm filter paper several times"}]}, {"meta": {"name": "MOF-AgNC Nanocomposite", "symbol": "", "chemical formula": ""}, "processes": [{"synthesis method": "solvothermal synthesis", "precursor": [{"name": "MPA-coated AgNC\u2013PS\u2013glass", "amount": ""}, {"name": "MPA-coated AgNC\u2013PS\u2013silicon", "amount": ""}], "solution": [{"name": "Acetic acid", "amount": "1 mL"}, {"name": "DI water", "amount": "9", "unit": "mL"}], "pressure": "", "temperature": "", "time": "", "heating rate": "", "cooling rate": ""}, {"synthesis method": "injection", "injection rate": "", "solution": [{"name": "Zr\u00ad(acac)4", "amount": "6", "unit": "\u03bcL"}, {"name": "fumaric acid", "amount": "9", "unit": "\u03bcL"}], "solvent": [{"name": "DI water", "amount": "4 and 6", "unit": "mL"}]}, {"synthesis method": "characterization", "characterization method": "measurement of the extinction spectrum", "substrate": "MOF-AgNC\u2013PS\u2013glass", "property": "wavelength change in the HQ plasmon mode of AgNCs (\u0394\u03bbHQ) of \u223c54 nm"}, {"synthesis method": "characterization", "characterization method": "SEM and HRTEM"}]}], "include_properties": ["chemical_synthesis", "filtration"]}]

File: synthesis/800_application/synthesis_am2c21392.json
[{"idx": 6, "type": "text", "classification": "synthesis condition", "content": "<title>Preparation of Wedge-Shaped AO-ZIF-67/CS</title><p>The methanol/water (V:V = 1:10) solution containing 0.018 mol/L\nof cobalt nitrate hexahydrate, 0.145 mol/L of Hmim, and 0.012 mol/L\nof ammonium oxalate was used as electrolyte for electrodeposition\nof metal\u2013organic frameworks ZIF-67. The CS as a working electrode\nand graphite plate as a counter electrode were parallelly separated\nby 5 cm. The AO-ZIF-67 was deposited onto CS at a voltage of 5.0 V\nfor 10 min. The obtained AO-ZIF-67/CS was then rinsed with methanol\nand dried at 70 \u00b0C. If ammonium oxalate was not used in the electrolyte,\nZIF-67/CS could be prepared under the same condition.</p>", "clean_text": "Preparation of Wedge-Shaped AO-ZIF-67/CS\n\nThe methanol/water (V:V = 1:10) solution containing 0.018 mol/L of cobalt nitrate hexahydrate, 0.145 mol/L of Hmim, and 0.012 mol/L of ammonium oxalate was used as electrolyte for electrodeposition of metal-organic frameworks ZIF-67. The CS as a working electrode and graphite plate as a counter electrode were parallelly separated by 5 cm. The AO-ZIF-67 was deposited onto CS at a voltage of 5.0 V for 10 min. The obtained AO-ZIF-67/CS was then rinsed with methanol and dried at 70 \u00b0C. If ammonium oxalate was not used in the electrolyte, ZIF-67/CS could be prepared under the same condition.", "data": [{"meta": {"name": "Wedge-Shaped AO-ZIF-67/CS", "symbol": "", "chemical formula": ""}, "processes": [{"synthesis method": "electrochemical deposition", "precursor": [{"name": "cobalt nitrate hexahydrate", "amount": "0.018", "unit": "mol/L"}, {"name": "Hmim", "amount": "0.145", "unit": "mol/L"}, {"name": "ammonium oxalate", "amount": "0.012", "unit": "mol/L"}], "solvent": [{"name": "methanol/water", "amount": "1:10", "unit": "V:V"}], "working electrode": "CS", "counter electrode": "graphite plate", "voltage": "5.0 V", "time": "10 min"}, {"synthesis method": "rinsing", "washing solution": "methanol", "temperature": "", "time": ""}, {"synthesis method": "drying", "pressure": "", "temperature": "70 \u00b0C", "atmosphere": "", "time": ""}]}], "include_properties": ["electrochemical_deposition", "rinsing", "drying"]}]

File: synthesis/800_application/synthesis_am2c23170.json
[{"idx": "8, 10", "type": "text", "classification": "synthesis condition", "content": "<title>Synthesis of MOF-808</title><p>The MOF-808 was prepared by the\nmethod previously reported. Specifically,\nthe ZrOCl<sub>2</sub>\u00b78H<sub>2</sub>O (121.5 mg, 0.38 mmol) and\ntrimesic acid (53 mg, 0.25 mmol) were mixed into 1:1 DMF/formic acid\n(11.5 mL, <italic toggle=\"yes\">v</italic>/<italic toggle=\"yes\">v</italic>) and stirred until\nthe solid was completely dissolved. Afterward, the solution was transferred\ninto a Teflon-lined autoclave and heated at 403 K for 48 h. When cooling\nto room temperature, the solid was centrifuged and soaked with DMF\nand ethanol for three days (changing solvents daily). The product\nwas vacuum-dried at 333 K and stored in the dryer.</p><title>Fabrication of Hybrid Membranes</title><p>The hybrid membranes\nwere prepared by a solution-casting method (). The PAMPS (1 g, 10 wt %) solution was\nadded into the 2 wt % PVA solution (10 g) to obtain the PVA/PAMPS\n(PP) solution as a polymeric matrix. Subsequently, a certain amount\nof as-prepared HBABSA@MOF-808 was suspended in 4 mL of distilled water\nunder ultrasonic treatment for 30 min. The above suspension was dropwise\nadded into the PVA/PAMPS solution. After stirring for 10 min, 1 wt\n% GA aqueous solution (1 mL) was added to the mixed solution for cross-linking\nand kept under stirring for 24 h at room temperature. Before casting\nthe membranes, the mixed solution was placed at 333 K for 4 h to eliminate\nthe bubbles in the solution and then evenly poured into the polytetrafluoroethylene\n(PTFE) mold and dried in a draught-drying cabinet without wind at\n333 K for 24 h to form hybrid membranes, which were denoted as HBABSA@MOF-808/PP-<italic toggle=\"yes\">X</italic> where <italic toggle=\"yes\">X</italic> (<italic toggle=\"yes\">X</italic> = 5, 10,\n15, 20 and 25) was the proportion of HBABSA@MOF-808 added into the\nhybrid membranes.</p>", "clean_text": "Synthesis of MOF-808\n\nThe MOF-808 was prepared by the method previously reported. Specifically, the ZrOCl2\u22c58H2O (121.5 mg, 0.38 mmol) and trimesic acid (53 mg, 0.25 mmol) were mixed into 1:1 DMF/formic acid (11.5 mL, v/v) and stirred until the solid was completely dissolved. Afterward, the solution was transferred into a Teflon-lined autoclave and heated at 403 K for 48 h. When cooling to room temperature, the solid was centrifuged and soaked with DMF and ethanol for three days (changing solvents daily). The product was vacuum-dried at 333 K and stored in the dryer.\n\nFabrication of Hybrid Membranes\n\nThe hybrid membranes were prepared by a solution-casting method (). The PAMPS (1 g, 10 wt %) solution was added into the 2 wt % PVA solution (10 g) to obtain the PVA/PAMPS (PP) solution as a polymeric matrix. Subsequently, a certain amount of as-prepared HBABSA@MOF-808 was suspended in 4 mL of distilled water under ultrasonic treatment for 30 min. The above suspension was dropwise added into the PVA/PAMPS solution. After stirring for 10 min, 1 wt % GA aqueous solution (1 mL) was added to the mixed solution for cross-linking and kept under stirring for 24 h at room temperature. Before casting the membranes, the mixed solution was placed at 333 K for 4 h to eliminate the bubbles in the solution and then evenly poured into the polytetrafluoroethylene (PTFE) mold and dried in a draught-drying cabinet without wind at 333 K for 24 h to form hybrid membranes, which were denoted as HBABSA@MOF-808/PP-X where X (X = 5, 10, 15, 20 and 25) was the proportion of HBABSA@MOF-808 added into the hybrid membranes.", "data": [{"meta": {"name": "MOF-808", "symbol": "", "chemical formula": ""}, "processes": [{"synthesis method": "chemical synthesis", "precursor": [{"name": "ZrOCl2\u00b78H2O", "amount": "121.5", "unit": "mg"}, {"name": "trimesic acid", "amount": "53", "unit": "mg"}], "solution": [{"name": "DMF/formic acid", "amount": "1:1", "unit": "v/v"}], "pressure": "", "temperature": "403 K", "time": "48 h", "heating rate": "", "cooling rate": ""}, {"synthesis method": "centrifugation", "revolution per time": "", "relative centrifugal force": "", "time": "", "temperature": "", "additive": [{"name": "DMF", "amount": "", "unit": ""}, {"name": "ethanol", "amount": "", "unit": ""}], "tube material": "", "tube volume": ""}, {"synthesis method": "drying", "pressure": "", "temperature": "333 K", "atmosphere": "vacuum", "time": ""}]}, {"meta": {"name": "Hybrid Membranes", "symbol": "", "chemical formula": ""}, "processes": [{"synthesis method": "solution-casting method", "precursor": [{"name": "PAMPS", "amount": "1", "unit": "g"}, {"name": "PVA", "amount": "10", "unit": "g"}], "solution": [{"name": "distilled water", "amount": "4", "unit": "mL"}], "pressure": "", "temperature": "", "time": "30 min"}, {"synthesis method": "stirring", "time": "10 min"}, {"synthesis method": "cross-linking", "additive": [{"name": "GA aqueous solution", "amount": "1", "unit": "mL"}], "time": "24 h", "temperature": "room temperature"}, {"synthesis method": "drying", "pressure": "", "temperature": "333 K", "atmosphere": "draught-drying cabinet without wind", "time": "24 h"}]}], "include_properties": ["solvothermal_synthesis", "centrifugation", "washing", "drying"]}]

File: synthesis/800_application/synthesis_am3c02130.json
[{"idx": 24, "type": "text", "classification": "synthesis condition", "content": "<title>Synthesis, Characterization, and Adsorption\nMeasurements of [BMIM]\u00ad[BF<sub>4</sub>]/UiO-66</title><p>The [BMIM]\u00ad[BF<sub>4</sub>]/UiO-66 composite was synthesized by using the wet-impregnation\nmethod, as reported previously and then characterized in detail. All details of the synthesis and\ncharacterization of the [BMIM]\u00ad[BF<sub>4</sub>]/UiO-66 composite are\ndiscussed in the <ext-link xlink:href=\"https://pubs.acs.org/doi/suppl/10.1021/acsami.3c02130/suppl_file/am3c02130_si_001.pdf\" xlink:type=\"simple\">SI</ext-link>. IL loading of the\nsynthesized [BMIM]\u00ad[BF<sub>4</sub>]/UiO-66 composite was estimated\nby washing the composite several times with acetone. The washed composite\nwas dried overnight at 80 \u00b0C, and the IR spectrum of the dried\n[BMIM]\u00ad[BF<sub>4</sub>]/UiO-66 composite was recorded (<ext-link xlink:href=\"https://pubs.acs.org/doi/suppl/10.1021/acsami.3c02130/suppl_file/am3c02130_si_001.pdf\" xlink:type=\"simple\">Figure S5</ext-link>). A comparison presented in  showed that the\nIR spectrum of the composite was identical to that of pristine UiO-66,\nconfirming the removal of IL molecules. The washed [BMIM]\u00ad[BF<sub>4</sub>]/UiO-66 composite was then weighed, and the IL loading was determined\nas 9.2 \u00b1 0.6 wt %, which is close to the IL loading of the computationally\ngenerated composite (10.4 wt %). The slight difference can be attributed\nto the loss of some IL on the walls of the sample container during\nthe synthesis process.</p>", "clean_text": "Synthesis, Characterization, and Adsorption Measurements of [BMIM][BF4]/UiO-66\n\nThe [BMIM][BF4]/UiO-66 composite was synthesized by using the wet-impregnation method, as reported previously and then characterized in detail. All details of the synthesis and characterization of the [BMIM][BF4]/UiO-66 composite are discussed in the SI. IL loading of the synthesized [BMIM][BF4]/UiO-66 composite was estimated by washing the composite several times with acetone. The washed composite was dried overnight at 80 \u00b0C, and the IR spectrum of the dried [BMIM][BF4]/UiO-66 composite was recorded (Figure S5). A comparison presented in  showed that the IR spectrum of the composite was identical to that of pristine UiO-66, confirming the removal of IL molecules. The washed [BMIM][BF4]/UiO-66 composite was then weighed, and the IL loading was determined as 9.2 \u00b1 0.6 wt %, which is close to the IL loading of the computationally generated composite (10.4 wt %). The slight difference can be attributed to the loss of some IL on the walls of the sample container during the synthesis process.", "data": [{"meta": {"name": "[BMIM]\u00ad[BF4]/UiO-66", "symbol": "", "chemical formula": ""}, "processes": [{"synthesis method": "wet-impregnation method", "precursor": [{"name": "[BMIM]\u00ad[BF4]/UiO-66 composite", "amount": "", "unit": ""}], "solution": [{"name": "acetone", "amount": "", "unit": ""}], "pressure": "", "temperature": "", "time": ""}, {"synthesis method": "drying", "pressure": "", "temperature": "80\u00b0C", "atmosphere": "", "time": "overnight"}], "yield": "", "other properties": ["IL loading: 9.2 \u00b1 0.6 wt %"]}], "include_properties": ["chemical_synthesis", "washing", "drying"]}]
