Repository: Yeonghun1675/L2M3

<div align="center">
<h1> ⛏L2M3: Large Language Models Material Miner </h1> 
</div>

## Summary
L2M3 is designed to efficiently gather experimental Metal-Organic Framework (MOF) data from scientific literature, addressing the challenge of accessing hard-to-find data and enhancing the quality of information available for machine learning in materials science. By utilizing a chain of advanced Large Language Models (LLMs), we developed a systematic method for extracting and organizing MOF data into a structured, usable format. Our approach has successfully compiled data from over 40,000 research articles, creating a comprehensive, ready-to-use dataset.

File: synthesis/800_application/synthesis_am500438a.json
[{"idx": "3, 4, 5", "type": "text", "classification": "synthesis condition", "content": "<title>Experimental Section</title><p>All chemicals and solvents\nwere at least analytical grade and were used as purchased without\nadditional purification.</p><title>Syntheses</title><title>MIL-101</title><p>A mixture of Cr(NO<sub>3</sub>)<sub>3</sub>\u00b79H<sub>2</sub>O (1.2 g, 3 mmol), terephthalic acid (H<sub>2</sub>bdc; 500 mg, 3\nmmol), 3 M HF (1 mL, 3 mmol), and water (15 mL) was added to a Teflon-lined\nsteel autoclave, heated at a rate of 1 \u00b0C min<sup>\u20131</sup> up to 220 \u00b0C, and kept at this temperature for 6 h. Then the\nmixture was slowly (less than 2 \u00b0C min<sup>\u20131</sup>) cooled\nto room temperature. The crystalline precipitate, containing large\ncolorless H<sub>2</sub>bdc, and green microcrystals of MIL-101 were\nseparated through a coarse glass filter, and then MIL-101 was filtered\non a dense paper filter. The as-synthesized MIL-101 was purified by\na double treatment in boiling ethanol (3 h per each treatment). Brunauer\u2013Emmett\u2013Teller\n(BET) surface area: 3200 m<sup>2</sup> g<sup>\u20131</sup>.</p><title>TfOH@MIL-101\n(<bold>1</bold>)</title><p>MIL-101 (200 mg) was added to an aqueous\nsolution (3.47 mL, 4,12 M) of trifluoromethanesulfonic acid (TfOH;\nAldrich, 98%), and the suspension was stirred 30 min at room temperature.\nThen the solid product was filtered off using a glass filter and dried\nat room temperature for 24 h. Anal. Calcd for MIL-101\u00b76.7TfOH\u00b718H<sub>2</sub>O (C<sub>30.7</sub>H<sub>60.7</sub>Cr<sub>3</sub>F<sub>20.1</sub>O<sub>54.1</sub>S<sub>6.7</sub>): C. 18.0; H. 3.0; S. 10.5. Found:\nC, 17.6; H, 2.7; S, 11.0. Inductively coupled plasma atomic emission\nspectroscopy (ICP-AES) data: the S/Cr ratio is 2.22.</p><title>TsOH@MIL-101\n(<bold>2</bold>)</title><p>MIL-101 (200 mg) was added to 3.6 mL of\na 2.2 M aqueous solution of <italic toggle=\"yes\">p</italic>-toluenesulfonic acid\n(TsOH\u00b7H<sub>2</sub>O), and the suspension was stirred 30 min\nat room temperature. The solid product was filtered off, washed by\n1 mL of water, and dried at 40 \u00b0C for 24 h. Anal. Calcd for MIL-101\u00b71.1TsOH\u00b72H<sub>2</sub>O (C<sub>31.7</sub>H<sub>30.8</sub>Cr<sub>3</sub>O<sub>21.3</sub>S<sub>1.1</sub>): C, 40.3; H, 3.1; S, 3.8. Found: C, 40.3; H, 3.3;\nS, 3.7. ICP-AES data: the S/Cr ratio is 0.37.</p>", "clean_text": "Experimental Section\n\nAll chemicals and solvents were at least analytical grade and were used as purchased without additional purification.\n\nSyntheses\n\nMIL-101\n\nA mixture of Cr(NO3)3\u22c59H2O (1.2 g, 3 mmol), terephthalic acid (H2bdc; 500 mg, 3 mmol), 3 M HF (1 mL, 3 mmol), and water (15 mL) was added to a Teflon-lined steel autoclave, heated at a rate of 1 \u00b0C min-1 up to 220 \u00b0C, and kept at this temperature for 6 h. Then the mixture was slowly (less than 2 \u00b0C min-1) cooled to room temperature. The crystalline precipitate, containing large colorless H2bdc, and green microcrystals of MIL-101 were separated through a coarse glass filter, and then MIL-101 was filtered on a dense paper filter. The as-synthesized MIL-101 was purified by a double treatment in boiling ethanol (3 h per each treatment). Brunauer-Emmett-Teller (BET) surface area: 3200 m2 g-1.\n\nTfOH@MIL-101 (1)\n\nMIL-101 (200 mg) was added to an aqueous solution (3.47 mL, 4,12 M) of trifluoromethanesulfonic acid (TfOH; Aldrich, 98%), and the suspension was stirred 30 min at room temperature. Then the solid product was filtered off using a glass filter and dried at room temperature for 24 h. Anal. Calcd for MIL-101\u22c56.7TfOH\u22c518H2O (C30.7H60.7Cr3F20.1O54.1S6.7): C. 18.0; H. 3.0; S. 10.5. Found: C, 17.6; H, 2.7; S, 11.0. Inductively coupled plasma atomic emission spectroscopy (ICP-AES) data: the S/Cr ratio is 2.22.\n\nTsOH@MIL-101 (2)\n\nMIL-101 (200 mg) was added to 3.6 mL of a 2.2 M aqueous solution of p-toluenesulfonic acid (TsOH\u22c5H2O), and the suspension was stirred 30 min at room temperature. The solid product was filtered off, washed by 1 mL of water, and dried at 40 \u00b0C for 24 h. Anal. Calcd for MIL-101\u22c51.1TsOH\u22c52H2O (C31.7H30.8Cr3O21.3S1.1): C, 40.3; H, 3.1; S, 3.8. Found: C, 40.3; H, 3.3; S, 3.7. ICP-AES data: the S/Cr ratio is 0.37.", "data": [{"meta": {"name": "MIL-101", "symbol": "", "chemical formula": ""}, "processes": [{"synthesis method": "solvothermal synthesis", "precursor": [{"name": "Cr(NO3)3\u00b79H2O", "amount": "1.2", "unit": "g"}, {"name": "terephthalic acid", "amount": "500", "unit": "mg"}, {"name": "3 M HF", "amount": "1", "unit": "mL"}, {"name": "water", "amount": "15", "unit": "mL"}], "pressure": "", "temperature": "220\u00b0C", "time": "6 h", "heating rate": "1\u00b0C min-1", "cooling rate": "<2\u00b0C min-1"}, {"synthesis method": "filtration", "time": "", "atmosphere": "", "pressure": ""}, {"synthesis method": "filtration", "time": "", "atmosphere": "", "pressure": ""}, {"synthesis method": "washing", "washing solution": "boiling ethanol", "amount": "3 h"}, {"synthesis method": "washing", "washing solution": "boiling ethanol", "amount": "3 h"}], "yield": "", "other properties": ["BET surface area: 3200 m2 g-1"]}, {"meta": {"name": "TfOH@MIL-101", "symbol": "1", "chemical formula": "C30.7H60.7Cr3F20.1O54.1S6.7"}, "processes": [{"synthesis method": "filtration", "time": "", "atmosphere": "", "pressure": ""}, {"synthesis method": "drying", "pressure": "", "temperature": "room temperature", "atmosphere": "", "time": "24 h"}], "yield": "", "other properties": ["ICP-AES data: the S/Cr ratio is 2.22"]}, {"meta": {"name": "TsOH@MIL-101", "symbol": "2", "chemical formula": "C31.7H30.8Cr3O21.3S1.1"}, "processes": [{"synthesis method": "filtration", "time": "", "atmosphere": "", "pressure": ""}, {"synthesis method": "washing", "washing solution": "water", "amount": "1 mL"}, {"synthesis method": "drying", "pressure": "", "temperature": "40\u00b0C", "atmosphere": "", "time": "24 h"}], "yield": "", "other properties": ["ICP-AES data: the S/Cr ratio is 0.37"]}], "include_properties": ["solvothermal_synthesis", "filtration", "washing", "drying", "chemical_synthesis", "filtration", "drying"]}]

File: synthesis/800_application/synthesis_am5b02317.json
[{"idx": 6, "type": "text", "classification": "synthesis condition", "content": "<title>Preparation of the Starfish-Shaped\nCo<sub>3</sub>O<sub>4</sub>/ZnFe<sub>2</sub>O<sub>4</sub> Hollow Nanocomposites</title><p>The\nstarfish-shaped Co<sub>3</sub>O<sub>4</sub>/ZnFe<sub>2</sub>O<sub>4</sub> hollow nanocomposites were obtained by a simple heating process\nof the as-synthesized Co<sub>3</sub>O<sub>4</sub>/Fe<sup>III</sup>-MOF-5 in the tube furnace in air at 500 \u00b0C for 2 h with a heating\nrate of 1 \u00b0C min<sup>\u20131</sup>.</p>", "clean_text": "Preparation of the Starfish-Shaped Co3O4/ZnFe2O4 Hollow Nanocomposites\n\nThe starfish-shaped Co3O4/ZnFe2O4 hollow nanocomposites were obtained by a simple heating process of the as-synthesized Co3O4/FeIII-MOF-5 in the tube furnace in air at 500 \u00b0C for 2 h with a heating rate of 1 \u00b0C min-1.", "data": [{"meta": {"name": "Co3O4/ZnFe2O4 Hollow Nanocomposites", "symbol": "", "chemical formula": ""}, "processes": [{"synthesis method": "heat treatment", "heat treatment method": "heating process", "atmosphere": "air", "heat treatment temperature": "500 \u00b0C", "heat treatment time": "2 h", "heating rate": "1 \u00b0C min\u20131", "cooling rate": ""}], "yield": "", "other properties": []}], "include_properties": ["chemical_synthesis", "heat_treatment"]}]

File: synthesis/800_application/synthesis_am5b04979.json
[{"idx": "10, 26", "type": "text", "classification": "synthesis condition", "content": "<title>Procedure 2</title><p>Stock solutions of Zn\u00ad(NO<sub>3</sub>)<sub>2</sub>\u00b76H<sub>2</sub>O (0.058 g) in 0.8 g of water and 2-MeIM (0.129\ng) in 8 g of water were prepared. The molar ratio of Zn\u00ad(NO<sub>3</sub>)<sub>2</sub> to 2-MeIM when the two stock solutions were mixed together\nwas 1:7.4:2313 (H<sub>2</sub>O) or 1:7.4:1301 (MeOH).</p><p>Synthesis with modified SOS particles was first investigated\nin aqueous medium. Using procedure 1 and SOS-COOH particles, similar\nZIF-8 shell morphology was observed (compared to that of the SOS-SH\nparticles). The SOS-COOH particles were densely coated with ZIF-8\nnanospheres. Interspacing porosity between the ZIF-8 nanospheres was\nestimated to be in the range of 50\u2013100 nm on the basis of the\nSEM images (<ext-link xlink:href=\"http://pubs.acs.org/doi/suppl/10.1021/acsami.5b04979/suppl_file/am5b04979_si_001.pdf\" xlink:type=\"simple\">Figure S4</ext-link>). With procedure\n2 in water, a thick ZIF-8 film covering the silica nanospheres on\nthe surface of SOS particles was observed (<ext-link xlink:href=\"http://pubs.acs.org/doi/suppl/10.1021/acsami.5b04979/suppl_file/am5b04979_si_001.pdf\" xlink:type=\"simple\">Figure S5</ext-link>). Because both \u2212COOH and \u2212SH could adsorb\nZn<sup>2+</sup>, the effect of the presence of \u2212COOH was not\nsignificant for the synthesis in aqueous medium. A distinct morphology\nchange of ZIF-8 was observed when the SOS-NH<sub>2</sub> particles\nwere used as the scaffold. Randomly packed nanoplate crystals were\nobserved on the SOS surface when synthesis procedure 1 in water was\nfollowed (<ext-link xlink:href=\"http://pubs.acs.org/doi/suppl/10.1021/acsami.5b04979/suppl_file/am5b04979_si_001.pdf\" xlink:type=\"simple\">Figure S6</ext-link>). With synthesis by\nprocedure 2, finer nanoplates were formed, appearing to grow from\nthe SOS surface (B). The PXRD analysis demonstrated that the nanoplates were ZIF-8\ncrystals (<ext-link xlink:href=\"http://pubs.acs.org/doi/suppl/10.1021/acsami.5b04979/suppl_file/am5b04979_si_001.pdf\" xlink:type=\"simple\">Figure S7</ext-link>). It should be noted\nthat the unattached ZIF-8 in suspension remained unchanged (<ext-link xlink:href=\"http://pubs.acs.org/doi/suppl/10.1021/acsami.5b04979/suppl_file/am5b04979_si_001.pdf\" xlink:type=\"simple\">Figure S8</ext-link>), which strongly suggests that the\nsurface functional groups have a strong influence on the final morphology\nof ZIF-8 crystals. The BET surface areas are in the range of 250\u2013400\nm<sup>2</sup>/g for the composite microspheres, varying depending\non the different density of ZIF-8 coating on the surface under different\nsynthesis conditions.</p>", "clean_text": "Procedure 2\n\nStock solutions of Zn(NO3)2\u22c56H2O (0.058 g) in 0.8 g of water and 2-MeIM (0.129 g) in 8 g of water were prepared. The molar ratio of Zn(NO3)2 to 2-MeIM when the two stock solutions were mixed together was 1:7.4:2313 (H2O) or 1:7.4:1301 (MeOH).\n\nSynthesis with modified SOS particles was first investigated in aqueous medium. Using procedure 1 and SOS-COOH particles, similar ZIF-8 shell morphology was observed (compared to that of the SOS-SH particles). The SOS-COOH particles were densely coated with ZIF-8 nanospheres. Interspacing porosity between the ZIF-8 nanospheres was estimated to be in the range of 50-100 nm on the basis of the SEM images (Figure S4). With procedure 2 in water, a thick ZIF-8 film covering the silica nanospheres on the surface of SOS particles was observed (Figure S5). Because both -COOH and -SH could adsorb Zn2+, the effect of the presence of -COOH was not significant for the synthesis in aqueous medium. A distinct morphology change of ZIF-8 was observed when the SOS-NH2 particles were used as the scaffold. Randomly packed nanoplate crystals were observed on the SOS surface when synthesis procedure 1 in water was followed (Figure S6). With synthesis by procedure 2, finer nanoplates were formed, appearing to grow from the SOS surface (B). The PXRD analysis demonstrated that the nanoplates were ZIF-8 crystals (Figure S7). It should be noted that the unattached ZIF-8 in suspension remained unchanged (Figure S8), which strongly suggests that the surface functional groups have a strong influence on the final morphology of ZIF-8 crystals. The BET surface areas are in the range of 250-400 m2/g for the composite microspheres, varying depending on the different density of ZIF-8 coating on the surface under different synthesis conditions.", "data": [{"meta": {"name": "Procedure 2", "symbol": "", "chemical formula": ""}, "processes": [{"synthesis method": "chemical synthesis", "precursor": [{"name": "Zn\u00ad(NO3)2\u00b76H2O", "amount": "0.058", "unit": "g"}, {"name": "2-MeIM", "amount": "0.129", "unit": "g"}], "solution": [{"name": "water", "amount": "0.8", "unit": "g"}, {"name": "water", "amount": "8", "unit": "g"}], "pressure": "", "temperature": "", "time": ""}, {"synthesis method": "SEM analysis", "observation": "ZIF-8 shell morphology", "range of porosity": "50-100 nm"}, {"synthesis method": "SEM analysis", "observation": "thick ZIF-8 film covering the silica nanospheres"}, {"synthesis method": "SEM analysis", "observation": "randomly packed nanoplate crystals on the SOS surface"}, {"synthesis method": "SEM analysis", "observation": "finer nanoplates formed, appearing to grow from the SOS surface"}, {"synthesis method": "PXRD analysis", "observation": "ZIF-8 crystals"}], "yield": "", "other properties": []}], "include_properties": ["chemical_synthesis"]}]

File: synthesis/800_application/synthesis_am6b04272.json
[{"idx": 8, "type": "text", "classification": "synthesis condition", "content": "<title>Materials and Methods</title><title>MOF Synthesis and Characterization</title><p>MIL-101\u00ad(Cr) was synthesized according to a previously reported procedure followed by some additional purification steps\ndescribed in the literature. Briefly,\n0.7 g of chromium chloride hexahydrate (CrCl<sub>3</sub>\u00b76H<sub>2</sub>O, Sigma-Aldrich, \u226598%) was mixed with 26 mL of deionized\nwater. Then, 0.45 g of terephthalic acid (H<sub>2</sub>BDC, Sigma-Aldrich,\n98%) was added. The mixture was placed inside a PTFE-TFM pressure\nvessel, and then heated in a microwave oven (Multiwave 3000, Anton\nPaar) to 453 K for 30 min. The sample was recovered by centrifugation\nat 10\u202f000 rpm for 10 min and washed several times with deionized\nwater. To remove the terephthalic acid remaining within the pores\nof the MOF, MIL-101\u00ad(Cr) was dispersed in EtOH (1 g dispersed in 50\nmL), placed in an autoclave and heated to 373 K overnight. After that,\nthe product was recovered by centrifugation at 10\u202f000 rpm for\n10 min and dispersed in an aqueous solution of NH<sub>4</sub>F 30\nmM (1 g dispersed in 150 mL) at 333 K for 10 h. Finally the solid\nwas washed with abundant hot water to remove traces of NH<sub>4</sub>F, dispersed in MeOH, and stored in the solvent. No drying was applied\nto the material to minimize NP aggregation.</p>", "clean_text": "Materials and Methods\n\nMOF Synthesis and Characterization\n\nMIL-101(Cr) was synthesized according to a previously reported procedure followed by some additional purification steps described in the literature. Briefly, 0.7 g of chromium chloride hexahydrate (CrCl3\u22c56H2O, Sigma-Aldrich, \u226598%) was mixed with 26 mL of deionized water. Then, 0.45 g of terephthalic acid (H2BDC, Sigma-Aldrich, 98%) was added. The mixture was placed inside a PTFE-TFM pressure vessel, and then heated in a microwave oven (Multiwave 3000, Anton Paar) to 453 K for 30 min. The sample was recovered by centrifugation at 10000 rpm for 10 min and washed several times with deionized water. To remove the terephthalic acid remaining within the pores of the MOF, MIL-101(Cr) was dispersed in EtOH (1 g dispersed in 50 mL), placed in an autoclave and heated to 373 K overnight. After that, the product was recovered by centrifugation at 10000 rpm for 10 min and dispersed in an aqueous solution of NH4F 30 mM (1 g dispersed in 150 mL) at 333 K for 10 h. Finally the solid was washed with abundant hot water to remove traces of NH4F, dispersed in MeOH, and stored in the solvent. No drying was applied to the material to minimize NP aggregation.", "data": [{"meta": {"name": "MIL-101\u00ad(Cr)", "symbol": "", "chemical formula": ""}, "processes": [{"synthesis method": "microwave-assisted synthesis", "precursor": [{"name": "chromium chloride hexahydrate", "amount": "0.7", "unit": "g"}], "solution": [{"name": "deionized water", "amount": "26", "unit": "mL"}, {"name": "terephthalic acid", "amount": "0.45", "unit": "g"}], "temperature": "453 K", "atmosphere": "", "time": "30 min"}, {"synthesis method": "centrifugation", "revolution per time": "10,000 rpm", "relative centrifugal force": "", "time": "10 min"}, {"synthesis method": "washing", "washing solution": "deionized water", "amount": ""}, {"synthesis method": "dispersion", "dispersion solution": "EtOH", "amount": "1 g dispersed in 50 mL", "pressure": "", "temperature": "373 K", "time": "overnight"}, {"synthesis method": "centrifugation", "revolution per time": "10,000 rpm", "relative centrifugal force": "", "time": "10 min"}, {"synthesis method": "dispersion", "dispersion solution": "aqueous solution of NH4F 30 mM", "amount": "1 g dispersed in 150 mL", "pressure": "", "temperature": "333 K", "time": "10 h"}, {"synthesis method": "washing", "washing solution": "hot water", "amount": "abundant"}, {"synthesis method": "dispersion", "dispersion solution": "MeOH", "amount": "", "pressure": "", "temperature": "", "time": ""}, {"synthesis method": "storage", "storage solution": "MeOH", "amount": "", "pressure": "", "temperature": "", "time": ""}]}], "include_properties": ["microwave_assisted_synthesis", "centrifugation", "washing"]}]

File: synthesis/800_application/synthesis_am6b05375.json
[{"idx": 9, "type": "text", "classification": "synthesis condition", "content": "<title>Solvothermal\nSynthesis (STS) of STS Ni-BTC, STS Fe-BTC, and STS Fe/Ni-BTC</title><p>STS Ni-BTC was synthesized via a solvothermal process reported previously. Briefly, 0.43 g of Ni\u00ad(NO<sub>3</sub>)\u00b76H<sub>2</sub>O, 0.205 g of 1,3,5-trimesic acid (BTC), 0.055 g of 2-methyl-imidazole,\nand 15 mL of N, N-dimethylformamide (DMF) were put into a 20 mL Teflon-lined\nautoclave and heated at 170 \u00b0C for 2 days. After allowing to\nroom temperature, the crystals were washed with DMF and ethanol subsequently\nfor 3 times, and finally dried under vacuum at 80 \u00b0C for 24 h.\nSTS Fe-BTC was synthesized via a solvothermal process reported previously\nwith corresponding alterations: 1.1999 g of Fe\u00ad(NO<sub>3</sub>)<sub>3</sub>\u00b79H<sub>2</sub>O, 0.4129 g of BTC, 0.2976\nmL of HF solution (40 wt %), and 15 mL of H<sub>2</sub>O were put\ninto a 20 mL Teflon-lined autoclave and heated at 150 \u00b0C for\n84 h. After allowing to room temperature, the orange crystals were\ncentrifuged. A treatment in hot deionized water (80 \u00b0C) for 3\nh and followed by hot ethanol (60 \u00b0C) for 1h was applied to decrease\nthe amount of residual BTC. The final products were washed with ethanol\nand dried vacuum at 80 \u00b0C for 24 h. STS FeNi-BTC was synthesized\nwith the identical method of STS Ni-BTC in the presence of Fe\u00ad(NO<sub>3</sub>)<sub>3</sub>\u00b79H<sub>2</sub>O with the Fe/Ni molar ratio\nof 1/10.</p>", "clean_text": "Solvothermal Synthesis (STS) of STS Ni-BTC, STS Fe-BTC, and STS Fe/Ni-BTC\n\nSTS Ni-BTC was synthesized via a solvothermal process reported previously. Briefly, 0.43 g of Ni(NO3)\u22c56H2O, 0.205 g of 1,3,5-trimesic acid (BTC), 0.055 g of 2-methyl-imidazole, and 15 mL of N, N-dimethylformamide (DMF) were put into a 20 mL Teflon-lined autoclave and heated at 170 \u00b0C for 2 days. After allowing to room temperature, the crystals were washed with DMF and ethanol subsequently for 3 times, and finally dried under vacuum at 80 \u00b0C for 24 h. STS Fe-BTC was synthesized via a solvothermal process reported previously with corresponding alterations: 1.1999 g of Fe(NO3)3\u22c59H2O, 0.4129 g of BTC, 0.2976 mL of HF solution (40 wt %), and 15 mL of H2O were put into a 20 mL Teflon-lined autoclave and heated at 150 \u00b0C for 84 h. After allowing to room temperature, the orange crystals were centrifuged. A treatment in hot deionized water (80 \u00b0C) for 3 h and followed by hot ethanol (60 \u00b0C) for 1h was applied to decrease the amount of residual BTC. The final products were washed with ethanol and dried vacuum at 80 \u00b0C for 24 h. STS FeNi-BTC was synthesized with the identical method of STS Ni-BTC in the presence of Fe(NO3)3\u22c59H2O with the Fe/Ni molar ratio of 1/10.", "data": [{"meta": {"name": "STS Ni-BTC", "symbol": "", "chemical formula": ""}, "processes": [{"synthesis method": "solvothermal synthesis", "precursor": [{"name": "Ni\u00ad(NO3)\u00b76H2O", "amount": "0.43", "unit": "g"}, {"name": "1,3,5-trimesic acid (BTC)", "amount": "0.205", "unit": "g"}, {"name": "2-methyl-imidazole", "amount": "0.055", "unit": "g"}], "solvent": [{"name": "N, N-dimethylformamide (DMF)", "amount": "15", "unit": "mL"}], "pressure": "", "temperature": "170 \u00b0C", "time": "2 days", "heating rate": "", "cooling rate": ""}, {"synthesis method": "washing", "washing solution": "DMF and ethanol", "amount": "3 times"}, {"synthesis method": "drying", "pressure": "", "temperature": "80 \u00b0C", "atmosphere": "vacuum", "time": "24 h"}]}, {"meta": {"name": "STS Fe-BTC", "symbol": "", "chemical formula": ""}, "processes": [{"synthesis method": "solvothermal synthesis", "precursor": [{"name": "Fe\u00ad(NO3)3\u00b79H2O", "amount": "1.1999", "unit": "g"}, {"name": "BTC", "amount": "0.4129", "unit": "g"}, {"name": "HF solution (40 wt %)", "amount": "0.2976", "unit": "mL"}], "solvent": [{"name": "H2O", "amount": "15", "unit": "mL"}], "pressure": "", "temperature": "150 \u00b0C", "time": "84 h", "heating rate": "", "cooling rate": ""}, {"synthesis method": "centrifugation", "revolution per time": "", "relative centrifugal force": "", "time": "", "temperature": ""}, {"synthesis method": "washing", "washing solution": "hot deionized water (80 \u00b0C) and hot ethanol (60 \u00b0C)", "amount": "3 h and 1h"}, {"synthesis method": "drying", "pressure": "", "temperature": "80 \u00b0C", "atmosphere": "vacuum", "time": "24 h"}]}, {"meta": {"name": "STS Fe/Ni-BTC", "symbol": "", "chemical formula": ""}, "processes": [{"synthesis method": "solvothermal synthesis", "precursor": [{"name": "Ni\u00ad(NO3)\u00b76H2O", "amount": "0.43", "unit": "g"}, {"name": "1,3,5-trimesic acid (BTC)", "amount": "0.205", "unit": "g"}, {"name": "2-methyl-imidazole", "amount": "0.055", "unit": "g"}, {"name": "Fe\u00ad(NO3)3\u00b79H2O", "amount": "", "unit": ""}], "solvent": [{"name": "N, N-dimethylformamide (DMF)", "amount": "15", "unit": "mL"}], "pressure": "", "temperature": "170 \u00b0C", "time": "2 days", "heating rate": "", "cooling rate": ""}, {"synthesis method": "washing", "washing solution": "DMF and ethanol", "amount": "3 times"}, {"synthesis method": "drying", "pressure": "", "temperature": "80 \u00b0C", "atmosphere": "vacuum", "time": "24 h"}]}], "include_properties": ["solvothermal_synthesis", "centrifugation", "washing", "drying"]}]

File: synthesis/800_application/synthesis_am7b05504.json
[{"idx": 8, "type": "text", "classification": "synthesis condition", "content": "<title>Synthesis\nof Inorganic Particles</title><title>Preparation of UiO-66-NH<sub>2</sub>\n</title><p>ZrCl<sub>4</sub> (0.52g) and H<sub>2</sub>BDC-NH<sub>2</sub> (0.17g)\nwere dissolved in a mixed solution of DMF (8 mL) and formic acid (0.8\nmL) by sonication. Then, the mixture was kept static standing at 120\n\u00b0C for 24 h inside a 25 mL autoclave. The obtained precipitate\nwas collected by centrifugation and washed with DMF and methanol 3\ntimes, respectively. Thereafter, the crystals were further immersed\nin methanol for 2 days for the solution exchange. After being dried\nunder reduced pressure for 12 h at 80 \u00b0C, UiO-66-NH<sub>2</sub> was obtained. The preparation scheme was illustrated in A.</p>", "clean_text": "Synthesis of Inorganic Particles\n\nPreparation of UiO-66-NH2 \n\nZrCl4 (0.52g) and H2BDC-NH2 (0.17g) were dissolved in a mixed solution of DMF (8 mL) and formic acid (0.8 mL) by sonication. Then, the mixture was kept static standing at 120 \u00b0C for 24 h inside a 25 mL autoclave. The obtained precipitate was collected by centrifugation and washed with DMF and methanol 3 times, respectively. Thereafter, the crystals were further immersed in methanol for 2 days for the solution exchange. After being dried under reduced pressure for 12 h at 80 \u00b0C, UiO-66-NH2 was obtained. The preparation scheme was illustrated in A.", "data": [{"meta": {"name": "UiO-66-NH2", "symbol": "", "chemical formula": ""}, "processes": [{"synthesis method": "sonication", "composition": "ZrCl4 (0.52g), H2BDC-NH2 (0.17g)", "power": "", "solvent": "DMF (8 mL), formic acid (0.8 mL)", "temperature": "120\u00b0C", "time": "24 h", "type": ""}, {"synthesis method": "centrifugation", "revolution per time": "", "relative centrifugal force": "", "time": "", "temperature": "", "additive": [{"name": "DMF", "amount": "", "unit": ""}, {"name": "methanol", "amount": "", "unit": ""}], "tube material": "", "tube volume": ""}, {"synthesis method": "washing", "washing solution": "DMF, methanol", "amount": "3 times"}, {"synthesis method": "solution exchange", "solution": "methanol", "time": "2 days"}, {"synthesis method": "drying", "pressure": "reduced pressure", "temperature": "80\u00b0C", "atmosphere": "", "time": "12 h"}], "yield": ""}], "include_properties": ["solvothermal_synthesis", "sonication", "centrifugation", "washing", "drying"]}]

File: synthesis/800_application/synthesis_am7b09218.json
[{"idx": "8, 13", "type": "text", "classification": "synthesis condition", "content": "<title>Construction\nof DhHP-6@ZIF-8 through Biomimetic Mineralization</title><p>Typically,\n9 mL of HMeIM solution (1.0 M) was mixed with 1 mL of Zn\u00ad(OAc)<sub>2</sub> solution (0.3 mM), 200 \u03bcL of methanol, and 400 \u03bcL\nof DhHP-6 solution (4 mg). The mixture was incubated at room temperature\nfor 3 h, and then the solids were collected and washed with deionized\nwater until no absorbance of DhHP-6 at 387 nm could be detected in\nthe supernatant. The solids were subsequently dried at room temperature\nto obtain composite DhHP-6@ZIF-8. Similarly, blank ZIF-8 was constructed\nas described above except for no addition of DhHP-6, namely, me-ZIF-8.\nThe DhHP-6 loading in ZIF-8 was calculated as follows<disp-formula id=\"ueq1\">\n<alternatives>\n<graphic xlink:href=\"am-2017-09218n_m001.gif\"></graphic>\n<mml:math display=\"block\">\n<mml:mi>DhHP</mml:mi>\n<mml:mo>\u2010</mml:mo>\n<mml:mn>6</mml:mn>\n<mml:mspace width=\".25em\"></mml:mspace>\n<mml:mi>loading</mml:mi>\n<mml:mspace width=\"0.25em\"></mml:mspace>\n<mml:mrow>\n<mml:mo stretchy=\"false\">(</mml:mo>\n<mml:mo>%</mml:mo>\n<mml:mo stretchy=\"false\">)</mml:mo>\n</mml:mrow>\n<mml:mo>=</mml:mo>\n<mml:mrow>\n<mml:mo stretchy=\"false\">[</mml:mo>\n<mml:mrow>\n<mml:mo stretchy=\"false\">(</mml:mo>\n<mml:mi>A</mml:mi>\n<mml:mo>\u2212</mml:mo>\n<mml:mi>B</mml:mi>\n<mml:mo stretchy=\"false\">)</mml:mo>\n</mml:mrow>\n<mml:mo>/</mml:mo>\n<mml:mi>A</mml:mi>\n<mml:mo stretchy=\"false\">]</mml:mo>\n</mml:mrow>\n<mml:mo>\u00d7</mml:mo>\n<mml:mn>100</mml:mn>\n<mml:mo>%</mml:mo>\n</mml:math>\n</alternatives>\n</disp-formula>where <italic>A</italic> and <italic>B</italic> represent the amounts of DhHP-6\nin the initial solution and washing solution, respectively, which\nwere measured based on the absorbance at 387 nm by a Shimadzu 2500\nultraviolet\u2013visible spectrophotometer (Tokyo, Japan).</p><title>Synthesis of PEO-<italic>co</italic>-poly\u00ad(PEGMA<sub>500</sub>) Using PEO-Br as a Macroinitiator</title><p>Macroinitiator PEO-Br was synthesized according to the previous\nreport. Briefly, PEO<sub>2000</sub>-OH\n(1.33 \u00d7 10<sup>\u20132</sup> mol) was dissolved in 30 mL of\nTHF in a two-necked round-bottom flask equipped with a magnetic stirrer\nbar under argon, followed by the addition of triethylamine (2.85 \u00d7\n10<sup>\u20132</sup> mol) by syringe. The solution was cooled in\nan ice/salt mixture, and 2-bromoisobutyryl bromide (2.86 \u00d7 10<sup>\u20132</sup> mol) was added dropwise over a period of 1 h. The\nreaction continued overnight at room temperature under a nitrogen\natmosphere. The triethylammonium bromide precipitate was removed by\nfiltration, and the product was dissolved in distilled water after\nevaporating THF and extracted with dichloromethane three times. The\ncollected organic layer was dried over magnesium sulfate, filtered,\nand concentrated by evaporating the excess solvent by a rotary evaporator.\nFinally, the sample was poured into hexane and macroinitiator PEO-Br\nwas obtained through decanting hexane and drying under vacuum at 40 \u00b0C\n(yield: 98.0%). For the synthesis of PEO-<italic>co</italic>-poly\u00ad(PEGMA<sub>500</sub>), 120 mg of macroinitiator PEO-Br (0.04 mmol) with <italic>M</italic>\n<sub>n</sub> value of 3106 g/mol, determined by GPC, was\ndissolved in 2 mL of distilled water in a 10 mL branch-necked flask.\nDhHP-6@ZIF-8 (6.1 mg, 1.16 \u00d7 10<sup>\u20133</sup> mmol) and\nPEGMA<sub>500</sub> (0.283 g, 2.5 mmol) were added into the flask,\nafter which the system was purged with nitrogen for 0.5 h. Asc solution\n(0.12 mL, 0.035 mmol in distilled water) was added into the reaction\nmixture, and the system was sealed under a nitrogen atmosphere and\nsubjected to ATRP reaction for 4 h. The reaction mixture was filtrated,\ndialyzed against distilled water for 3 days (molecular weight cutoff:\n3500 Da), and lyophilized to obtain product PEO-<italic>co</italic>-poly\u00ad(PEGMA<sub>500</sub>).</p>", "clean_text": "Construction of DhHP-6@ZIF-8 through Biomimetic Mineralization\n\nTypically, 9 mL of HMeIM solution (1.0 M) was mixed with 1 mL of Zn(OAc)2 solution (0.3 mM), 200 \u03bcL of methanol, and 400 \u03bcL of DhHP-6 solution (4 mg). The mixture was incubated at room temperature for 3 h, and then the solids were collected and washed with deionized water until no absorbance of DhHP-6 at 387 nm could be detected in the supernatant. The solids were subsequently dried at room temperature to obtain composite DhHP-6@ZIF-8. Similarly, blank ZIF-8 was constructed as described above except for no addition of DhHP-6, namely, me-ZIF-8. The DhHP-6 loading in ZIF-8 was calculated as follows    DhHP - 6  loading   ( % )  =  [  ( A - B )  / A ]  \u00d7 100 %   where A and B represent the amounts of DhHP-6 in the initial solution and washing solution, respectively, which were measured based on the absorbance at 387 nm by a Shimadzu 2500 ultraviolet-visible spectrophotometer (Tokyo, Japan).\n\nSynthesis of PEO-co-poly(PEGMA500) Using PEO-Br as a Macroinitiator\n\nMacroinitiator PEO-Br was synthesized according to the previous report. Briefly, PEO2000-OH (1.33 \u00d7 10-2 mol) was dissolved in 30 mL of THF in a two-necked round-bottom flask equipped with a magnetic stirrer bar under argon, followed by the addition of triethylamine (2.85 \u00d7 10-2 mol) by syringe. The solution was cooled in an ice/salt mixture, and 2-bromoisobutyryl bromide (2.86 \u00d7 10-2 mol) was added dropwise over a period of 1 h. The reaction continued overnight at room temperature under a nitrogen atmosphere. The triethylammonium bromide precipitate was removed by filtration, and the product was dissolved in distilled water after evaporating THF and extracted with dichloromethane three times. The collected organic layer was dried over magnesium sulfate, filtered, and concentrated by evaporating the excess solvent by a rotary evaporator. Finally, the sample was poured into hexane and macroinitiator PEO-Br was obtained through decanting hexane and drying under vacuum at 40 \u00b0C (yield: 98.0%). For the synthesis of PEO-co-poly(PEGMA500), 120 mg of macroinitiator PEO-Br (0.04 mmol) with M n value of 3106 g/mol, determined by GPC, was dissolved in 2 mL of distilled water in a 10 mL branch-necked flask. DhHP-6@ZIF-8 (6.1 mg, 1.16 \u00d7 10-3 mmol) and PEGMA500 (0.283 g, 2.5 mmol) were added into the flask, after which the system was purged with nitrogen for 0.5 h. Asc solution (0.12 mL, 0.035 mmol in distilled water) was added into the reaction mixture, and the system was sealed under a nitrogen atmosphere and subjected to ATRP reaction for 4 h. The reaction mixture was filtrated, dialyzed against distilled water for 3 days (molecular weight cutoff: 3500 Da), and lyophilized to obtain product PEO-co-poly(PEGMA500).", "data": [{"meta": {"name": "DhHP-6@ZIF-8", "symbol": "", "chemical formula": ""}, "processes": [{"synthesis method": "chemical synthesis", "precursor": [{"name": "HMeIM solution", "amount": "9", "unit": "mL"}, {"name": "Zn\u00ad(OAc)2 solution", "amount": "1", "unit": "mL"}, {"name": "methanol", "amount": "200", "unit": "\u03bcL"}, {"name": "DhHP-6 solution", "amount": "400", "unit": "\u03bcL"}], "pressure": "", "temperature": "room temperature", "time": "3 h"}, {"synthesis method": "washing", "washing solution": "deionized water", "amount": ""}, {"synthesis method": "drying", "pressure": "", "temperature": "room temperature", "atmosphere": "", "time": ""}]}, {"meta": {"name": "me-ZIF-8", "symbol": "", "chemical formula": ""}, "processes": [{"synthesis method": "chemical synthesis", "precursor": [{"name": "Zn\u00ad(OAc)2 solution", "amount": "1", "unit": "mL"}, {"name": "methanol", "amount": "200", "unit": "\u03bcL"}], "pressure": "", "temperature": "room temperature", "time": "3 h"}, {"synthesis method": "washing", "washing solution": "deionized water", "amount": ""}, {"synthesis method": "drying", "pressure": "", "temperature": "room temperature", "atmosphere": "", "time": ""}]}], "include_properties": ["chemical_synthesis", "washing", "drying", "chemical_synthesis", "filtration"]}]

File: synthesis/800_application/synthesis_am7b12661.json
[{"idx": "6, 8, 9, 10, 11", "type": "text", "classification": "synthesis condition", "content": "<title>Materials and Methods</title><title>Synthesis of MOF-5</title><p>Terephthalic acid (0.95 g) and Zn\u00ad(NO<sub>3</sub>)<sub>2</sub>\u00b76H<sub>2</sub>O (5.03 g) were dissolved\nin 80 mL of <italic>N</italic>,<italic>N</italic>-dimethylacetamide\n(DMA) in a 100 mL flask at room temperature. The solution was then\ncontinuously stirred at 600 rpm and refluxed at 120 \u00b0C for 17\nh, at a heating rate of 5 \u00b0C min<sup>\u20131</sup>. The precipitate\nobtained was collected after the solution had cooled down and was\nwashed with DMA three times before drying under vacuum overnight at\n80 \u00b0C.</p><title>Synthesis of C550</title><p>Two hundred and\nforty milligrams\nof as-prepared ZnO@C550 was mixed with 30 mL of 3 mol L<sup>\u20131</sup> KOH solution and stirred overnight. The precipitate was centrifuged\nand washed with water several times to remove K<sup>+</sup> ions before\ndrying in an oven at 80 \u00b0C. The powder was black and denoted\nC550.</p><title>Synthesis of ZnO@CC</title><p>Hundred and eighty milligrams of\nZnO@C550 was added into 20 mL of 0.1 mol L<sup>\u20131</sup> solution\nof glucose and stirred for 30 min before being transferred to the\n120 mL autoclave. The autoclave was put into the oven and heated at\na rate of 5 \u00b0C min<sup>\u20131</sup> to 180 \u00b0C, left for\n2 h, and then cooled down to room temperature. The solution was then\nfiltered and washed with ethanol and water several times before drying\nin vacuum at 80 \u00b0C.</p><title>Synthesis of Ag<sub>2</sub>S Quantum Dots\n(SSQDs)</title><p>Silver\nsulfide (Ag<sub>2</sub>S) quantum dots (SSQDs) were synthesized via\nthermal decomposition of silver diethyldithiocarbamate, Ag\u00ad(DDTC),\nas described in the literature. Briefly,\n0.1 mmol of Ag\u00ad(DDTC) was added to 10 g of 1-dodecanethiol (DT) in\na 100 mL three-necked flask at room temperature. Oxygen was removed\nfrom the slurry with vigorous magnetic stirring under vacuum for 5\nmin. The reaction flask was refilled with Ar, and the reaction temperature\nwas raised to 130 \u00b0C at a rate of 10 \u00b0C min<sup>\u20131</sup> and retained at this temperature for 1 min to allow the growth of\n2.7 nm SSQDs. The solution was cooled to room temperature under ambient\natmosphere, and 50 mL of ethanol was subsequently poured into the\nsolution. Ag<sub>2</sub>S QDs were collected by centrifugation at\n16\u2009000<italic>g</italic> for 30 min. To render Ag<sub>2</sub>S QDs hydrophilic with a carboxylic acid group capping, ligand exchange\nof DT with dihydrolipoic acid (DHLA) was performed. A mixture of as-prepared Ag<sub>2</sub>S QDs (10 mg), cyclohexane\n(15 mL), ethanol (15 mL), and DHLA (100 g) was stirred at room temperature\nfor 48 h. The hydrophilic Ag<sub>2</sub>S QDs were collected by centrifugation\nat 16\u2009000<italic>g</italic> for 1 h, washed with deionized\nwater twice, redispersed in deionized water, and stored at 4 \u00b0C\nin the dark.</p><title>Synthesis of SSQD-Inlayed ZnO/C</title><p>Two hundred microliters\nof as-prepared SSQD solution (5 mg mL<sup>\u20131</sup>) was mixed\nwith 20 mL of 0.1 mol L<sup>\u20131</sup> solution of glucose by\nstirring. Then, 180 mg of ZnO@C550 was added and stirred for 30 min\nbefore transfer to the 120 mL autoclave. The autoclave was put into\nthe oven and heated at a rate of 5 \u00b0C min<sup>\u20131</sup> to 180 \u00b0C, left for 2 h, and then cooled down to room temperature.\nThe solution was then filtered and washed with ethanol and water several\ntimes before drying in vacuum at 80 \u00b0C. The powder obtained was\nheated in Ar at a rate of 2 \u00b0C min<sup>\u20131</sup> to a temperature\nof 550\u00b0C and calcined for 5 h to transfer SSQDs into the ZnO@C\ncomposite, the final material being denoted as ZnO@CC/SSQD<sub>m</sub>. Similarly, when 600 \u03bcL of SSQD solution was used with 180\nmg of ZnO/C550 with the same method, the product was labeled ZnO@CC/SSQD<sub>3m</sub>.</p>", "clean_text": "Materials and Methods\n\nSynthesis of MOF-5\n\nTerephthalic acid (0.95 g) and Zn(NO3)2\u22c56H2O (5.03 g) were dissolved in 80 mL of N,N-dimethylacetamide (DMA) in a 100 mL flask at room temperature. The solution was then continuously stirred at 600 rpm and refluxed at 120 \u00b0C for 17 h, at a heating rate of 5 \u00b0C min-1. The precipitate obtained was collected after the solution had cooled down and was washed with DMA three times before drying under vacuum overnight at 80 \u00b0C.\n\nSynthesis of C550\n\nTwo hundred and forty milligrams of as-prepared ZnO@C550 was mixed with 30 mL of 3 mol L-1 KOH solution and stirred overnight. The precipitate was centrifuged and washed with water several times to remove K+ ions before drying in an oven at 80 \u00b0C. The powder was black and denoted C550.\n\nSynthesis of ZnO@CC\n\nHundred and eighty milligrams of ZnO@C550 was added into 20 mL of 0.1 mol L-1 solution of glucose and stirred for 30 min before being transferred to the 120 mL autoclave. The autoclave was put into the oven and heated at a rate of 5 \u00b0C min-1 to 180 \u00b0C, left for 2 h, and then cooled down to room temperature. The solution was then filtered and washed with ethanol and water several times before drying in vacuum at 80 \u00b0C.\n\nSynthesis of Ag2S Quantum Dots (SSQDs)\n\nSilver sulfide (Ag2S) quantum dots (SSQDs) were synthesized via thermal decomposition of silver diethyldithiocarbamate, Ag(DDTC), as described in the literature. Briefly, 0.1 mmol of Ag(DDTC) was added to 10 g of 1-dodecanethiol (DT) in a 100 mL three-necked flask at room temperature. Oxygen was removed from the slurry with vigorous magnetic stirring under vacuum for 5 min. The reaction flask was refilled with Ar, and the reaction temperature was raised to 130 \u00b0C at a rate of 10 \u00b0C min-1 and retained at this temperature for 1 min to allow the growth of 2.7 nm SSQDs. The solution was cooled to room temperature under ambient atmosphere, and 50 mL of ethanol was subsequently poured into the solution. Ag2S QDs were collected by centrifugation at 16000g for 30 min. To render Ag2S QDs hydrophilic with a carboxylic acid group capping, ligand exchange of DT with dihydrolipoic acid (DHLA) was performed. A mixture of as-prepared Ag2S QDs (10 mg), cyclohexane (15 mL), ethanol (15 mL), and DHLA (100 g) was stirred at room temperature for 48 h. The hydrophilic Ag2S QDs were collected by centrifugation at 16000g for 1 h, washed with deionized water twice, redispersed in deionized water, and stored at 4 \u00b0C in the dark.\n\nSynthesis of SSQD-Inlayed ZnO/C\n\nTwo hundred microliters of as-prepared SSQD solution (5 mg mL-1) was mixed with 20 mL of 0.1 mol L-1 solution of glucose by stirring. Then, 180 mg of ZnO@C550 was added and stirred for 30 min before transfer to the 120 mL autoclave. The autoclave was put into the oven and heated at a rate of 5 \u00b0C min-1 to 180 \u00b0C, left for 2 h, and then cooled down to room temperature. The solution was then filtered and washed with ethanol and water several times before drying in vacuum at 80 \u00b0C. The powder obtained was heated in Ar at a rate of 2 \u00b0C min-1 to a temperature of 550\u00b0C and calcined for 5 h to transfer SSQDs into the ZnO@C composite, the final material being denoted as ZnO@CC/SSQDm. Similarly, when 600 \u03bcL of SSQD solution was used with 180 mg of ZnO/C550 with the same method, the product was labeled ZnO@CC/SSQD3m.", "data": [{"meta": {"name": "MOF-5", "symbol": "", "chemical formula": ""}, "processes": [{"synthesis method": "chemical synthesis", "precursor": [{"name": "Terephthalic acid", "amount": "0.95", "unit": "g"}, {"name": "Zn\u00ad(NO3)2\u00b76H2O", "amount": "5.03", "unit": "g"}], "solution": [{"name": "N,N-dimethylacetamide", "amount": "80", "unit": "mL"}], "pressure": "", "temperature": "120\u00b0C", "time": "17 h", "heating rate": "5\u00b0C min-1"}, {"synthesis method": "washing", "washing solution": "DMA", "amount": "three times"}, {"synthesis method": "drying", "pressure": "", "temperature": "80\u00b0C", "atmosphere": "vacuum", "time": "overnight"}]}, {"meta": {"name": "C550", "symbol": "", "chemical formula": ""}, "processes": [{"synthesis method": "centrifugation", "revolution per time": "", "relative centrifugal force": "", "time": "", "temperature": "", "additive": [{"name": "3 mol L-1 KOH solution", "amount": "30", "unit": "mL"}], "tube material": "", "tube volume": ""}, {"synthesis method": "washing", "washing solution": "water", "amount": ""}, {"synthesis method": "drying", "pressure": "", "temperature": "80\u00b0C", "atmosphere": "", "time": ""}]}, {"meta": {"name": "ZnO@CC", "symbol": "", "chemical formula": ""}, "processes": [{"synthesis method": "chemical synthesis", "precursor": [{"name": "ZnO@C550", "amount": "180", "unit": "mg"}], "solution": [{"name": "0.1 mol L-1 solution of glucose", "amount": "20", "unit": "mL"}], "pressure": "", "temperature": "180\u00b0C", "time": "2 h", "heating rate": "5\u00b0C min-1", "cooling rate": ""}, {"synthesis method": "filtration", "time": "", "atmosphere": "", "pressure": ""}, {"synthesis method": "washing", "washing solution": "ethanol and water", "amount": "several times"}, {"synthesis method": "drying", "pressure": "", "temperature": "80\u00b0C", "atmosphere": "vacuum", "time": ""}, {"synthesis method": "calcination", "pressure": "", "temperature": "550\u00b0C", "atmosphere": "Ar", "time": "5 h"}]}, {"meta": {"name": "Ag2S Quantum Dots (SSQDs)", "symbol": "", "chemical formula": ""}, "processes": [{"synthesis method": "thermal decomposition", "precursor": [{"name": "Ag(DDTC)", "amount": "0.1", "unit": "mmol"}, {"name": "1-dodecanethiol (DT)", "amount": "10", "unit": "g"}], "solution": [{"name": "cyclohexane", "amount": "15", "unit": "mL"}, {"name": "ethanol", "amount": "15", "unit": "mL"}, {"name": "DHLA", "amount": "100", "unit": "g"}], "pressure": "", "temperature": "130\u00b0C", "time": "1 min", "heating rate": "10\u00b0C min-1", "cooling rate": ""}, {"synthesis method": "washing", "washing solution": "ethanol", "amount": "50 mL"}, {"synthesis method": "ligand exchange", "precursor": [{"name": "as-prepared Ag2S QDs", "amount": "10", "unit": "mg"}], "solution": [{"name": "cyclohexane", "amount": "15", "unit": "mL"}, {"name": "ethanol", "amount": "15", "unit": "mL"}, {"name": "DHLA", "amount": "100", "unit": "g"}], "pressure": "", "temperature": "", "time": "48 h"}, {"synthesis method": "centrifugation", "revolution per time": "16000g", "relative centrifugal force": "", "time": "1 h", "temperature": "", "additive": [{"name": "", "amount": "", "unit": ""}], "tube material": "", "tube volume": ""}, {"synthesis method": "washing", "washing solution": "deionized water", "amount": "twice"}, {"synthesis method": "drying", "pressure": "", "temperature": "", "atmosphere": "", "time": ""}]}, {"meta": {"name": "SSQD-Inlayed ZnO/C", "symbol": "m", "chemical formula": ""}, "processes": [{"synthesis method": "chemical synthesis", "precursor": [{"name": "SSQD solution", "amount": "200", "unit": "\u03bcL"}, {"name": "ZnO@C550", "amount": "180", "unit": "mg"}], "solution": [{"name": "0.1 mol L-1 solution of glucose", "amount": "20", "unit": "mL"}], "pressure": "", "temperature": "180\u00b0C", "time": "2 h", "heating rate": "5\u00b0C min-1", "cooling rate": ""}, {"synthesis method": "filtration", "time": "", "atmosphere": "", "pressure": ""}, {"synthesis method": "washing", "washing solution": "ethanol and water", "amount": "several times"}, {"synthesis method": "drying", "pressure": "", "temperature": "80\u00b0C", "atmosphere": "vacuum", "time": ""}, {"synthesis method": "calcination", "pressure": "", "temperature": "2\u00b0C min-1", "atmosphere": "Ar", "time": "5 h"}]}], "include_properties": ["chemical_synthesis", "washing", "drying", "centrifugation", "washing", "drying", "chemical_synthesis", "filtration", "washing", "drying", "chemical_synthesis", "centrifugation", "washing", "drying"]}]
