Repository: Yeonghun1675/L2M3

<div align="center">
<h1> ⛏L2M3: Large Language Models Material Miner </h1> 
</div>

## Summary
L2M3 is designed to efficiently gather experimental Metal-Organic Framework (MOF) data from scientific literature, addressing the challenge of accessing hard-to-find data and enhancing the quality of information available for machine learning in materials science. By utilizing a chain of advanced Large Language Models (LLMs), we developed a systematic method for extracting and organizing MOF data into a structured, usable format. Our approach has successfully compiled data from over 40,000 research articles, creating a comprehensive, ready-to-use dataset.

File: synthesis/800_application/synthesis_am7b12925.json
[{"idx": "7, 9, 11", "type": "text", "classification": "synthesis condition", "content": "<title>Synthesis of [Co<sub>1.5</sub>(tipb)\u00ad(SO<sub>4</sub>)\u00ad(amtpa)<sub>0.5</sub>]\u00b7(DMF)<italic>\n<sub>n</sub>\n</italic> (<bold>BAM</bold>\u2283DMF)</title><p>A mixture of tipb (0.1 mmol), 2-aminoterephthalic acid (H<sub>2</sub>amtpa, 0.1 mmol), CoSO<sub>4</sub>\u00b77H<sub>2</sub>O (0.15 mmol),\nand two drops of pyridine in 5 mL of DMF was sealed in a 16 mL Teflon-lined\nstainless steel container and heated at 160 \u00b0C for 3 days. The\ncontainer was then cooled to room temperature at a rate of 3 \u00b0C/h.\nThe blue crystalline product obtained was separated by filtration\nand washed with DMF. Yield: 75% (based on tipb).</p><title>Synthesis of Ligand-Based Solid Solution\n[Co<sub>1.5</sub>(tipb)\u00ad(SO<sub>4</sub>)\u00ad(pta)<sub>0.375</sub>(nada)<sub>0.125</sub>]\u00b7(DMF)<sub>\n<italic>n</italic>\n</sub> (<bold>BPNA31</bold>\u2283DMF)</title><p>A mixture of tipb (0.1 mmol), H<sub>2</sub>pta (0.075 mmol), H<sub>2</sub>nada (0.025 mmol), CoSO<sub>4</sub>\u00b77H<sub>2</sub>O (0.15 mmol), and two drops of pyridine in 5\nmL of DMF was sealed in a 16 mL Teflon-lined stainless steel container\nand heated at 160 \u00b0C for 3 days. The container was then cooled\nto room temperature at a rate of 3 \u00b0C/h. The blue crystalline\nproduct obtained was separated by filtration and washed with DMF.\nYield: 75% (based on tipb).</p><title>Synthesis of <bold>BP</bold>\u2283CH<sub>3</sub>OH, <bold>BP</bold>\u2283EtOH, <bold>BP</bold>\u2283DMF, <bold>BP</bold>\u2283DMAC, and <bold>BP</bold>\u2283NMP</title><p>A mixture of tipb (0.1 mmol), H<sub>2</sub>pta (0.1 mmol), CoSO<sub>4</sub>\u00b77H<sub>2</sub>O (0.15 mmol), and two drops of pyridine\nin 5 mL of solvent [CH<sub>3</sub>OH, EtOH, DMF, DMAC (dimethylacetamide),\nor NMP (<italic>N</italic>-methyl-2-pyrrolidone)] was sealed in a\n16 mL Teflon-lined stainless steel container and heated at 160 \u00b0C\nfor 3 days. The container was then cooled to room temperature at a\nrate of 3 \u00b0C/h. The blue crystalline product obtained was separated\nby filtration and washed with the corresponding solvent used.</p>", "clean_text": "Synthesis of [Co1.5(tipb)(SO4)(amtpa)0.5]\u22c5(DMF) n  (BAM\u2283DMF)\n\nA mixture of tipb (0.1 mmol), 2-aminoterephthalic acid (H2amtpa, 0.1 mmol), CoSO4\u22c57H2O (0.15 mmol), and two drops of pyridine in 5 mL of DMF was sealed in a 16 mL Teflon-lined stainless steel container and heated at 160 \u00b0C for 3 days. The container was then cooled to room temperature at a rate of 3 \u00b0C/h. The blue crystalline product obtained was separated by filtration and washed with DMF. Yield: 75% (based on tipb).\n\nSynthesis of Ligand-Based Solid Solution [Co1.5(tipb)(SO4)(pta)0.375(nada)0.125]\u22c5(DMF) n  (BPNA31\u2283DMF)\n\nA mixture of tipb (0.1 mmol), H2pta (0.075 mmol), H2nada (0.025 mmol), CoSO4\u22c57H2O (0.15 mmol), and two drops of pyridine in 5 mL of DMF was sealed in a 16 mL Teflon-lined stainless steel container and heated at 160 \u00b0C for 3 days. The container was then cooled to room temperature at a rate of 3 \u00b0C/h. The blue crystalline product obtained was separated by filtration and washed with DMF. Yield: 75% (based on tipb).\n\nSynthesis of BP\u2283CH3OH, BP\u2283EtOH, BP\u2283DMF, BP\u2283DMAC, and BP\u2283NMP\n\nA mixture of tipb (0.1 mmol), H2pta (0.1 mmol), CoSO4\u22c57H2O (0.15 mmol), and two drops of pyridine in 5 mL of solvent [CH3OH, EtOH, DMF, DMAC (dimethylacetamide), or NMP (N-methyl-2-pyrrolidone)] was sealed in a 16 mL Teflon-lined stainless steel container and heated at 160 \u00b0C for 3 days. The container was then cooled to room temperature at a rate of 3 \u00b0C/h. The blue crystalline product obtained was separated by filtration and washed with the corresponding solvent used.", "data": [[[{"meta": {"name": "[Co1.5(tipb)\u00ad(SO4)\u00ad(amtpa)0.5]\u00b7(DMF)n (BAM\u2283DMF)", "symbol": "", "chemical formula": ""}, "processes": [{"synthesis method": "solvothermal synthesis", "precursor": [{"name": "tipb", "amount": "0.1", "unit": "mmol"}, {"name": "2-aminoterephthalic acid (H2amtpa)", "amount": "0.1", "unit": "mmol"}, {"name": "CoSO4\u00b77H2O", "amount": "0.15", "unit": "mmol"}], "solvent": [{"name": "DMF", "amount": "5", "unit": "mL"}], "reducing agent": [{"name": "", "amount": "", "unit": ""}], "surfactant": [{"name": "", "amount": "", "unit": ""}], "pressure": "", "temperature": "160\u00b0C", "time": "3 days", "heating rate": "", "cooling rate": "3\u00b0C/h"}, {"synthesis method": "filtration", "time": "", "atmosphere": "", "pressure": ""}, {"synthesis method": "washing", "washing solution": "DMF", "amount": ""}], "yield": "75%"}], [{"meta": {"name": "[Co1.5(tipb)\u00ad(SO4)\u00ad(pta)0.375(nada)0.125]\u00b7(DMF)n (BPNA31\u2283DMF)", "symbol": "", "chemical formula": ""}, "processes": [{"synthesis method": "solvothermal synthesis", "precursor": [{"name": "tipb", "amount": "0.1", "unit": "mmol"}, {"name": "H2pta", "amount": "0.075", "unit": "mmol"}, {"name": "H2nada", "amount": "0.025", "unit": "mmol"}, {"name": "CoSO4\u00b77H2O", "amount": "0.15", "unit": "mmol"}], "solvent": [{"name": "DMF", "amount": "5", "unit": "mL"}], "reducing agent": [{"name": "", "amount": "", "unit": ""}], "surfactant": [{"name": "", "amount": "", "unit": ""}], "pressure": "", "temperature": "160\u00b0C", "time": "3 days", "heating rate": "", "cooling rate": "3\u00b0C/h"}, {"synthesis method": "filtration", "time": "", "atmosphere": "", "pressure": ""}, {"synthesis method": "washing", "washing solution": "DMF", "amount": ""}], "yield": "75%"}], [{"meta": {"name": "BP\u2283CH3OH", "symbol": "", "chemical formula": ""}, "processes": [{"synthesis method": "solvothermal synthesis", "precursor": [{"name": "tipb", "amount": "0.1", "unit": "mmol"}, {"name": "H2pta", "amount": "0.1", "unit": "mmol"}, {"name": "CoSO4\u00b77H2O", "amount": "0.15", "unit": "mmol"}], "solvent": [{"name": "CH3OH", "amount": "5", "unit": "mL"}], "reducing agent": [{"name": "", "amount": "", "unit": ""}], "surfactant": [{"name": "", "amount": "", "unit": ""}], "pressure": "", "temperature": "160\u00b0C", "time": "3 days", "heating rate": "", "cooling rate": "3\u00b0C/h"}, {"synthesis method": "filtration", "time": "", "atmosphere": "", "pressure": ""}, {"synthesis method": "washing", "washing solution": "CH3OH", "amount": ""}]}, {"meta": {"name": "BP\u2283EtOH", "symbol": "", "chemical formula": ""}, "processes": [{"synthesis method": "solvothermal synthesis", "precursor": [{"name": "tipb", "amount": "0.1", "unit": "mmol"}, {"name": "H2pta", "amount": "0.1", "unit": "mmol"}, {"name": "CoSO4\u00b77H2O", "amount": "0.15", "unit": "mmol"}], "solvent": [{"name": "EtOH", "amount": "5", "unit": "mL"}], "reducing agent": [{"name": "", "amount": "", "unit": ""}], "surfactant": [{"name": "", "amount": "", "unit": ""}], "pressure": "", "temperature": "160\u00b0C", "time": "3 days", "heating rate": "", "cooling rate": "3\u00b0C/h"}, {"synthesis method": "filtration", "time": "", "atmosphere": "", "pressure": ""}, {"synthesis method": "washing", "washing solution": "EtOH", "amount": ""}]}, {"meta": {"name": "BP\u2283DMF", "symbol": "", "chemical formula": ""}, "processes": [{"synthesis method": "solvothermal synthesis", "precursor": [{"name": "tipb", "amount": "0.1", "unit": "mmol"}, {"name": "H2pta", "amount": "0.1", "unit": "mmol"}, {"name": "CoSO4\u00b77H2O", "amount": "0.15", "unit": "mmol"}], "solvent": [{"name": "DMF", "amount": "5", "unit": "mL"}], "reducing agent": [{"name": "", "amount": "", "unit": ""}], "surfactant": [{"name": "", "amount": "", "unit": ""}], "pressure": "", "temperature": "160\u00b0C", "time": "3 days", "heating rate": "", "cooling rate": "3\u00b0C/h"}, {"synthesis method": "filtration", "time": "", "atmosphere": "", "pressure": ""}, {"synthesis method": "washing", "washing solution": "DMF", "amount": ""}]}, {"meta": {"name": "BP\u2283DMAC", "symbol": "", "chemical formula": ""}, "processes": [{"synthesis method": "solvothermal synthesis", "precursor": [{"name": "tipb", "amount": "0.1", "unit": "mmol"}, {"name": "H2pta", "amount": "0.1", "unit": "mmol"}, {"name": "CoSO4\u00b77H2O", "amount": "0.15", "unit": "mmol"}], "solvent": [{"name": "DMAC (dimethylacetamide)", "amount": "5", "unit": "mL"}], "reducing agent": [{"name": "", "amount": "", "unit": ""}], "surfactant": [{"name": "", "amount": "", "unit": ""}], "pressure": "", "temperature": "160\u00b0C", "time": "3 days", "heating rate": "", "cooling rate": "3\u00b0C/h"}, {"synthesis method": "filtration", "time": "", "atmosphere": "", "pressure": ""}, {"synthesis method": "washing", "washing solution": "DMAC", "amount": ""}]}, {"meta": {"name": "BP\u2283NMP", "symbol": "", "chemical formula": ""}, "processes": [{"synthesis method": "solvothermal synthesis", "precursor": [{"name": "tipb", "amount": "0.1", "unit": "mmol"}, {"name": "H2pta", "amount": "0.1", "unit": "mmol"}, {"name": "CoSO4\u00b77H2O", "amount": "0.15", "unit": "mmol"}], "solvent": [{"name": "NMP (N-methyl-2-pyrrolidone)", "amount": "5", "unit": "mL"}], "reducing agent": [{"name": "", "amount": "", "unit": ""}], "surfactant": [{"name": "", "amount": "", "unit": ""}], "pressure": "", "temperature": "160\u00b0C", "time": "3 days", "heating rate": "", "cooling rate": "3\u00b0C/h"}, {"synthesis method": "filtration", "time": "", "atmosphere": "", "pressure": ""}, {"synthesis method": "washing", "washing solution": "NMP", "amount": ""}]}]]], "include_properties": ["solvothermal_synthesis", "filtration", "washing"]}]

File: synthesis/800_application/synthesis_am7b17299.json
[{"idx": "5, 6, 9, 10, 11", "type": "text", "classification": "synthesis condition", "content": "<title>Preparation\nof a Poly\u00ad(arylene ether ketone) Polymer Containing Naphthalene and\nFluorine Moieties on the Main Chain and Flexible Pendent Sulfobutyl\nGroups</title><p>First, DMNF\u00ad(12.97 g, 30.0 mmol), 4,4\u2032-(hexafluoroisopropylidene)\ndiphenol (10.08 g, 30.0 mmol), K<sub>2</sub>CO<sub>3</sub> (4.56 g,\n33.0 mmol), tetramethylene sulfone (50 mL), and toluene (10 mL) were\nadded into a 250 mL three-necked flask. Then, the mixture was heated\nup to 140 \u00b0C and stirred for 3 h under nitrogen atmosphere to\nremove water. After removing toluene, the mixture was maintained at\n200 \u00b0C for 12 h to complete the polymer chain growth. Then, the\nviscous solution was poured into deionized water, washed by deionized\nwater several times, and then dried in an oven at 60 \u00b0C for 24\nh. The polymer was nominated as NF-PAEK.</p><p>Second, NF-PAEK (6.0\ng, 8.5 mmol) was dissolved in 120 mL of dichloromethane in ice-salt\nbaths, and 1 M BBr<sub>3</sub> dichloromethane solution (30 mL) was\nadded dropwise into the solution system. Then, the system was stirred\nfor 24 h at room temperature. After that, 500 mL of water was added\ninto the system to quench the reaction. The product was collected\nby filtration, washed with refluxing water, and labeled as HO-NF-PAEK.</p><title>Synthesis and Purification\nof MNS</title><p>MIL-101 was synthesized according to a traditional\nhydrothermal reaction method as reported. 1,4-Dicarboxybenzene (H<sub>2</sub>BDC) (1.66 g, 10 mmol), Cr\u00ad(NO<sub>3</sub>)<sub>3</sub>\u00b79H<sub>2</sub>O (4 g, 10 mmol), hydrofluoric\nacid (2 mL, 1 mmol), and H<sub>2</sub>O (48 mL) were added into a\nTeflon-lined steel autoclave, then heated up to 220 \u00b0C, and held\nfor 8 h. Then, a mixture of MIL-101 and H<sub>2</sub>BDC was filtered\noff and washed with boiling DMF and ethanol, each three times to remove\nH<sub>2</sub>BDC. Finally, the green powder of pure MIL-101 was centrifuged\nand dried in a vacuum oven at 60 \u00b0C for 12 h.</p><p>After that,\n2 g of MIL-101 was dehydrated in a vacuum oven at 150 \u00b0C for\n12 h and then added into anhydrous toluene (30 mL). <italic>N</italic>-Boc-ethylenediamine (0.48 g, 3 mmol) was also added into the system.\nThen, the mixture was stirred under N<sub>2</sub> for 12 h at 80 \u00b0C.\nThe product, named MIL-101-NHBOC, was recovered by filtration, washed\nwith toluene five times to remove spare <italic>N</italic>-boc-ethylenediamine,\nand then dried at 60 \u00b0C.</p><p>Next, MIL-101-NHBOC was degassed\nunder vacuum at 120 \u00b0C for 5 h. After stirring the activated\nMIL-101-NHBOC (2.0 g) in 20 mL of CHCl<sub>3</sub> in an ice bath\nfor 10 min, ClSO<sub>3</sub>H (0.66 g, 5.6 mmol) in 10 mL of CHCl<sub>3</sub> was dropwise added to the mixture and then stirred for another\n10 min at room temperature. The solid was collected by centrifugation,\nwashed several times with ClSO<sub>3</sub>H and H<sub>2</sub>O, and\ndried to give MIL-101-NHBOC-SO<sub>3</sub>H.</p>", "clean_text": "Preparation of a Poly(arylene ether ketone) Polymer Containing Naphthalene and Fluorine Moieties on the Main Chain and Flexible Pendent Sulfobutyl Groups\n\nFirst, DMNF(12.97 g, 30.0 mmol), 4,4'-(hexafluoroisopropylidene) diphenol (10.08 g, 30.0 mmol), K2CO3 (4.56 g, 33.0 mmol), tetramethylene sulfone (50 mL), and toluene (10 mL) were added into a 250 mL three-necked flask. Then, the mixture was heated up to 140 \u00b0C and stirred for 3 h under nitrogen atmosphere to remove water. After removing toluene, the mixture was maintained at 200 \u00b0C for 12 h to complete the polymer chain growth. Then, the viscous solution was poured into deionized water, washed by deionized water several times, and then dried in an oven at 60 \u00b0C for 24 h. The polymer was nominated as NF-PAEK.\n\nSecond, NF-PAEK (6.0 g, 8.5 mmol) was dissolved in 120 mL of dichloromethane in ice-salt baths, and 1 M BBr3 dichloromethane solution (30 mL) was added dropwise into the solution system. Then, the system was stirred for 24 h at room temperature. After that, 500 mL of water was added into the system to quench the reaction. The product was collected by filtration, washed with refluxing water, and labeled as HO-NF-PAEK.\n\nSynthesis and Purification of MNS\n\nMIL-101 was synthesized according to a traditional hydrothermal reaction method as reported. 1,4-Dicarboxybenzene (H2BDC) (1.66 g, 10 mmol), Cr(NO3)3\u22c59H2O (4 g, 10 mmol), hydrofluoric acid (2 mL, 1 mmol), and H2O (48 mL) were added into a Teflon-lined steel autoclave, then heated up to 220 \u00b0C, and held for 8 h. Then, a mixture of MIL-101 and H2BDC was filtered off and washed with boiling DMF and ethanol, each three times to remove H2BDC. Finally, the green powder of pure MIL-101 was centrifuged and dried in a vacuum oven at 60 \u00b0C for 12 h.\n\nAfter that, 2 g of MIL-101 was dehydrated in a vacuum oven at 150 \u00b0C for 12 h and then added into anhydrous toluene (30 mL). N-Boc-ethylenediamine (0.48 g, 3 mmol) was also added into the system. Then, the mixture was stirred under N2 for 12 h at 80 \u00b0C. The product, named MIL-101-NHBOC, was recovered by filtration, washed with toluene five times to remove spare N-boc-ethylenediamine, and then dried at 60 \u00b0C.\n\nNext, MIL-101-NHBOC was degassed under vacuum at 120 \u00b0C for 5 h. After stirring the activated MIL-101-NHBOC (2.0 g) in 20 mL of CHCl3 in an ice bath for 10 min, ClSO3H (0.66 g, 5.6 mmol) in 10 mL of CHCl3 was dropwise added to the mixture and then stirred for another 10 min at room temperature. The solid was collected by centrifugation, washed several times with ClSO3H and H2O, and dried to give MIL-101-NHBOC-SO3H.", "data": [{"meta": {"name": "NF-PAEK", "symbol": "", "chemical formula": ""}, "processes": [{"synthesis method": "chemical synthesis", "precursor": [{"name": "DMNF", "amount": "12.97", "unit": "g"}, {"name": "4,4\u2032-(hexafluoroisopropylidene) diphenol", "amount": "10.08", "unit": "g"}, {"name": "K2CO3", "amount": "4.56", "unit": "g"}, {"name": "tetramethylene sulfone", "amount": "50", "unit": "mL"}, {"name": "toluene", "amount": "10", "unit": "mL"}], "pressure": "", "temperature": "140\u00b0C", "time": "3 h"}, {"synthesis method": "drying", "pressure": "", "temperature": "200\u00b0C", "atmosphere": "nitrogen", "time": "12 h"}, {"synthesis method": "washing", "washing solution": "deionized water", "amount": ""}]}, {"meta": {"name": "HO-NF-PAEK", "symbol": "", "chemical formula": ""}, "processes": [{"synthesis method": "chemical synthesis", "precursor": [{"name": "NF-PAEK", "amount": "6.0", "unit": "g"}], "solution": [{"name": "dichloromethane", "amount": "120", "unit": "mL"}, {"name": "1 M BBr3 dichloromethane solution", "amount": "30", "unit": "mL"}], "pressure": "", "temperature": "room temperature", "time": "24 h"}, {"synthesis method": "washing", "washing solution": "refluxing water", "amount": ""}]}, {"meta": {"name": "MIL-101", "symbol": "", "chemical formula": ""}, "processes": [{"synthesis method": "hydrothermal reaction", "precursor": [{"name": "1,4-Dicarboxybenzene (H2BDC)", "amount": "1.66", "unit": "g"}, {"name": "Cr(NO3)3\u00b79H2O", "amount": "4", "unit": "g"}, {"name": "hydrofluoric acid", "amount": "2", "unit": "mL"}, {"name": "H2O", "amount": "48", "unit": "mL"}], "pressure": "", "temperature": "220\u00b0C", "time": "8 h"}, {"synthesis method": "washing", "washing solution": "boiling DMF and ethanol", "amount": ""}]}, {"meta": {"name": "MIL-101-NHBOC", "symbol": "", "chemical formula": ""}, "processes": [{"synthesis method": "dehydration", "precursor": [{"name": "MIL-101", "amount": "2", "unit": "g"}], "pressure": "", "temperature": "150\u00b0C", "time": "12 h"}, {"synthesis method": "chemical synthesis", "precursor": [{"name": "MIL-101", "amount": "2.0", "unit": "g"}, {"name": "N-Boc-ethylenediamine", "amount": "0.48", "unit": "g"}], "solution": [{"name": "anhydrous toluene", "amount": "30", "unit": "mL"}], "pressure": "", "temperature": "80\u00b0C", "time": "12 h"}, {"synthesis method": "washing", "washing solution": "toluene", "amount": ""}]}, {"meta": {"name": "MIL-101-NHBOC-SO3H", "symbol": "", "chemical formula": ""}, "processes": [{"synthesis method": "activation", "precursor": [{"name": "MIL-101-NHBOC", "amount": "2.0", "unit": "g"}], "pressure": "", "temperature": "120\u00b0C", "time": "5 h"}, {"synthesis method": "chemical synthesis", "precursor": [{"name": "activated MIL-101-NHBOC", "amount": "2.0", "unit": "g"}, {"name": "ClSO3H", "amount": "0.66", "unit": "g"}], "solution": [{"name": "CHCl3", "amount": "20", "unit": "mL"}], "pressure": "", "temperature": "room temperature", "time": "10 min"}, {"synthesis method": "washing", "washing solution": "ClSO3H and H2O", "amount": ""}]}], "include_properties": ["chemical_synthesis", "washing", "drying", "filtration"]}]

File: synthesis/800_application/synthesis_am8b11758.json
[{"idx": "10, 11, 12", "type": "text", "classification": "synthesis condition", "content": "<title>Scale-up Synthesis of CYCU-3 20_0</title><p>A suspension of 75 mg (0.2 mmol) of Al\u00ad(NO<sub>3</sub>)<sub>3</sub>\u00b79H<sub>2</sub>O and 53.6 mg (0.2 mmol) of H<sub>2</sub>SDC\nin 10 mL of DMF was transferred to a 23 mL Teflon-lined reactor. The\nslurry was heated at 190 \u00b0C for 72 h and cooled down to room\ntemperature in 6 h. The white solid was washed with DMF (3 \u00d7\n10 mL), collected by centrifugation (10 min/3500 rpm), and dried at\nroom temperature. The as-synthetized material was further washed to\nremove the potential unreacted ligand, which could be trapped inside\nthe cavities. Thus, the corresponding solid was suspended in DMF (5\nmg/mL), heated in a microwave-assisted reactor (50 \u00b0C, 15 min),\nand collected by centrifugation (10 min/3500 rpm). This process was\ndone in triplicate. Anal. Calcd for CYCU-3 20_0 [Al\u00ad(OH)\u00ad(C<sub>16</sub>O<sub>4</sub>H<sub>10</sub>)]\u00ad(H<sub>2</sub>O)<sub>1.1</sub>(C<sub>3</sub>H<sub>7</sub>NO)<sub>0.1</sub>: N, 0.42; C, 58.03; H, 4.15.\nFound: N, 0.39; C, 60.11; H, 4.24. Residue (Al<sub>2</sub>O<sub>3</sub>) (calc./exp.): 16.13/15.88%.</p><title>Scale-up\nSynthesis of CYCU-3 50_5</title><p>The material CYCU-3 50_5 was prepared\nand isolated following the same procedure as that for CYCU-3 20_0.\nIn this case, a suspension of 187.6 mg (0.5 mmol) of Al\u00ad(NO<sub>3</sub>)<sub>3</sub>\u00b79H<sub>2</sub>O and 134.1 mg (0.5 mmol) of H<sub>2</sub>SDC in 9.86 mL of DMF was mixed with 0.14 mL (2.5 mmol) of\nacetic acid. Anal. Calcd for CYCU-3 50_5 [Al\u00ad(OH)\u00ad(C<sub>16</sub>O<sub>4</sub>H<sub>10</sub>)<sub>0.75</sub>(CH<sub>3</sub>COO)<sub>0.5</sub>]\u00ad(H<sub>2</sub>O)<sub>1.5</sub>(C<sub>3</sub>H<sub>7</sub>NO)<sub>0.18</sub>: N, 0.80; C, 51.89; H, 4.59. Found: N, 0.77; C, 51.31;\nH, 4.35. Residue (Al<sub>2</sub>O<sub>3</sub>) (calc./exp.): 16.27/18.22%.</p><title>Scale-up Synthesis of CYCU-3\u2032\n50_50</title><p>The material CYCU-3\u2032 50_50 was prepared and\nisolated following the same procedure as that for CYCU-3 20_0. In\nthis case, a suspension of 187.6 mg (0.5 mmol) of Al\u00ad(NO<sub>3</sub>)<sub>3</sub>\u00b79H<sub>2</sub>O and 134.1 mg (0.5 mmol) of H<sub>2</sub>SDC in 8.6 mL of DMF was mixed with 1.4 mL (25 mmol) of acetic\nacid. Anal. Calcd for CYCU-3\u2032 50_50 [Al\u00ad(OH)\u00ad(C<sub>16</sub>O<sub>4</sub>H<sub>10</sub>)<sub>0.55</sub>(CH<sub>3</sub>COO)<sub>0.9</sub>]\u00ad(C<sub>3</sub>H<sub>7</sub>NO)<sub>0.04</sub>: N, 0.23; C, 52.23;\nH, 3.88. Found: N, 0.29; C, 52.73; H, 3.58. Residue (Al<sub>2</sub>O<sub>3</sub>) (calc./exp.): 20.68/22.10%.</p>", "clean_text": "Scale-up Synthesis of CYCU-3 20_0\n\nA suspension of 75 mg (0.2 mmol) of Al(NO3)3\u22c59H2O and 53.6 mg (0.2 mmol) of H2SDC in 10 mL of DMF was transferred to a 23 mL Teflon-lined reactor. The slurry was heated at 190 \u00b0C for 72 h and cooled down to room temperature in 6 h. The white solid was washed with DMF (3 \u00d7 10 mL), collected by centrifugation (10 min/3500 rpm), and dried at room temperature. The as-synthetized material was further washed to remove the potential unreacted ligand, which could be trapped inside the cavities. Thus, the corresponding solid was suspended in DMF (5 mg/mL), heated in a microwave-assisted reactor (50 \u00b0C, 15 min), and collected by centrifugation (10 min/3500 rpm). This process was done in triplicate. Anal. Calcd for CYCU-3 20_0 [Al(OH)(C16O4H10)](H2O)1.1(C3H7NO)0.1: N, 0.42; C, 58.03; H, 4.15. Found: N, 0.39; C, 60.11; H, 4.24. Residue (Al2O3) (calc./exp.): 16.13/15.88%.\n\nScale-up Synthesis of CYCU-3 50_5\n\nThe material CYCU-3 50_5 was prepared and isolated following the same procedure as that for CYCU-3 20_0. In this case, a suspension of 187.6 mg (0.5 mmol) of Al(NO3)3\u22c59H2O and 134.1 mg (0.5 mmol) of H2SDC in 9.86 mL of DMF was mixed with 0.14 mL (2.5 mmol) of acetic acid. Anal. Calcd for CYCU-3 50_5 [Al(OH)(C16O4H10)0.75(CH3COO)0.5](H2O)1.5(C3H7NO)0.18: N, 0.80; C, 51.89; H, 4.59. Found: N, 0.77; C, 51.31; H, 4.35. Residue (Al2O3) (calc./exp.): 16.27/18.22%.\n\nScale-up Synthesis of CYCU-3' 50_50\n\nThe material CYCU-3' 50_50 was prepared and isolated following the same procedure as that for CYCU-3 20_0. In this case, a suspension of 187.6 mg (0.5 mmol) of Al(NO3)3\u22c59H2O and 134.1 mg (0.5 mmol) of H2SDC in 8.6 mL of DMF was mixed with 1.4 mL (25 mmol) of acetic acid. Anal. Calcd for CYCU-3' 50_50 [Al(OH)(C16O4H10)0.55(CH3COO)0.9](C3H7NO)0.04: N, 0.23; C, 52.23; H, 3.88. Found: N, 0.29; C, 52.73; H, 3.58. Residue (Al2O3) (calc./exp.): 20.68/22.10%.", "data": [{"meta": {"name": "CYCU-3 20_0", "symbol": "", "chemical formula": "[Al\u00ad(OH)\u00ad(C16O4H10)]\u00ad(H2O)1.1(C3H7NO)0.1"}, "processes": [{"synthesis method": "solvothermal synthesis", "precursor": [{"name": "Al\u00ad(NO3)3\u00b79H2O", "amount": "75", "unit": "mg"}, {"name": "H2SDC", "amount": "53.6", "unit": "mg"}], "solvent": [{"name": "DMF", "amount": "10", "unit": "mL"}], "reducing agent": [{"name": "", "amount": "", "unit": ""}], "surfactant": [{"name": "", "amount": "", "unit": ""}], "pressure": "", "temperature": "190\u00b0C", "time": "72 h", "heating rate": "", "cooling rate": ""}, {"synthesis method": "washing", "washing solution": "DMF", "amount": "3 \u00d7 10 mL"}, {"synthesis method": "centrifugation", "revolution per time": "10 min/3500 rpm"}]}, {"meta": {"name": "CYCU-3 50_5", "symbol": "", "chemical formula": "[Al\u00ad(OH)\u00ad(C16O4H10)0.75(CH3COO)0.5]\u00ad(H2O)1.5(C3H7NO)0.18"}, "processes": [{"synthesis method": "solvothermal synthesis", "precursor": [{"name": "Al\u00ad(NO3)3\u00b79H2O", "amount": "187.6", "unit": "mg"}, {"name": "H2SDC", "amount": "134.1", "unit": "mg"}], "solvent": [{"name": "DMF", "amount": "9.86", "unit": "mL"}], "reducing agent": [{"name": "", "amount": "", "unit": ""}], "surfactant": [{"name": "", "amount": "", "unit": ""}], "pressure": "", "temperature": "", "time": ""}, {"synthesis method": "washing", "washing solution": "DMF", "amount": ""}, {"synthesis method": "centrifugation", "revolution per time": "10 min/3500 rpm"}]}, {"meta": {"name": "CYCU-3\u2032 50_50", "symbol": "", "chemical formula": "[Al\u00ad(OH)\u00ad(C16O4H10)0.55(CH3COO)0.9]\u00ad(C3H7NO)0.04"}, "processes": [{"synthesis method": "solvothermal synthesis", "precursor": [{"name": "Al\u00ad(NO3)3\u00b79H2O", "amount": "187.6", "unit": "mg"}, {"name": "H2SDC", "amount": "134.1", "unit": "mg"}], "solvent": [{"name": "DMF", "amount": "8.6", "unit": "mL"}], "reducing agent": [{"name": "", "amount": "", "unit": ""}], "surfactant": [{"name": "", "amount": "", "unit": ""}], "pressure": "", "temperature": "", "time": ""}, {"synthesis method": "washing", "washing solution": "DMF", "amount": ""}, {"synthesis method": "centrifugation", "revolution per time": "10 min/3500 rpm"}]}], "include_properties": ["solvothermal_synthesis", "washing", "centrifugation", "drying", "microwave_assisted_synthesis", "centrifugation"]}]

File: synthesis/800_application/synthesis_am8b15828.json
[{"idx": "8, 9", "type": "text", "classification": "synthesis condition", "content": "<title>Synthesis of ZIF-8 Nanoparticles</title><p>ZIF-8 nanoparticles\n(200 nm) were prepared according to the published\nmethod with slight modification. Briefly,\nzinc nitrate hexahydrate (4 mmol) was dissolved in 20 mL methanol,\nto which 40 mL of methanol containing 40 mmol 2-methylimidazole was\ndropped in, and the mixture was stirred for 2 h at 40 \u00b0C. The\nwhite products were collected through centrifugation (9000 rpm, 15\nmin) and washed with methanol for several times. The 60 and 110 nm\nZIF-8 nanoparticles were synthesized by the same method with the molar\nratios of zinc nitrate hexahydrate and 2-methylimidazole are 2:20\nand 3:30.</p><title>Synthesis of ZIF-8-Derived Carbon Nanoparticles</title><p>ZIF-8-derived carbon nanoparticles (ZCNs) were prepared by direct\npyrolysis (900 \u00b0C) of the ZIF-8 nanoparticles under a flow of\nnitrogen gas. Briefly, the ZIF-8 sample\nwas homodispersed in ceramic boat. After exposure to nitrogen atmosphere\n(400 mL min<sup>\u20131</sup>) at room temperature for 30 min, the\ntube furnace was heated to 130 \u00b0C for 45 min to remove residual\nwater. Then, the furnace was heated to 900 \u00b0C with a temperature\nrate of 5 \u00b0C min<sup>\u20131</sup> and pyrolysis for 3 h and\nthen cooled slowly to room temperature.</p>", "clean_text": "Synthesis of ZIF-8 Nanoparticles\n\nZIF-8 nanoparticles (200 nm) were prepared according to the published method with slight modification. Briefly, zinc nitrate hexahydrate (4 mmol) was dissolved in 20 mL methanol, to which 40 mL of methanol containing 40 mmol 2-methylimidazole was dropped in, and the mixture was stirred for 2 h at 40 \u00b0C. The white products were collected through centrifugation (9000 rpm, 15 min) and washed with methanol for several times. The 60 and 110 nm ZIF-8 nanoparticles were synthesized by the same method with the molar ratios of zinc nitrate hexahydrate and 2-methylimidazole are 2:20 and 3:30.\n\nSynthesis of ZIF-8-Derived Carbon Nanoparticles\n\nZIF-8-derived carbon nanoparticles (ZCNs) were prepared by direct pyrolysis (900 \u00b0C) of the ZIF-8 nanoparticles under a flow of nitrogen gas. Briefly, the ZIF-8 sample was homodispersed in ceramic boat. After exposure to nitrogen atmosphere (400 mL min-1) at room temperature for 30 min, the tube furnace was heated to 130 \u00b0C for 45 min to remove residual water. Then, the furnace was heated to 900 \u00b0C with a temperature rate of 5 \u00b0C min-1 and pyrolysis for 3 h and then cooled slowly to room temperature.", "data": [{"meta": {"name": "ZIF-8 nanoparticles", "symbol": "", "chemical formula": ""}, "processes": [{"synthesis method": "chemical synthesis", "precursor": [{"name": "zinc nitrate hexahydrate", "amount": "4", "unit": "mmol"}, {"name": "2-methylimidazole", "amount": "40", "unit": "mmol"}], "solution": [{"name": "methanol", "amount": "20", "unit": "mL"}, {"name": "methanol", "amount": "40", "unit": "mL"}], "pressure": "", "temperature": "40 \u00b0C", "time": "2 h"}, {"synthesis method": "centrifugation", "revolution per time": "9000", "relative centrifugal force": "", "time": "15 min", "temperature": "", "additive": [{"name": "methanol", "amount": "", "unit": ""}], "tube material": "", "tube volume": ""}, {"synthesis method": "washing", "washing solution": "methanol", "amount": "several times"}]}, {"meta": {"name": "ZIF-8-derived carbon nanoparticles", "symbol": "", "chemical formula": ""}, "processes": [{"synthesis method": "pyrolysis", "precursor": [{"name": "ZIF-8 nanoparticles", "amount": "", "unit": ""}], "solution": [{"name": "", "amount": "", "unit": ""}], "pressure": "nitrogen gas", "temperature": "900 \u00b0C", "time": "3 h", "heating rate": "5 \u00b0C min\u20131", "cooling rate": ""}]}], "include_properties": ["chemical_synthesis", "centrifugation", "washing", "chemical_synthesis"]}]

File: synthesis/800_application/synthesis_am9b05564.json
[{"idx": "20, 21, 22", "type": "text", "classification": "synthesis condition", "content": "<title>Experimental Procedures</title><title>Acidification\nof Carbon Cloth</title><p>HNO<sub>3</sub> solution (80 mL, 56%) was\nprepared in a 100 mL PTFE linear.\nCarbon cloth was cut into a 2.5 cm \u00d7 7.5 cm rectangular strip\nand immersed in the solution. The liner was then transferred to a\nhydrothermal bomb and heated at 120 \u00b0C for 24 h. The resulted\ncarbon cloth was washed using DI water until its pH value was around\n6 to 7.</p><title>Growth of ZIF-L-Derived CoMn-LDH on Carbon\nCloth</title><p>Cobalt nitrate hexahydrate (0.6525 g) and 2-methylimidazole\n(2-MIM, 1.4625 g) were dissolved into 45 mL of DI water, separately.\nRight after mixing the two solutions, the acidified carbon cloth was\nplaced into the mixed solution without stirring for 4 h. The same\nprocess was repeated for one more time; thus, the treatment time of\nZIF-L is 8 h in total. After being washed with DI water and dried\nin an oven at 60 \u00b0C, each sample was immersed in 80 mL aqueous\nsolution of 10 mM MnSO<sub>4</sub>/Mn\u00ad(NO<sub>3</sub>)<sub>2</sub>\u00b74H<sub>2</sub>O/MnCl<sub>2</sub>\u00b74H<sub>2</sub>O for 1, 3, 6, and 9\nh, with slow stirring. The synthesized samples were then washed with\nDI water and dried at 60 \u00b0C in an oven. The mass loadings of\nCoMn-LDH-SO<sub>4</sub>, CoMn-LDH-NO<sub>3</sub>, and CoMn-LDH-Cl\nwith a synthesis time of 6 h are around 2.4, 2.2, and 2.4 mg/cm<sup>2</sup>, respectively.</p><title>Growth of ZIF-L-Derived\nCoMn-LDH Powder</title><p>Cobalt nitrate hexahydrate (0.6525 g) and\n2-MIM (1.4625 g) were\ndissolved into 45 mL of DI water, separately. The two solutions were\nthen mixed and stirred at 800 rpm until the solution changed to brown.\nThe duration is around 4.5 h. The powder materials were washed three\ntimes by centrifuging at 20,000 rpm for 10 min and dried in a vacuum\noven overnight.</p>", "clean_text": "Experimental Procedures\n\nAcidification of Carbon Cloth\n\nHNO3 solution (80 mL, 56%) was prepared in a 100 mL PTFE linear. Carbon cloth was cut into a 2.5 cm \u00d7 7.5 cm rectangular strip and immersed in the solution. The liner was then transferred to a hydrothermal bomb and heated at 120 \u00b0C for 24 h. The resulted carbon cloth was washed using DI water until its pH value was around 6 to 7.\n\nGrowth of ZIF-L-Derived CoMn-LDH on Carbon Cloth\n\nCobalt nitrate hexahydrate (0.6525 g) and 2-methylimidazole (2-MIM, 1.4625 g) were dissolved into 45 mL of DI water, separately. Right after mixing the two solutions, the acidified carbon cloth was placed into the mixed solution without stirring for 4 h. The same process was repeated for one more time; thus, the treatment time of ZIF-L is 8 h in total. After being washed with DI water and dried in an oven at 60 \u00b0C, each sample was immersed in 80 mL aqueous solution of 10 mM MnSO4/Mn(NO3)2\u22c54H2O/MnCl2\u22c54H2O for 1, 3, 6, and 9 h, with slow stirring. The synthesized samples were then washed with DI water and dried at 60 \u00b0C in an oven. The mass loadings of CoMn-LDH-SO4, CoMn-LDH-NO3, and CoMn-LDH-Cl with a synthesis time of 6 h are around 2.4, 2.2, and 2.4 mg/cm2, respectively.\n\nGrowth of ZIF-L-Derived CoMn-LDH Powder\n\nCobalt nitrate hexahydrate (0.6525 g) and 2-MIM (1.4625 g) were dissolved into 45 mL of DI water, separately. The two solutions were then mixed and stirred at 800 rpm until the solution changed to brown. The duration is around 4.5 h. The powder materials were washed three times by centrifuging at 20,000 rpm for 10 min and dried in a vacuum oven overnight.", "data": [{"meta": {"name": "Acidification of Carbon Cloth", "symbol": "", "chemical formula": ""}, "processes": [{"synthesis method": "washing", "washing solution": "HNO3 solution (80 mL, 56%)", "amount": ""}, {"synthesis method": "solvothermal synthesis", "precursor": [{"name": "Carbon cloth", "amount": "", "unit": ""}], "solvent": [{"name": "DI water", "amount": "", "unit": ""}], "reducing agent": [{"name": "", "amount": "", "unit": ""}], "surfactant": [{"name": "", "amount": "", "unit": ""}], "pressure": "", "temperature": "120\u00b0C", "time": "24 h", "heating rate": "", "cooling rate": ""}, {"synthesis method": "washing", "washing solution": "DI water", "amount": ""}]}, {"meta": {"name": "Growth of ZIF-L-Derived CoMn-LDH on Carbon Cloth", "symbol": "", "chemical formula": ""}, "processes": [{"synthesis method": "chemical synthesis", "precursor": [{"name": "Cobalt nitrate hexahydrate", "amount": "0.6525", "unit": "g"}, {"name": "2-methylimidazole", "amount": "1.4625", "unit": "g"}], "solution": [{"name": "DI water", "amount": "45", "unit": "mL"}], "pressure": "", "temperature": "", "time": "4 h"}, {"synthesis method": "washing", "washing solution": "DI water", "amount": ""}, {"synthesis method": "chemical synthesis", "precursor": [{"name": "aqueous solution of 10 mM MnSO4/Mn\u00ad(NO3)2\u00b74H2O/MnCl2\u00b74H2O", "amount": "", "unit": "80 mL"}], "solution": [{"name": "DI water", "amount": "", "unit": ""}], "pressure": "", "temperature": "", "time": "1, 3, 6, and 9 h", "additive": [{"name": "", "amount": "", "unit": ""}], "tube material": "", "tube volume": ""}, {"synthesis method": "washing", "washing solution": "DI water", "amount": ""}, {"synthesis method": "drying", "pressure": "", "temperature": "60\u00b0C", "atmosphere": "", "time": ""}]}, {"meta": {"name": "Growth of ZIF-L-Derived CoMn-LDH Powder", "symbol": "", "chemical formula": ""}, "processes": [{"synthesis method": "chemical synthesis", "precursor": [{"name": "Cobalt nitrate hexahydrate", "amount": "0.6525", "unit": "g"}, {"name": "2-MIM", "amount": "1.4625", "unit": "g"}], "solution": [{"name": "DI water", "amount": "45", "unit": "mL"}], "pressure": "", "temperature": "", "time": "4.5 h"}, {"synthesis method": "centrifugation", "revolution per time": "20,000 rpm", "relative centrifugal force": "", "time": "10 min", "temperature": "", "additive": [{"name": "", "amount": "", "unit": ""}], "tube material": "", "tube volume": ""}, {"synthesis method": "drying", "pressure": "", "temperature": "", "atmosphere": "vacuum", "time": "overnight"}]}], "include_properties": ["solvothermal_synthesis", "pH_adjustment", "washing", "solvothermal_synthesis", "washing", "drying", "chemical_synthesis", "centrifugation", "washing", "drying"]}]
