Repository: Yeonghun1675/L2M3

<div align="center">
<h1> ⛏L2M3: Large Language Models Material Miner </h1> 
</div>

## Summary
L2M3 is designed to efficiently gather experimental Metal-Organic Framework (MOF) data from scientific literature, addressing the challenge of accessing hard-to-find data and enhancing the quality of information available for machine learning in materials science. By utilizing a chain of advanced Large Language Models (LLMs), we developed a systematic method for extracting and organizing MOF data into a structured, usable format. Our approach has successfully compiled data from over 40,000 research articles, creating a comprehensive, ready-to-use dataset.

File: synthesis/800_application/synthesis_am9b05736.json
[{"idx": "7, 10, 13", "type": "text", "classification": "synthesis condition", "content": "<title>Preparation of PCN-224 (100 nm)</title><p>PCN-224 nanoparticles\nwere synthesized in a solvothermal condition as reported. meso-tetra\u00ad(4-carboxyphenyl)\u00adporphine (TCPP) (100\nmg, 0.13 mmol), ZrOCl<sub>2</sub>\u00b78H<sub>2</sub>O (300 mg, 0.93\nmmol), benzoic acid (2.8 g, 23 mmol), and <italic>N</italic>,<italic>N</italic>-dimethylformamide (DMF) (100 mL) were combined in a 250\nmL round-bottom flask. The mixture was heated to 90 \u00b0C for 5\nh with 300 rpm stirring and then cooled to room temperature. The product\nwas collected by centrifugation with 15\u2009000 rpm for 30 min\nand washed by fresh DMF and acetone. The synthesized PCN-224 sample\nwas characterized by powder X-ray diffraction (PXRD).</p><title>Characterization of Dox-PCN</title><p>The\ndried Dox-PCN sample\nwas activated at 60 \u00b0C for 30 min and at 80 \u00b0C for 12 h\non ASAP 2020 for N<sub>2</sub> adsorption measurement. The BET surface\narea for Dox-PCN is 1353(5) m<sup>2</sup>/g. The corresponding pore\nsize distribution was analyzed by the nonlocal density functional\ntheory (NLDFT).</p><title>Synthesis of FITC-HA</title><p>Hyaluronic acid (20 mg) was dissolved\nin 10 mL of DI water (pH 7). Then, 1-ethyl-3-(3-dimethylaminopropyl)\u00adcarbodiimide\n(15 mg, 97 \u03bcmol) and NHS (11 mg, 96 \u03bcmol) were added in\nHA solution. The mixture was stirred at room temperature for 4 h.\nThen, amine-modified FITC (2.2 mg, 5 \u03bcmol) was added in the\nmixture solution. After stirring at room temperature for 24 h, the\nmixture was purified by dialysis using a 2.5 K dialysis bag for 1\nweek. After dialysis, the solution was removed by the freeze drier.</p>", "clean_text": "Preparation of PCN-224 (100 nm)\n\nPCN-224 nanoparticles were synthesized in a solvothermal condition as reported. meso-tetra(4-carboxyphenyl)porphine (TCPP) (100 mg, 0.13 mmol), ZrOCl2\u22c58H2O (300 mg, 0.93 mmol), benzoic acid (2.8 g, 23 mmol), and N,N-dimethylformamide (DMF) (100 mL) were combined in a 250 mL round-bottom flask. The mixture was heated to 90 \u00b0C for 5 h with 300 rpm stirring and then cooled to room temperature. The product was collected by centrifugation with 15000 rpm for 30 min and washed by fresh DMF and acetone. The synthesized PCN-224 sample was characterized by powder X-ray diffraction (PXRD).\n\nCharacterization of Dox-PCN\n\nThe dried Dox-PCN sample was activated at 60 \u00b0C for 30 min and at 80 \u00b0C for 12 h on ASAP 2020 for N2 adsorption measurement. The BET surface area for Dox-PCN is 1353(5) m2/g. The corresponding pore size distribution was analyzed by the nonlocal density functional theory (NLDFT).\n\nSynthesis of FITC-HA\n\nHyaluronic acid (20 mg) was dissolved in 10 mL of DI water (pH 7). Then, 1-ethyl-3-(3-dimethylaminopropyl)carbodiimide (15 mg, 97 \u03bcmol) and NHS (11 mg, 96 \u03bcmol) were added in HA solution. The mixture was stirred at room temperature for 4 h. Then, amine-modified FITC (2.2 mg, 5 \u03bcmol) was added in the mixture solution. After stirring at room temperature for 24 h, the mixture was purified by dialysis using a 2.5 K dialysis bag for 1 week. After dialysis, the solution was removed by the freeze drier.", "data": [{"meta": {"name": "PCN-224 (100 nm)", "symbol": "", "chemical formula": ""}, "processes": [{"synthesis method": "solvothermal synthesis", "precursor": [{"name": "meso-tetra\u00ad(4-carboxyphenyl)\u00adporphine (TCPP)", "amount": "100", "unit": "mg"}, {"name": "ZrOCl2\u00b78H2O", "amount": "300", "unit": "mg"}, {"name": "benzoic acid", "amount": "2.8", "unit": "g"}, {"name": "N,N-dimethylformamide (DMF)", "amount": "100", "unit": "mL"}], "pressure": "", "temperature": "90\u00b0C", "time": "5 h", "heating rate": "", "cooling rate": ""}, {"synthesis method": "centrifugation", "revolution per time": "15,000 rpm", "relative centrifugal force": "", "time": "30 min", "temperature": "", "additive": [{"name": "DMF", "amount": "", "unit": ""}, {"name": "acetone", "amount": "", "unit": ""}], "tube material": "", "tube volume": ""}]}, {"meta": {"name": "Dox-PCN", "symbol": "", "chemical formula": ""}, "processes": [{"synthesis method": "drying", "pressure": "", "temperature": "60\u00b0C for 30 min, 80\u00b0C for 12 h", "atmosphere": "N2", "time": ""}]}, {"meta": {"name": "FITC-HA", "symbol": "", "chemical formula": ""}, "processes": [{"synthesis method": "chemical synthesis", "precursor": [{"name": "Hyaluronic acid", "amount": "20", "unit": "mg"}, {"name": "1-ethyl-3-(3-dimethylaminopropyl)\u00adcarbodiimide", "amount": "15", "unit": "mg"}, {"name": "NHS", "amount": "11", "unit": "mg"}, {"name": "amine-modified FITC", "amount": "2.2", "unit": "mg"}], "solution": [{"name": "DI water", "amount": "10", "unit": "mL", "pH": "7"}], "pressure": "", "temperature": "room temperature", "time": "4 h", "heating rate": "", "cooling rate": ""}, {"synthesis method": "stirring", "time": "24 h"}, {"synthesis method": "purification", "purification method": "dialysis", "dialysis bag": "2.5 K dialysis bag", "time": "1 week"}, {"synthesis method": "removal", "removal method": "freeze drying"}]}], "include_properties": ["solvothermal_synthesis", "centrifugation", "washing", "drying"]}]

File: synthesis/800_application/synthesis_am9b09938.json
[{"idx": 8, "type": "text", "classification": "synthesis condition", "content": "<p>The activated MOF\nmaterials MFM-300\u00ad(X) (X = Al, Fe, In, or Sc) were synthesized as reported\nelsewhere. In a 10 mL glass vial, 25 mg of MFM-300\u00ad(X) and 2.5 mL acetone were\nadded. The mixture was sealed and stirred vigorously for 30 minutes,\nafter which 25 \u03bcL was pipetted onto the active area of the IDE.\nThe IDE was allowed to dry at room temperature for 10 min, followed\nby vacuum drying at 175 \u00b0C and &lt;1 mTorr for 8 h. To determine\nthe deposition amount, the mass of the IDE was monitored after each\nstep in this process using a calibrated, high-resolution balance (Mettler\nToledo XS105). Across all samples, an average of 1.52 \u00b1 0.21\nmg (<italic>N</italic> = 16) MFM-300\u00ad(X) was deposited onto an IDE.</p>", "clean_text": "The activated MOF materials MFM-300(X) (X = Al, Fe, In, or Sc) were synthesized as reported elsewhere. In a 10 mL glass vial, 25 mg of MFM-300(X) and 2.5 mL acetone were added. The mixture was sealed and stirred vigorously for 30 minutes, after which 25 \u03bcL was pipetted onto the active area of the IDE. The IDE was allowed to dry at room temperature for 10 min, followed by vacuum drying at 175 \u00b0C and <1 mTorr for 8 h. To determine the deposition amount, the mass of the IDE was monitored after each step in this process using a calibrated, high-resolution balance (Mettler Toledo XS105). Across all samples, an average of 1.52 \u00b1 0.21 mg (N = 16) MFM-300(X) was deposited onto an IDE.", "data": [{"meta": {"name": "MFM-300\u00ad(X)", "symbol": "X", "chemical formula": ""}, "processes": [{"synthesis method": "chemical synthesis", "precursor": [{"name": "MFM-300\u00ad(X)", "amount": "25", "unit": "mg"}], "solution": [{"name": "acetone", "amount": "2.5", "unit": "mL"}], "pressure": "", "temperature": "", "time": "30 minutes"}, {"synthesis method": "drying", "pressure": "<1 mTorr", "temperature": "175 \u00b0C", "atmosphere": "vacuum", "time": "8 h"}], "yield": "", "other properties": ["deposition amount: 1.52 \u00b1 0.21 mg"]}], "include_properties": ["chemical_synthesis", "drying"]}]

File: synthesis/800_application/synthesis_am9b11872.json
[{"idx": "17, 18, 19", "type": "text", "classification": "synthesis condition", "content": "<title>Synthesis of\n1,4,5,8-Naphthalenetetracarboxylic Diimide (<bold>1</bold>)</title><p>1,4,5,8-Naphthalenetetracarboxylic dianhydride\n(12.5 g, 46.6 mmol) was dissolved in a stirred concentrated ammonium\nhydroxide (625 mL, 29.5%, w/w) aqueous solution. Then, the mixture\nwas stirred for 6 h under nitrogen and a pale yellow product diimide\nprecipitate was obtained after filtering, washing, and drying under\nvacuum at 60 \u00b0C overnight. Yield: 11.9 g (96%). <sup>1</sup>H\nNMR (400 MHz, DMSO): \u03b4 12.10 (s, 2H), 8.62 (s, 4H).</p><title>Synthesis of\n1,2,3,6,7,8-Hexahydro-2,7-diazapyrene (<bold>2</bold>)</title><p>Diimide\n(2 g, 7.52 mmol) and anhydrous tetrahydrofuran\n(THF; 40 mL) was added in a three-neck flask (250 mL) with stirring\nand refluxing under a nitrogen atmosphere. Then, the suspension was\nadded slowly via the dropping BH<sub>3</sub>-THF (80 mL, 1 M) solution.\nThe obtained mixture was then refluxed for 60 h. During that time,\nthere was hydrogen evolution and the color changed to orange. The\nHCl solution (8 mL, 6 M) was added to the mixture and refluxed for\nquenching the reaction after cooling 0 \u00b0C. <bold>Caution</bold>: at that time, the mixture may foam strongly, so the stirring must\nbe vigorous. The liquid was evaporated, and the residue was cooled\nto 0 \u00b0C. Afterward, potassium carbonate aqueous saturated solution\nwas added for tuning the pH (&gt;10). The solid was added and dried\ncompletely\nunder vacuum at 40 \u00b0C. The dry solid was extracted with refluxing\nbenzene in a Soxhlet extractor for a week. After this period, the\nbenzene was removed in vacuo to yield 1.22 g (77%) of pure diamine\nwhich can be recrystallized from benzene to give off-white powder. <sup>1</sup>H NMR (400 MHz, CDCl<sub>3</sub>): \u03b4 7.11 (s, 4H), 4.28\n(s, 8H). <sup>13</sup>C NMR (101 MHz, CDCl<sub>3</sub>): \u03b4 132.90,\n127.90, 120.34, 48.90.</p><title>Synthesis of DAP (<bold>3</bold>)</title><p>A 500 mL round-bottom\nflask was charged with benzene (250 mL) and then MnO<sub>2</sub> (10\ng, 115.02 mmol, activated grade, Aldrich) was added. After the addition,\nthe hot solution was filtered after refluxing for 24 h. The filtered\nMnO<sub>2</sub> was dried under vacuum and subjected to a Soxhlet\nextraction with the benzene solution of the filtrate for 3 days. After\nremoval of the benzene in vacuo, 0.2 g (21%) of pure diazapyrene was\nobtained as yellow crystals. <sup>1</sup>H NMR (400 MHz, CDCl<sub>3</sub>): \u03b4 9.51 (s, 4H), 8.22 (s, 4H). <sup>13</sup>C NMR\n(101 MHz, CDCl<sub>3</sub>): \u03b4 144.36, 125.39, 125.20, 124.8.</p>", "clean_text": "Synthesis of 1,4,5,8-Naphthalenetetracarboxylic Diimide (1)\n\n1,4,5,8-Naphthalenetetracarboxylic dianhydride (12.5 g, 46.6 mmol) was dissolved in a stirred concentrated ammonium hydroxide (625 mL, 29.5%, w/w) aqueous solution. Then, the mixture was stirred for 6 h under nitrogen and a pale yellow product diimide precipitate was obtained after filtering, washing, and drying under vacuum at 60 \u00b0C overnight. Yield: 11.9 g (96%). 1H NMR (400 MHz, DMSO): \u03b4 12.10 (s, 2H), 8.62 (s, 4H).\n\nSynthesis of 1,2,3,6,7,8-Hexahydro-2,7-diazapyrene (2)\n\nDiimide (2 g, 7.52 mmol) and anhydrous tetrahydrofuran (THF; 40 mL) was added in a three-neck flask (250 mL) with stirring and refluxing under a nitrogen atmosphere. Then, the suspension was added slowly via the dropping BH3-THF (80 mL, 1 M) solution. The obtained mixture was then refluxed for 60 h. During that time, there was hydrogen evolution and the color changed to orange. The HCl solution (8 mL, 6 M) was added to the mixture and refluxed for quenching the reaction after cooling 0 \u00b0C. Caution: at that time, the mixture may foam strongly, so the stirring must be vigorous. The liquid was evaporated, and the residue was cooled to 0 \u00b0C. Afterward, potassium carbonate aqueous saturated solution was added for tuning the pH (>10). The solid was added and dried completely under vacuum at 40 \u00b0C. The dry solid was extracted with refluxing benzene in a Soxhlet extractor for a week. After this period, the benzene was removed in vacuo to yield 1.22 g (77%) of pure diamine which can be recrystallized from benzene to give off-white powder. 1H NMR (400 MHz, CDCl3): \u03b4 7.11 (s, 4H), 4.28 (s, 8H). 13C NMR (101 MHz, CDCl3): \u03b4 132.90, 127.90, 120.34, 48.90.\n\nSynthesis of DAP (3)\n\nA 500 mL round-bottom flask was charged with benzene (250 mL) and then MnO2 (10 g, 115.02 mmol, activated grade, Aldrich) was added. After the addition, the hot solution was filtered after refluxing for 24 h. The filtered MnO2 was dried under vacuum and subjected to a Soxhlet extraction with the benzene solution of the filtrate for 3 days. After removal of the benzene in vacuo, 0.2 g (21%) of pure diazapyrene was obtained as yellow crystals. 1H NMR (400 MHz, CDCl3): \u03b4 9.51 (s, 4H), 8.22 (s, 4H). 13C NMR (101 MHz, CDCl3): \u03b4 144.36, 125.39, 125.20, 124.8.", "data": [{"meta": {"name": "1,4,5,8-Naphthalenetetracarboxylic Diimide (1)", "symbol": "1", "chemical formula": "C16H8N2O4"}, "processes": [{"synthesis method": "chemical synthesis", "precursor": [{"name": "1,4,5,8-Naphthalenetetracarboxylic dianhydride", "amount": "12.5", "unit": "g"}], "solution": [{"name": "concentrated ammonium hydroxide", "amount": "625", "unit": "mL"}], "pressure": "", "temperature": "", "time": "6 h"}, {"synthesis method": "filtration", "time": "", "atmosphere": "", "pressure": ""}, {"synthesis method": "washing", "washing solution": "", "amount": ""}, {"synthesis method": "drying", "pressure": "", "temperature": "60 \u00b0C", "atmosphere": "vacuum", "time": "overnight"}], "yield": "11.9 g (96%)"}, {"meta": {"name": "1,2,3,6,7,8-Hexahydro-2,7-diazapyrene (2)", "symbol": "2", "chemical formula": "C14H16N2"}, "processes": [{"synthesis method": "chemical synthesis", "precursor": [{"name": "Diimide", "amount": "2", "unit": "g"}], "solution": [{"name": "anhydrous tetrahydrofuran (THF)", "amount": "40", "unit": "mL"}, {"name": "BH3-THF (80 mL, 1 M) solution", "amount": "", "unit": ""}], "pressure": "", "temperature": "reflux", "time": "60 h"}, {"synthesis method": "refluxing", "washing solution": "HCl solution (8 mL, 6 M)", "amount": ""}, {"synthesis method": "cooling", "temperature": "0 \u00b0C"}, {"synthesis method": "quenching", "washing solution": "potassium carbonate aqueous saturated solution", "amount": ""}, {"synthesis method": "drying", "pressure": "", "temperature": "40 \u00b0C", "atmosphere": "vacuum", "time": ""}, {"synthesis method": "extraction", "washing solution": "refluxing benzene", "amount": ""}, {"synthesis method": "recrystallization", "washing solution": "benzene", "amount": ""}], "yield": "1.22 g (77%)"}, {"meta": {"name": "DAP (3)", "symbol": "3", "chemical formula": "C16H8N2"}, "processes": [{"synthesis method": "chemical synthesis", "precursor": [{"name": "MnO2", "amount": "10", "unit": "g"}], "solution": [{"name": "benzene", "amount": "250", "unit": "mL"}], "pressure": "", "temperature": "", "time": "refluxing for 24 h"}, {"synthesis method": "filtration", "time": "", "atmosphere": "", "pressure": ""}, {"synthesis method": "Soxhlet extraction", "washing solution": "benzene solution", "amount": "3 days"}, {"synthesis method": "drying", "pressure": "", "temperature": "", "atmosphere": "vacuum", "time": ""}], "yield": "0.2 g (21%)"}], "include_properties": ["chemical_synthesis", "filtration", "washing", "drying"]}]

File: synthesis/800_application/synthesis_am9b13121.json
[{"idx": 29, "type": "text", "classification": "synthesis condition", "content": "<title>Thin Films\u2019 Preparation</title><p>\n<bold>P</bold>\n<sub>\n<bold>2</bold>\n</sub>\n<bold>W</bold>\n<sub>\n<bold>18</bold>\n</sub>\n<bold>Co</bold>\n<sub>\n<bold>4</bold>\n</sub>\n<bold>@MOF-545-EP</bold> was prepared in\ntwo steps to avoid exposing the POM to high voltage. To form <bold>MOF-545-EP</bold>, two ITO electrodes were immersed 3 mm apart in\na colloidal suspension containing 1 mg of MOF-545 in 4 mL of toluene.\nA 45 V cell voltage was then applied between the two electrodes for\n30 min three times consecutively and with no agitation, the MOF suspension\nbeing renewed between each cycle. <bold>P</bold>\n<sub>\n<bold>2</bold>\n</sub>\n<bold>W</bold>\n<sub>\n<bold>18</bold>\n</sub>\n<bold>Co</bold>\n<sub>\n<bold>4</bold>\n</sub>\n<bold>@MOF-545-EP</bold> was then obtained by\nimmersing the <bold>MOF-545-EP</bold> electrodes in a 5 mM solution\nof <bold>P</bold>\n<sub>\n<bold>2</bold>\n</sub>\n<bold>W</bold>\n<sub>\n<bold>18</bold>\n</sub>\n<bold>Co</bold>\n<sub>\n<bold>4</bold>\n</sub> in an 80\nmM B\u00ad(OH)<sub>3</sub> pH 8 buffer solution for 5 h. The EP thin films\nwere carefully washed with water to allow the release of POMs adsorbed\nat the surface of MOF particles. <bold>P</bold>\n<sub>\n<bold>2</bold>\n</sub>\n<bold>W</bold>\n<sub>\n<bold>18</bold>\n</sub>\n<bold>Co</bold>\n<sub>\n<bold>4</bold>\n</sub>\n<bold>@MOF-545-DC</bold> was drop casted (10\n\u03bcL) from a suspension of 1 mg of <bold>P</bold>\n<sub>\n<bold>2</bold>\n</sub>\n<bold>W</bold>\n<sub>\n<bold>18</bold>\n</sub>\n<bold>Co</bold>\n<sub>\n<bold>4</bold>\n</sub>\n<bold>@MOF-545</bold> in 1 mL of ethanol on an\nITO electrode of area 36 mm<sup>2</sup> and allowed to dry at room\ntemperature for 10 min. For <bold>P</bold>\n<sub>\n<bold>2</bold>\n</sub>\n<bold>W</bold>\n<sub>\n<bold>18</bold>\n</sub>\n<bold>Co</bold>\n<sub>\n<bold>4</bold>\n</sub>\n<bold>@MOF-545-DC</bold>, the material mass was calculated\nat 0.01 mg according to the concentration and volume of the deposited\ndrop. For <bold>P</bold>\n<sub>\n<bold>2</bold>\n</sub>\n<bold>W</bold>\n<sub>\n<bold>18</bold>\n</sub>\n<bold>Co</bold>\n<sub>\n<bold>4</bold>\n</sub>\n<bold>@MOF-545-EP</bold>, the mass of deposited material was measured by\nweighting the material over 20 electrodes prepared in identical conditions,\nleading to an average deposited MOF amount of 0.11 mg. Using the chemical\nformula ([Zr<sub>6</sub>O<sub>18</sub>H<sub>18</sub>]<sub>3</sub>[C<sub>48</sub>H<sub>26</sub>O<sub>8</sub>N<sub>4</sub>]<sub>6</sub> [P<sub>2</sub>W<sub>18</sub>O<sub>70</sub>Co<sub>4</sub>H<sub>4</sub>]<sub>0.6</sub>\u00b778H<sub>2</sub>O) determined for the <bold>P<sub>2</sub>W<sub>18</sub>Co<sub>4</sub>@MOF-545</bold> powder,\n<bold>P</bold>\n<sub>\n<bold>2</bold>\n</sub>\n<bold>W</bold>\n<sub>\n<bold>18</bold>\n</sub>\n<bold>Co</bold>\n<sub>\n<bold>4</bold>\n</sub>\n<bold>@MOF-545-DC</bold> contains 0.53 nmol and <bold>P</bold>\n<sub>\n<bold>2</bold>\n</sub>\n<bold>W</bold>\n<sub>\n<bold>18</bold>\n</sub>\n<bold>Co</bold>\n<sub>\n<bold>4</bold>\n</sub>\n<bold>@MOF-545-EP</bold> 5.8 nmol of <bold>P<sub>2</sub>W<sub>18</sub>Co<sub>4</sub>\n</bold>, equivalent to 1.5\nand 16 nmol cm<sup>\u20132</sup> of POM, respectively.</p>", "clean_text": "Thin Films' Preparation\n\n P  2  W  18  Co  4  @MOF-545-EP was prepared in two steps to avoid exposing the POM to high voltage. To form MOF-545-EP, two ITO electrodes were immersed 3 mm apart in a colloidal suspension containing 1 mg of MOF-545 in 4 mL of toluene. A 45 V cell voltage was then applied between the two electrodes for 30 min three times consecutively and with no agitation, the MOF suspension being renewed between each cycle. P  2  W  18  Co  4  @MOF-545-EP was then obtained by immersing the MOF-545-EP electrodes in a 5 mM solution of P  2  W  18  Co  4  in an 80 mM B(OH)3 pH 8 buffer solution for 5 h. The EP thin films were carefully washed with water to allow the release of POMs adsorbed at the surface of MOF particles. P  2  W  18  Co  4  @MOF-545-DC was drop casted (10 \u03bcL) from a suspension of 1 mg of P  2  W  18  Co  4  @MOF-545 in 1 mL of ethanol on an ITO electrode of area 36 mm2 and allowed to dry at room temperature for 10 min. For P  2  W  18  Co  4  @MOF-545-DC, the material mass was calculated at 0.01 mg according to the concentration and volume of the deposited drop. For P  2  W  18  Co  4  @MOF-545-EP, the mass of deposited material was measured by weighting the material over 20 electrodes prepared in identical conditions, leading to an average deposited MOF amount of 0.11 mg. Using the chemical formula ([Zr6O18H18]3[C48H26O8N4]6 [P2W18O70Co4H4]0.6\u22c578H2O) determined for the P2W18Co4@MOF-545 powder, P  2  W  18  Co  4  @MOF-545-DC contains 0.53 nmol and P  2  W  18  Co  4  @MOF-545-EP 5.8 nmol of P2W18Co4 , equivalent to 1.5 and 16 nmol cm-2 of POM, respectively.", "data": [{"meta": {"name": "P2W18Co4@MOF-545-EP", "symbol": "EP", "chemical formula": "[Zr6O18H18]3[C48H26O8N4]6[P2W18O70Co4H4]0.6\u00b778H2O"}, "processes": [{"synthesis method": "electrochemical deposition", "precursor": [{"name": "MOF-545", "amount": "1", "unit": "mg"}], "solvent": [{"name": "toluene", "amount": "4", "unit": "mL"}], "voltage": "45 V", "time": "30 min", "renewal": "between each cycle"}, {"synthesis method": "washing", "washing solution": "water", "amount": ""}]}, {"meta": {"name": "P2W18Co4@MOF-545-DC", "symbol": "DC", "chemical formula": "[Zr6O18H18]3[C48H26O8N4]6[P2W18O70Co4H4]0.6\u00b778H2O"}, "processes": [{"synthesis method": "drop casting", "precursor": [{"name": "P2W18Co4@MOF-545", "amount": "0.01", "unit": "mg"}], "solvent": [{"name": "ethanol", "amount": "1", "unit": "mL"}], "drying condition": "room temperature", "time": "10 min"}]}], "include_properties": ["electrochemical_deposition", "washing", "drying"]}]

File: synthesis/800_application/synthesis_am9b14366.json
[{"idx": 6, "type": "text", "classification": "synthesis condition", "content": "<title>Experimental\nSection</title><title>Materials Synthesis</title><title>Preparation of the ZIF-8/ZIF-67 Precursor</title><p>First, Zn\n(NO<sub>3</sub>)<sub>2</sub>\u00b76H<sub>2</sub>O (1.62 g) methanol\nsolutions and 2-methylimidazole (1.11 g) methanol solution were mixed\nand kept under magnetic stirring for 12 h. Then, the ZIF-8 precipitate\nwas collected through centrifugation, washed with pure methanol solution,\nand dried at 80 \u00b0C for 12 h. Second, 0.16 g of ZIF-8 was added\ninto 20 mL of methanol solution with vigorous ultrasonication for\n30 min, then magnetic stirring for 20 min. Then, the ZIF-8, CoCl<sub>2</sub> (0.35 g), and 2-methylimidazole (1.79) methanol solutions\nwere mixed and magnetically stirred for 5 min. Finally, the mixture\nwas transferred into an autoclave (50 mL) and kept at 100 \u00b0C\nfor 12 h. The ZIF-8/ZIF-67 precursor was collected through the same\nprocess as that of ZIF-8.</p>", "clean_text": "Experimental Section\n\nMaterials Synthesis\n\nPreparation of the ZIF-8/ZIF-67 Precursor\n\nFirst, Zn (NO3)2\u22c56H2O (1.62 g) methanol solutions and 2-methylimidazole (1.11 g) methanol solution were mixed and kept under magnetic stirring for 12 h. Then, the ZIF-8 precipitate was collected through centrifugation, washed with pure methanol solution, and dried at 80 \u00b0C for 12 h. Second, 0.16 g of ZIF-8 was added into 20 mL of methanol solution with vigorous ultrasonication for 30 min, then magnetic stirring for 20 min. Then, the ZIF-8, CoCl2 (0.35 g), and 2-methylimidazole (1.79) methanol solutions were mixed and magnetically stirred for 5 min. Finally, the mixture was transferred into an autoclave (50 mL) and kept at 100 \u00b0C for 12 h. The ZIF-8/ZIF-67 precursor was collected through the same process as that of ZIF-8.", "data": [{"meta": {"name": "ZIF-8/ZIF-67 Precursor", "symbol": "", "chemical formula": ""}, "processes": [{"synthesis method": "chemical synthesis", "precursor": [{"name": "Zn(NO3)2\u00b76H2O", "amount": "1.62", "unit": "g"}, {"name": "2-methylimidazole", "amount": "1.11", "unit": "g"}], "solution": [{"name": "methanol", "amount": "", "unit": ""}], "pressure": "", "temperature": "", "time": "12 h"}, {"synthesis method": "centrifugation", "revolution per time": "", "relative centrifugal force": "", "time": "", "temperature": "", "additive": [{"name": "pure methanol solution", "amount": "", "unit": ""}], "tube material": "", "tube volume": ""}, {"synthesis method": "drying", "pressure": "", "temperature": "80 \u00b0C", "atmosphere": "", "time": "12 h"}, {"synthesis method": "ultrasonication", "composition": "0.16 g of ZIF-8", "power": "", "solvent": "methanol solution", "temperature": "", "time": "30 min"}, {"synthesis method": "magnetic stirring", "composition": "0.16 g of ZIF-8", "power": "", "solvent": "methanol solution", "temperature": "", "time": "20 min"}, {"synthesis method": "chemical synthesis", "precursor": [{"name": "ZIF-8", "amount": "", "unit": ""}, {"name": "CoCl2", "amount": "0.35", "unit": "g"}, {"name": "2-methylimidazole", "amount": "1.79", "unit": "g"}], "solution": [{"name": "methanol", "amount": "", "unit": ""}], "pressure": "", "temperature": "", "time": "5 min"}, {"synthesis method": "solvothermal synthesis", "precursor": [{"name": "ZIF-8/ZIF-67 precursor", "amount": "", "unit": ""}], "solvent": [{"name": "", "amount": "20", "unit": "mL"}, {"name": "methanol solution", "amount": "", "unit": ""}], "reducing agent": [{"name": "", "amount": "", "unit": ""}], "surfactant": [{"name": "", "amount": "", "unit": ""}], "pressure": "", "temperature": "100 \u00b0C", "time": "12 h", "heating rate": "", "cooling rate": ""}, {"synthesis method": "centrifugation", "revolution per time": "", "relative centrifugal force": "", "time": "", "temperature": "", "additive": [{"name": "", "amount": "", "unit": ""}], "tube material": "", "tube volume": ""}]}, {"yield": "", "chemical formula": "", "other properties": []}], "include_properties": ["chemical_synthesis", "centrifugation", "washing", "drying", "sonication"]}]

File: synthesis/800_application/synthesis_am9b15374.json
[{"idx": "5, 6, 7, 8, 9", "type": "text", "classification": "synthesis condition", "content": "<title>Experimental Section</title><title>Synthesis\nof UiO-66-NH<sub>2</sub>\n</title><p>The preparation of UiO-66-NH<sub>2</sub> was according to a modified\nreported hydrothermal method. In general,\nHfCl<sub>4</sub> (1.7 g, 5.2 mmol) and 2-aminoterephthalic acid (0.906\ng, 5 mmol) were added to 50 mL of a mixed solution of deionized water\nand acetic acid (volume ratio of 3:2). The mixed solution was refluxed\nat 100 \u00b0C in an oil bath for 24 h to yield light yellow solid\npowders. The products were collected and washed three times with water,\nwhich was activated by heating at 80 \u00b0C in vacuum for use.</p><title>Synthesis of UiO-66-NHSO<sub>2</sub>CF<sub>3</sub>\n</title><p>To a nanocrystal of UiO-66-NH<sub>2</sub> (0.38\ng, 1.0 mmol) and triethylamine (0.1518 g, 1.5 mmol) in anhydrous dichloromethane\n(20 mL) at 0 \u00b0C was slowly added trifluoromethanesulfonic anhydride\n(0.3385 g, 1.2 mmol), and then pyridine (0.0791 g, 1.0 mmol) was added\ndropwise under stirring conditions. The mixture was maintained at\n0 \u00b0C for 30 min and then reacted at ambient temperature for 72\nh. After the reactions, the sample was collected by centrifugation\nfor further use.</p><title>Synthesis of UiO-66-NSO<sub>2</sub>CF<sub>3</sub>K (UiOKTFSI)</title><p>The potassium salt form\nof UiO-66-NSO<sub>2</sub>CF<sub>3</sub>K was obtained by neutralization.\nTo a suspended\nsolution of UiO-66-NHSO<sub>2</sub>CF<sub>3</sub> (0.512 g, 1.0 mmol)\nin deionized water (20 mL) was gradually added slightly excessive\nK<sub>2</sub>CO<sub>3</sub> powder (0.166 g, 1.2 mmol) at room temperature\nwith stirring for 12 h. The sample was obtained by filtration, and\nwashed two times with water and then heated in 80 \u00b0C vacuum overnight.</p><title>Synthesis of MOF-Based Single-Ion Conductors\n(UiOLiTFSI)</title><p>The UiOLiTFSI was obtained by ion exchange reaction.\nThe UiO-66-NSO<sub>2</sub>CF<sub>3</sub>K (0.55 g, 1.0 mmol) was placed\ninto anhydrous CH<sub>3</sub>CN (20 mL) in a round-bottom flask, to\nwhich was gradually added LiClO<sub>4</sub> (0.128 g, 1.2 mmol) at\nroom temperature with stirring for 12 h. The product was filtered\nand washed with anhydrous acetonitrile several times. Then, the sample\nwas ion-exchanged three times by the same method. Finally, the UiOLiTFSI\nwas obtained by drying at 120 \u00b0C in vacuum overnight.</p><title>Synthesis of LiUiO-66 (UiOLi)</title><p>The\nUiO-66 was prepared according to a reported method. Typically, terephthalic acid (0.83 g, 5 mmol) and HfCl<sub>4</sub> (1.6 g, 5 mmol) were dissolved in 40 mL of mixed solution\nof dimethylformamide (DMF) and formic acid (volume ratio of 9:1).\nThe mixed solution was put into a stainless-steel autoclave and then\nheated at 120 \u00b0C for 48 h. The product was collected and dried\nin vacuum at 120 \u00b0C; then, it was transferred to the acetonitrile\nsolution of 1 M LiClO<sub>4</sub> and stirred for 12 h. The LiUiO-66\nobtained was filtered and collected, which was dried by heating at\n120 \u00b0C in vacuum for use.</p>", "clean_text": "Experimental Section\n\nSynthesis of UiO-66-NH2 \n\nThe preparation of UiO-66-NH2 was according to a modified reported hydrothermal method. In general, HfCl4 (1.7 g, 5.2 mmol) and 2-aminoterephthalic acid (0.906 g, 5 mmol) were added to 50 mL of a mixed solution of deionized water and acetic acid (volume ratio of 3:2). The mixed solution was refluxed at 100 \u00b0C in an oil bath for 24 h to yield light yellow solid powders. The products were collected and washed three times with water, which was activated by heating at 80 \u00b0C in vacuum for use.\n\nSynthesis of UiO-66-NHSO2CF3 \n\nTo a nanocrystal of UiO-66-NH2 (0.38 g, 1.0 mmol) and triethylamine (0.1518 g, 1.5 mmol) in anhydrous dichloromethane (20 mL) at 0 \u00b0C was slowly added trifluoromethanesulfonic anhydride (0.3385 g, 1.2 mmol), and then pyridine (0.0791 g, 1.0 mmol) was added dropwise under stirring conditions. The mixture was maintained at 0 \u00b0C for 30 min and then reacted at ambient temperature for 72 h. After the reactions, the sample was collected by centrifugation for further use.\n\nSynthesis of UiO-66-NSO2CF3K (UiOKTFSI)\n\nThe potassium salt form of UiO-66-NSO2CF3K was obtained by neutralization. To a suspended solution of UiO-66-NHSO2CF3 (0.512 g, 1.0 mmol) in deionized water (20 mL) was gradually added slightly excessive K2CO3 powder (0.166 g, 1.2 mmol) at room temperature with stirring for 12 h. The sample was obtained by filtration, and washed two times with water and then heated in 80 \u00b0C vacuum overnight.\n\nSynthesis of MOF-Based Single-Ion Conductors (UiOLiTFSI)\n\nThe UiOLiTFSI was obtained by ion exchange reaction. The UiO-66-NSO2CF3K (0.55 g, 1.0 mmol) was placed into anhydrous CH3CN (20 mL) in a round-bottom flask, to which was gradually added LiClO4 (0.128 g, 1.2 mmol) at room temperature with stirring for 12 h. The product was filtered and washed with anhydrous acetonitrile several times. Then, the sample was ion-exchanged three times by the same method. Finally, the UiOLiTFSI was obtained by drying at 120 \u00b0C in vacuum overnight.\n\nSynthesis of LiUiO-66 (UiOLi)\n\nThe UiO-66 was prepared according to a reported method. Typically, terephthalic acid (0.83 g, 5 mmol) and HfCl4 (1.6 g, 5 mmol) were dissolved in 40 mL of mixed solution of dimethylformamide (DMF) and formic acid (volume ratio of 9:1). The mixed solution was put into a stainless-steel autoclave and then heated at 120 \u00b0C for 48 h. The product was collected and dried in vacuum at 120 \u00b0C; then, it was transferred to the acetonitrile solution of 1 M LiClO4 and stirred for 12 h. The LiUiO-66 obtained was filtered and collected, which was dried by heating at 120 \u00b0C in vacuum for use.", "data": [{"meta": {"name": "UiO-66-NH2", "symbol": "", "chemical formula": ""}, "processes": [{"synthesis method": "hydrothermal method", "precursor": [{"name": "HfCl4", "amount": "1.7", "unit": "g"}, {"name": "2-aminoterephthalic acid", "amount": "0.906", "unit": "g"}], "solution": [{"name": "deionized water", "amount": "50", "unit": "mL"}, {"name": "acetic acid", "amount": "", "unit": ""}], "pressure": "", "temperature": "100\u00b0C", "time": "24 h"}, {"synthesis method": "washing", "washing solution": "water", "amount": "3 times"}, {"synthesis method": "drying", "pressure": "", "temperature": "80\u00b0C", "atmosphere": "vacuum", "time": ""}]}, {"meta": {"name": "UiO-66-NHSO2CF3", "symbol": "", "chemical formula": ""}, "processes": [{"synthesis method": "chemical synthesis", "precursor": [{"name": "UiO-66-NH2", "amount": "0.38", "unit": "g"}, {"name": "triethylamine", "amount": "0.1518", "unit": "g"}, {"name": "anhydrous dichloromethane", "amount": "20", "unit": "mL"}], "solution": [{"name": "trifluoromethanesulfonic anhydride", "amount": "0.3385", "unit": "g"}, {"name": "pyridine", "amount": "0.0791", "unit": "g"}], "pressure": "", "temperature": "0\u00b0C", "time": "30 min"}, {"synthesis method": "reaction", "temperature": "ambient temperature", "time": "72 h"}, {"synthesis method": "centrifugation", "revolution per time": "", "relative centrifugal force": "", "time": "", "temperature": "", "additive": [{"name": "", "amount": "", "unit": ""}], "tube material": "", "tube volume": ""}]}, {"meta": {"name": "UiO-66-NSO2CF3K (UiOKTFSI)", "symbol": "", "chemical formula": ""}, "processes": [{"synthesis method": "neutralization", "precursor": [{"name": "UiO-66-NHSO2CF3", "amount": "0.512", "unit": "g"}, {"name": "K2CO3", "amount": "0.166", "unit": "g"}], "solution": [{"name": "deionized water", "amount": "20", "unit": "mL"}], "pressure": "", "temperature": "room temperature", "time": "12 h"}, {"synthesis method": "filtration", "washing solution": "water", "amount": "2 times"}, {"synthesis method": "drying", "pressure": "", "temperature": "80\u00b0C", "atmosphere": "vacuum", "time": "overnight"}]}, {"meta": {"name": "MOF-Based Single-Ion Conductors (UiOLiTFSI)", "symbol": "", "chemical formula": ""}, "processes": [{"synthesis method": "ion exchange reaction", "precursor": [{"name": "UiO-66-NSO2CF3K", "amount": "0.55", "unit": "g"}], "solution": [{"name": "anhydrous CH3CN", "amount": "20", "unit": "mL"}], "pressure": "", "temperature": "room temperature", "time": "12 h"}, {"synthesis method": "filtration", "washing solution": "anhydrous acetonitrile", "amount": ""}, {"synthesis method": "ion exchange", "time": "3 times"}]}, {"meta": {"name": "LiUiO-66 (UiOLi)", "symbol": "", "chemical formula": ""}, "processes": [{"synthesis method": "chemical synthesis", "precursor": [{"name": "terephthalic acid", "amount": "0.83", "unit": "g"}, {"name": "HfCl4", "amount": "1.6", "unit": "g"}], "solution": [{"name": "DMF", "amount": "", "unit": ""}, {"name": "formic acid", "amount": "", "unit": ""}], "pressure": "", "temperature": "120\u00b0C", "time": "48 h"}, {"synthesis method": "washing", "washing solution": "acetonitrile", "amount": "1 M LiClO4"}, {"synthesis method": "drying", "pressure": "", "temperature": "120\u00b0C", "atmosphere": "vacuum", "time": ""}]}], "include_properties": ["solvothermal_synthesis", "washing", "drying", "centrifugation", "filtration", "washing", "drying", "chemical_synthesis", "filtration", "washing", "drying", "chemical_synthesis", "filtration", "washing", "drying", "chemical_synthesis", "filtration", "washing", "drying"]}]

File: synthesis/800_application/synthesis_am9b21938.json
[{"idx": 7, "type": "text", "classification": "synthesis condition", "content": "<title>Experimental Section</title><title>Synthesis of Cu\u2013CPAH</title><p>Cu\u00ad(NO<sub>3</sub>)<sub>2</sub>\u00b73H<sub>2</sub>O (10 mg, 0.041\nmmol) and H<sub>3</sub>CPAH (11 mg, 0.036 mmol) were mixed with 2\nmL of dimethylformamide\n(DMF), 1.2 mL of H<sub>2</sub>O, and 0.15 mL of HBF<sub>4</sub> at\nroom temperature. The solution was transferred to a 20 mL vial and\nheated to and held at 80 \u00b0C for 24 h, followed by natural cooling\nto room temperature. Green crystals of Cu\u2013CPAH were yielded\nand collected through filtration, rinsed with ethanol, and dried in\ncold air. Yield: 57% (on the basis of H<sub>3</sub>CPAH). Analysis\ncalculated (%): C, 44.30; H, 3.75; N, 10.15. Found (%): C, 44.28;\nH, 3.77; N, 10.15. IR (KBr, cm<sup>\u20131</sup>): 3394 (m), 3137\n(s), 1888 (m), 1633 (s), 1405 (s), 1109 (m), 936 (s), 874 (w), 839\n(m), 791 (s), 769 (w), 739 (s), 581 (s), 533 (s), 447 (s).</p>", "clean_text": "Experimental Section\n\nSynthesis of Cu-CPAH\n\nCu(NO3)2\u22c53H2O (10 mg, 0.041 mmol) and H3CPAH (11 mg, 0.036 mmol) were mixed with 2 mL of dimethylformamide (DMF), 1.2 mL of H2O, and 0.15 mL of HBF4 at room temperature. The solution was transferred to a 20 mL vial and heated to and held at 80 \u00b0C for 24 h, followed by natural cooling to room temperature. Green crystals of Cu-CPAH were yielded and collected through filtration, rinsed with ethanol, and dried in cold air. Yield: 57% (on the basis of H3CPAH). Analysis calculated (%): C, 44.30; H, 3.75; N, 10.15. Found (%): C, 44.28; H, 3.77; N, 10.15. IR (KBr, cm-1): 3394 (m), 3137 (s), 1888 (m), 1633 (s), 1405 (s), 1109 (m), 936 (s), 874 (w), 839 (m), 791 (s), 769 (w), 739 (s), 581 (s), 533 (s), 447 (s).", "data": [{"meta": {"name": "Cu\u2013CPAH", "symbol": "", "chemical formula": ""}, "processes": [{"synthesis method": "chemical synthesis", "precursor": [{"name": "Cu\u00ad(NO3)2\u00b73H2O", "amount": "10", "unit": "mg"}, {"name": "H3CPAH", "amount": "11", "unit": "mg"}], "solution": [{"name": "DMF", "amount": "2", "unit": "mL"}, {"name": "H2O", "amount": "1.2", "unit": "mL"}, {"name": "HBF4", "amount": "0.15", "unit": "mL"}], "pressure": "", "temperature": "80\u00b0C", "time": "24 h", "heating rate": "", "cooling rate": ""}], "yield": "57%"}], "include_properties": ["solvothermal_synthesis", "filtration", "rinsing", "drying"]}]
