Repository: Yeonghun1675/L2M3

<div align="center">
<h1> ⛏L2M3: Large Language Models Material Miner </h1> 
</div>

## Summary
L2M3 is designed to efficiently gather experimental Metal-Organic Framework (MOF) data from scientific literature, addressing the challenge of accessing hard-to-find data and enhancing the quality of information available for machine learning in materials science. By utilizing a chain of advanced Large Language Models (LLMs), we developed a systematic method for extracting and organizing MOF data into a structured, usable format. Our approach has successfully compiled data from over 40,000 research articles, creating a comprehensive, ready-to-use dataset.

File: synthesis/800_application/synthesis_am9b23147.json
[{"idx": 8, "type": "text", "classification": "synthesis condition", "content": "<title>Preparation of PMOF\u00ad(Fe)</title><p>In a Teflon liner, FeTCPP (6.0\nmg), ZrOCl<sub>2</sub>\u00b78H<sub>2</sub>O (90 mg), and benzoic acid\n(840 mg) were dissolved in DMF (50 mL) and then sonicated for 10 min.\nSubsequently, the Teflon liner was heated at 80 \u00b0C for 5 h. The\nproduct was washed with DMF and ethanol. Finally, the obtained PMOF\u00ad(Fe)\nwas redispersed in ethanol.</p>", "clean_text": "Preparation of PMOF(Fe)\n\nIn a Teflon liner, FeTCPP (6.0 mg), ZrOCl2\u22c58H2O (90 mg), and benzoic acid (840 mg) were dissolved in DMF (50 mL) and then sonicated for 10 min. Subsequently, the Teflon liner was heated at 80 \u00b0C for 5 h. The product was washed with DMF and ethanol. Finally, the obtained PMOF(Fe) was redispersed in ethanol.", "data": [{"meta": {"name": "PMOF\u00ad(Fe)", "symbol": "", "chemical formula": ""}, "processes": [{"synthesis method": "solvothermal synthesis", "precursor": [{"name": "FeTCPP", "amount": "6.0", "unit": "mg"}, {"name": "ZrOCl2\u00b78H2O", "amount": "90", "unit": "mg"}, {"name": "benzoic acid", "amount": "840", "unit": "mg"}], "solvent": [{"name": "DMF", "amount": "50", "unit": "mL"}], "reducing agent": [{"name": "", "amount": "", "unit": ""}], "surfactant": [{"name": "", "amount": "", "unit": ""}], "pressure": "", "temperature": "80\u00b0C", "time": "5 h", "heating rate": "", "cooling rate": ""}], "yield": ""}], "include_properties": ["solvothermal_synthesis", "washing"]}]

File: synthesis/800_application/synthesis_an1c00574.json
[{"idx": 9, "type": "text", "classification": "synthesis condition", "content": "<title>Preparation\nof Immune Fe-MOF/PtNPs</title><p>Fe-MOFs (Fe-MIL-88NH<sub>2</sub>)\nwere prepared based on the reported\nwork with slight modification. First,\n0.187 g of FeCl<sub>3</sub>\u00b76H<sub>2</sub>O and 0.126 g of 2-aminoterephthalic\nacid were fully dissolved in 15 mL of DMF. Then, 197 \u03bcL of acetic\nacid was added to the solution under stirring. Subsequently, this\nmixture was heated at 120 \u00b0C for 4 h using an oil bath. The Fe-MOFs\nwere obtained by centrifugation (8000 rpm, 10 min) and washed three\ntimes by DMF and ethanol to remove excessive reactants. Finally, the\nFe-MOFs were dried at 60 \u00b0C overnight and kept at 4 \u00b0C.</p>", "clean_text": "Preparation of Immune Fe-MOF/PtNPs\n\nFe-MOFs (Fe-MIL-88NH2) were prepared based on the reported work with slight modification. First, 0.187 g of FeCl3\u22c56H2O and 0.126 g of 2-aminoterephthalic acid were fully dissolved in 15 mL of DMF. Then, 197 \u03bcL of acetic acid was added to the solution under stirring. Subsequently, this mixture was heated at 120 \u00b0C for 4 h using an oil bath. The Fe-MOFs were obtained by centrifugation (8000 rpm, 10 min) and washed three times by DMF and ethanol to remove excessive reactants. Finally, the Fe-MOFs were dried at 60 \u00b0C overnight and kept at 4 \u00b0C.", "data": [{"meta": {"name": "Fe-MOF/PtNPs", "symbol": "", "chemical formula": ""}, "processes": [{"synthesis method": "chemical synthesis", "precursor": [{"name": "FeCl3\u00b76H2O", "amount": "0.187", "unit": "g"}, {"name": "2-aminoterephthalic acid", "amount": "0.126", "unit": "g"}], "solution": [{"name": "DMF", "amount": "15", "unit": "mL"}, {"name": "acetic acid", "amount": "197", "unit": "\u03bcL"}], "pressure": "", "temperature": "120\u00b0C", "time": "4 h"}, {"synthesis method": "centrifugation", "revolution per time": "8000", "relative centrifugal force": "", "time": "10 min", "temperature": "", "additive": [{"name": "DMF", "amount": "", "unit": ""}, {"name": "ethanol", "amount": "", "unit": ""}], "tube material": "", "tube volume": ""}, {"synthesis method": "washing", "washing solution": "DMF and ethanol", "amount": "3 times"}, {"synthesis method": "drying", "pressure": "", "temperature": "60\u00b0C", "atmosphere": "", "time": "overnight"}], "yield": ""}], "include_properties": ["chemical_synthesis", "centrifugation", "washing", "drying"]}]

File: synthesis/800_application/synthesis_an2c00012.json
[{"idx": 13, "type": "text", "classification": "synthesis condition", "content": "<title>Optimization of the MOF-CVD ZIF-8 Thin Film Growth</title><p>Throughout\nthis work, ZIF-8 films are synthesized in a Schlenk tube\nvia MOF-CVD starting from RF-sputtered ZnO precursor films on 54 mm\n\u00d7 54 mm Ag\u00ad(50 nm)/AlOx\u00ad(10 nm)-coated glass substrates. First,\nthe conversion of 6 nm ZnO is studied in detail. The ZIF-8 thickness\nas a function of the conversion time shows an S-shaped increase until\nfull conversion is reached after 18 h (a; corresponding SE spectra are given in <ext-link xlink:href=\"https://pubs.acs.org/doi/suppl/10.1021/acsanm.2c00012/suppl_file/an2c00012_si_001.pdf\" xlink:type=\"simple\">Figure S2a</ext-link>). The resulting TIRE spectra (b) show an increasing\nSPP redshift with increasing conversion time. AFM images of the samples\nare given in c, and the RMS roughness and the corresponding SPP FWHMs are plotted\nas a function of conversion time in d. Both parameters increase with increasing\nZIF-8 thickness, with a sharp rise around 12 h of conversion, i.e.,\nwhere the thickness expansion is fastest (cf. a). The fully converted films show an RMS\nroughness of &gt;20 nm and 35 nm wide SPP peaks, whereas ZIF-8 films\nthinner than 80 nm yield SPP resonances as sharp as 14 nm and a roughness\nin the order of only 10 nm. As the roughness increases, the appearance\nof the samples changes from highly reflecting mirror-like toward more\ndull and green-beige tinted (<ext-link xlink:href=\"https://pubs.acs.org/doi/suppl/10.1021/acsanm.2c00012/suppl_file/an2c00012_si_001.pdf\" xlink:type=\"simple\">Figure S2b</ext-link>). As the observed color does not change with the viewing angle,\nit is attributed to light scattering rather than thin film interference\n(ZIF-8 is expected to be transparent in the visible range as an electronic\nband gap of 5 eV was estimated by DFT). The GIXRD diffractograms of the 15 and 18 h samples, each activated\nat 110 \u00b0C for 4 h in ambient air, show the characteristic diffractions\nof ZIF-8 (e),\nwith the three main peaks at 7.5 [110], 10.7 [200], and 13.0\u00b0\n2\u03b8 [211]. Compared to previously simulated and measured MOF-CVD\nZIF-8 diffractograms, the [200] diffraction\nis enhanced w.r.t. to the [110] and [211] diffractions, particularly\nfor the 18 h sample, which might be attributed to a slightly preferential\n[100] orientation. Also, the [110]/[211] diffraction\nintensity ratio is &lt;1 for the 18 h sample, whereas for the 15 h\nsample, it is &gt;1. Upon activation, the [110] diffraction intensity\nis expected to increase in intensity due to desorption of unreacted\nlinkers from the pores (see <ext-link xlink:href=\"https://pubs.acs.org/doi/suppl/10.1021/acsanm.2c00012/suppl_file/an2c00012_si_001.pdf\" xlink:type=\"simple\">Figure S3a</ext-link>).\nSince this is not the case for the 18 h film, we conclude that it\ndoes not properly activate.</p>", "clean_text": "Optimization of the MOF-CVD ZIF-8 Thin Film Growth\n\nThroughout this work, ZIF-8 films are synthesized in a Schlenk tube via MOF-CVD starting from RF-sputtered ZnO precursor films on 54 mm \u00d7 54 mm Ag(50 nm)/AlOx(10 nm)-coated glass substrates. First, the conversion of 6 nm ZnO is studied in detail. The ZIF-8 thickness as a function of the conversion time shows an S-shaped increase until full conversion is reached after 18 h (a; corresponding SE spectra are given in Figure S2a). The resulting TIRE spectra (b) show an increasing SPP redshift with increasing conversion time. AFM images of the samples are given in c, and the RMS roughness and the corresponding SPP FWHMs are plotted as a function of conversion time in d. Both parameters increase with increasing ZIF-8 thickness, with a sharp rise around 12 h of conversion, i.e., where the thickness expansion is fastest (cf. a). The fully converted films show an RMS roughness of >20 nm and 35 nm wide SPP peaks, whereas ZIF-8 films thinner than 80 nm yield SPP resonances as sharp as 14 nm and a roughness in the order of only 10 nm. As the roughness increases, the appearance of the samples changes from highly reflecting mirror-like toward more dull and green-beige tinted (Figure S2b). As the observed color does not change with the viewing angle, it is attributed to light scattering rather than thin film interference (ZIF-8 is expected to be transparent in the visible range as an electronic band gap of 5 eV was estimated by DFT). The GIXRD diffractograms of the 15 and 18 h samples, each activated at 110 \u00b0C for 4 h in ambient air, show the characteristic diffractions of ZIF-8 (e), with the three main peaks at 7.5 [110], 10.7 [200], and 13.0\u00b0 2\u03b8 [211]. Compared to previously simulated and measured MOF-CVD ZIF-8 diffractograms, the [200] diffraction is enhanced w.r.t. to the [110] and [211] diffractions, particularly for the 18 h sample, which might be attributed to a slightly preferential [100] orientation. Also, the [110]/[211] diffraction intensity ratio is <1 for the 18 h sample, whereas for the 15 h sample, it is >1. Upon activation, the [110] diffraction intensity is expected to increase in intensity due to desorption of unreacted linkers from the pores (see Figure S3a). Since this is not the case for the 18 h film, we conclude that it does not properly activate.", "data": [{"meta": {"name": "ZIF-8", "symbol": "", "chemical formula": ""}, "processes": [{"synthesis method": "MOF-CVD", "precursor": [{"name": "ZnO", "amount": "6", "unit": "nm"}], "substrate": [{"name": "Ag\u00ad(50 nm)/AlOx\u00ad(10 nm)-coated glass", "amount": "54 mm \u00d7 54 mm", "unit": ""}], "pressure": "", "temperature": "", "time": "18 h"}], "yield": "", "other properties": ["RMS roughness > 20 nm", "SPP peaks 35 nm wide"]}], "include_properties": ["chemical_vapor_deposition"]}]

File: synthesis/800_application/synthesis_an2c05270.json
[{"idx": 20, "type": "text", "classification": "synthesis condition", "content": "<title>Fabrication of the CuO Photocathode</title><p>CuO NSs (1 mg) was dispersed in 200 \u03bcL of the mixture (<italic toggle=\"yes\">V</italic>\n<sub>PVDF</sub>/<italic toggle=\"yes\">V</italic>\n<sub>DMF</sub> = 2:10)\nand sonicated for 2 mins. The mixture was deposited by the drop-casting\nmethod on the precleaned FTO substrate (coating area of 1 \u00d7 1\ncm<sup>2</sup>). Then, the FTO with CuO NSs was dried in an oven at\n50 \u00b0C for 8 h.</p>", "clean_text": "Fabrication of the CuO Photocathode\n\nCuO NSs (1 mg) was dispersed in 200 \u03bcL of the mixture (V PVDF/V DMF = 2:10) and sonicated for 2 mins. The mixture was deposited by the drop-casting method on the precleaned FTO substrate (coating area of 1 \u00d7 1 cm2). Then, the FTO with CuO NSs was dried in an oven at 50 \u00b0C for 8 h.", "data": [{"meta": {"name": "CuO Photocathode", "symbol": "", "chemical formula": ""}, "processes": [{"synthesis method": "sonochemical synthesis", "precursor": [{"name": "CuO NSs", "amount": "1", "unit": "mg"}], "solvent": [{"name": "mixture", "amount": "200", "unit": "\u03bcL"}, {"name": "PVDF", "amount": "2", "unit": ""}, {"name": "DMF", "amount": "10", "unit": ""}], "temperature": "", "ultrasonic frequency": "", "power": "", "time": "2 mins"}, {"synthesis method": "drying", "pressure": "", "temperature": "50 \u00b0C", "atmosphere": "", "time": "8 h"}], "yield": ""}], "include_properties": ["sonochemical_synthesis", "drying"]}]

File: synthesis/800_application/synthesis_ao0c00539.json
[{"idx": "6, 7, 8", "type": "text", "classification": "synthesis condition", "content": "<title>Synthesis of MOF-5</title><p>Terephthalic acid\n(0.5 g) was dissolved in 60 mL of DMF, and subsequently, 2.19 g of\nZn\u00ad(CH<sub>3</sub>CO<sub>2</sub>)<sub>2</sub>\u00b72H<sub>2</sub>O\nwas added and stirred for 10 min. Then, the mixture was transferred\nto an autoclave and heated at 100 \u00b0C for 12 h. Finally, the resulting\nsolid was collected and washed with ethanol and dried at room temperature.</p><title>Preparation of MOF-5-NH<sub>2</sub>\n</title><p>A mixture\nof 0.20 g of MOF-5, 25 mL of ethanol, and 5 mL of ethylenediamine\nwas refluxed for 12 h, and subsequently, the resulting mixture was\nfiltered to yield a white precipitate which was washed with ethanol\nand dried at 80 \u00b0C.</p><title>Preparation of MOF-5/COF\n(M5C)</title><p>MOF-5-NH<sub>2</sub> (0.20 g), 0.5 g (3.96 mmol) of\nmelamine, 0.5 g (3.73 mmol)\nof terephthaldehyde, 25 mL of DMSO, and 5 mL of distilled water were\nmixed and subsequently, transferred to an autoclave and heated at\n180 \u00b0C for 12 h. Finally, the resulting solid was collected,\nwashed with ethanol, and dried at room temperature. A schematic illustration\nof all steps for the synthesis of the MOF/COF hybrid material is shown\nin , and the\nproposed mechanism for the chemical synthesis of M5C is presented\nin .</p>", "clean_text": "Synthesis of MOF-5\n\nTerephthalic acid (0.5 g) was dissolved in 60 mL of DMF, and subsequently, 2.19 g of Zn(CH3CO2)2\u22c52H2O was added and stirred for 10 min. Then, the mixture was transferred to an autoclave and heated at 100 \u00b0C for 12 h. Finally, the resulting solid was collected and washed with ethanol and dried at room temperature.\n\nPreparation of MOF-5-NH2 \n\nA mixture of 0.20 g of MOF-5, 25 mL of ethanol, and 5 mL of ethylenediamine was refluxed for 12 h, and subsequently, the resulting mixture was filtered to yield a white precipitate which was washed with ethanol and dried at 80 \u00b0C.\n\nPreparation of MOF-5/COF (M5C)\n\nMOF-5-NH2 (0.20 g), 0.5 g (3.96 mmol) of melamine, 0.5 g (3.73 mmol) of terephthaldehyde, 25 mL of DMSO, and 5 mL of distilled water were mixed and subsequently, transferred to an autoclave and heated at 180 \u00b0C for 12 h. Finally, the resulting solid was collected, washed with ethanol, and dried at room temperature. A schematic illustration of all steps for the synthesis of the MOF/COF hybrid material is shown in , and the proposed mechanism for the chemical synthesis of M5C is presented in .", "data": [{"meta": {"name": "MOF-5", "symbol": "", "chemical formula": ""}, "processes": [{"synthesis method": "chemical synthesis", "precursor": [{"name": "Terephthalic acid", "amount": "0.5", "unit": "g"}, {"name": "Zn\u00ad(CH3CO2)2\u00b72H2O", "amount": "2.19", "unit": "g"}], "solution": [{"name": "DMF", "amount": "60", "unit": "mL"}], "pressure": "", "temperature": "100\u00b0C", "time": "12 h"}, {"synthesis method": "washing", "washing solution": "ethanol", "amount": ""}, {"synthesis method": "drying", "pressure": "", "temperature": "room temperature", "atmosphere": "", "time": ""}]}, {"meta": {"name": "MOF-5-NH2", "symbol": "", "chemical formula": ""}, "processes": [{"synthesis method": "chemical synthesis", "precursor": [{"name": "MOF-5", "amount": "0.20", "unit": "g"}, {"name": "ethylenediamine", "amount": "5", "unit": "mL"}], "solution": [{"name": "ethanol", "amount": "25", "unit": "mL"}], "pressure": "", "temperature": "reflux", "time": "12 h"}, {"synthesis method": "washing", "washing solution": "ethanol", "amount": ""}, {"synthesis method": "drying", "pressure": "", "temperature": "80\u00b0C", "atmosphere": "", "time": ""}]}, {"meta": {"name": "MOF-5/COF (M5C)", "symbol": "", "chemical formula": ""}, "processes": [{"synthesis method": "chemical synthesis", "precursor": [{"name": "MOF-5-NH2", "amount": "0.20", "unit": "g"}, {"name": "melamine", "amount": "0.5", "unit": "g"}, {"name": "terephthaldehyde", "amount": "0.5", "unit": "g"}], "solution": [{"name": "DMSO", "amount": "25", "unit": "mL"}, {"name": "distilled water", "amount": "5", "unit": "mL"}], "pressure": "", "temperature": "180\u00b0C", "time": "12 h"}, {"synthesis method": "washing", "washing solution": "ethanol", "amount": ""}, {"synthesis method": "drying", "pressure": "", "temperature": "room temperature", "atmosphere": "", "time": ""}]}], "include_properties": ["solvothermal_synthesis", "washing", "drying", "chemical_synthesis", "filtration", "washing", "drying", "solvothermal_synthesis", "washing", "drying"]}]

File: synthesis/800_application/synthesis_ao2c00874.json
[{"idx": "8, 9", "type": "text", "classification": "synthesis condition", "content": "<title>Synthesis of <bold>Zn-MOF</bold>\n</title><title>In Situ Synthesis</title><p>To prepare Zn-MOF via in situ ligand\nformation from pyromellitic dianhydride hydrolysis, a solution of\nZn\u00ad(NO<sub>3</sub>)<sub>2</sub>\u00b76H<sub>2</sub>O (0.292 g, 0.98\nmmol) in DMSO (5 mL) was added to a solution of pyromellitic dianhydride\n(0.118 g, 0.54 mmol) in DMSO (18 mL). The resulting mixture was transferred\ninto a 40 mL Teflon-lined stainless-steel autoclave reactor and then\nheated at 120 \u00b0C for 72 h. Then, slowly cooled to room temperature\nat a rate of 6 \u00b0C h<sup>\u20131</sup>. Colorless crystals,\nsuitable for single-crystal X-ray diffraction analysis were isolated,\nwashed with DMSO and anhydrous ethanol to remove all impurities, and\ndried in air. Yield: ca. 75% (based on Zn). Anal. Calcd for C<sub>14</sub>H<sub>14</sub>O<sub>10</sub>S<sub>2</sub>Zn<sub>2</sub> (FW\n= 537.11 g mol<sup>\u20131</sup>): C, 31.30; H, 2.60; S, 12.14%;\nfound: C, 30.86; H, 2.52; S, 12.14%.</p><title>Direct Synthesis</title><p>A solution of Zn\u00ad(NO<sub>3</sub>)<sub>2</sub>\u00b76H<sub>2</sub>O\n(0.292 g, 0.98 mmol) in DMSO (5 mL)\nwas added to a solution of pyromellitic acid, H<sub>4</sub>btca, (0.137\ng, 0.54 mmol) in DMSO (18 mL). The resulting mixture was transferred\ninto a 40 mL Teflon-lined stainless-steel autoclave reactor and then\nheated at 120 \u00b0C for 72 h. Then, slowly cooled to room temperature\nat a rate of 6 \u00b0C h <sup>\u20131</sup>. Colorless crystals\nwere collected, washed with DMSO and anhydrous ethanol to remove all\nimpurities, and dried in air. Yield: ca. 55% (based on Zn).</p>", "clean_text": "Synthesis of Zn-MOF \n\nIn Situ Synthesis\n\nTo prepare Zn-MOF via in situ ligand formation from pyromellitic dianhydride hydrolysis, a solution of Zn(NO3)2\u22c56H2O (0.292 g, 0.98 mmol) in DMSO (5 mL) was added to a solution of pyromellitic dianhydride (0.118 g, 0.54 mmol) in DMSO (18 mL). The resulting mixture was transferred into a 40 mL Teflon-lined stainless-steel autoclave reactor and then heated at 120 \u00b0C for 72 h. Then, slowly cooled to room temperature at a rate of 6 \u00b0C h-1. Colorless crystals, suitable for single-crystal X-ray diffraction analysis were isolated, washed with DMSO and anhydrous ethanol to remove all impurities, and dried in air. Yield: ca. 75% (based on Zn). Anal. Calcd for C14H14O10S2Zn2 (FW = 537.11 g mol-1): C, 31.30; H, 2.60; S, 12.14%; found: C, 30.86; H, 2.52; S, 12.14%.\n\nDirect Synthesis\n\nA solution of Zn(NO3)2\u22c56H2O (0.292 g, 0.98 mmol) in DMSO (5 mL) was added to a solution of pyromellitic acid, H4btca, (0.137 g, 0.54 mmol) in DMSO (18 mL). The resulting mixture was transferred into a 40 mL Teflon-lined stainless-steel autoclave reactor and then heated at 120 \u00b0C for 72 h. Then, slowly cooled to room temperature at a rate of 6 \u00b0C h -1. Colorless crystals were collected, washed with DMSO and anhydrous ethanol to remove all impurities, and dried in air. Yield: ca. 55% (based on Zn).", "data": [{"meta": {"name": "Zn-MOF", "symbol": "", "chemical formula": ""}, "processes": [{"synthesis method": "in situ synthesis", "precursor": [{"name": "Zn\u00ad(NO3)2\u00b76H2O", "amount": "0.292", "unit": "g"}], "solvent": [{"name": "DMSO", "amount": "5", "unit": "mL"}], "reducing agent": [{"name": "", "amount": "", "unit": ""}], "surfactant": [{"name": "", "amount": "", "unit": ""}], "pressure": "", "temperature": "120\u00b0C", "time": "72 h", "heating rate": "", "cooling rate": "6\u00b0C/h"}, {"synthesis method": "washing", "washing solution": "DMSO, anhydrous ethanol", "amount": ""}, {"synthesis method": "drying", "pressure": "", "temperature": "", "atmosphere": "air", "time": ""}], "yield": "ca. 75% (based on Zn)"}, {"meta": {"name": "Zn-MOF", "symbol": "", "chemical formula": ""}, "processes": [{"synthesis method": "direct synthesis", "precursor": [{"name": "Zn\u00ad(NO3)2\u00b76H2O", "amount": "0.292", "unit": "g"}], "solvent": [{"name": "DMSO", "amount": "5", "unit": "mL"}], "reducing agent": [{"name": "", "amount": "", "unit": ""}], "surfactant": [{"name": "", "amount": "", "unit": ""}], "pressure": "", "temperature": "120\u00b0C", "time": "72 h", "heating rate": "", "cooling rate": "6\u00b0C/h"}, {"synthesis method": "washing", "washing solution": "DMSO, anhydrous ethanol", "amount": ""}, {"synthesis method": "drying", "pressure": "", "temperature": "", "atmosphere": "air", "time": ""}], "yield": "ca. 55% (based on Zn)"}], "include_properties": ["solvothermal_synthesis", "washing", "drying"]}]

File: synthesis/800_application/synthesis_ao8b02309.json
[{"idx": "38, 41, 42", "type": "text", "classification": "synthesis condition", "content": "<title>Procedure for the Synthesis of MIL-101\u00ad(Cr)</title><p>A 75 mL\ncapacity Teflon-lined stainless steel autoclave was charged with a\nmixture of 5.4 g of Cr (NO<sub>3</sub>)<sub>3</sub>\u00b79H<sub>2</sub>O, 1.5 g of terephthalic acid, 45 mL of deionized water, and 0.6\nmL of hydrofluoric acid (5 mol L<sup>\u20131</sup>). The mixture\nwas sonicated for 10 min and then heated in an oven at 220 \u00b0C\nfor 8 h. Subsequently, the autoclave\nwas cool down to room temperature and the reaction mixture was filtered\nand washed with distilled water. The obtained solid was dried in an\noven at 80 \u00b0C overnight. In this stage, the crude product is\na green powder, which contained both formed MIL-101\u00ad(Cr) and white\nsharp needle-type crystals as unreacted terephthalic acid. So, the\nunreacted terephthalic acid should be removed in two steps. First,\nthe crude product was refluxed at 130 \u00b0C for 12 h in DMF solvent\nand hot filtration was carried out. Also, in this stage, the solid\nwas washed with hot DMF 3 times (3 \u00d7 25 mL) and dried in an oven.\nThe first step should be repeated another two times and the product\ndried at 70 \u00b0C for 12 h. In the second step, the resulting green\npowder from the previous step was refluxed overnight in 50 mL ethanol\nand hot filtration was done. Finally, the material was heated at 80\n\u00b0C in an oven for 12 h to complete the activation.</p><title>General Procedure for the Synthesis of Aldehydes <bold>6a</bold>\u2013<bold>d</bold>\n</title><p>To synthesize aldehydes <bold>6a</bold>\u2013<bold>d</bold>, <italic>p</italic>-hydroxybenzaldehyde (0.02\nmol, 2.44 g), K<sub>2</sub>CO<sub>3</sub> (2.76 g, 0.02 mol), dibromoalkane\n(0.06 mol), and a catalytic amount of tetra-<italic>n</italic>-butylammonium\nbromide (TBAB, 0.1 g) were refluxed in MeCN (50 mL) for 20 h. The\nprogress of the reaction was monitored with TLC; after the completion\nof the reaction, the reaction temperature was reduced to room temperature\nand the solvent evaporated. The crude product as a foam was dissolved\nin CHCl<sub>3</sub>, (150 mL) and washed with water (3 \u00d7 150\nmL). Then, the organic layer was dried over anhydrous Na<sub>2</sub>SO<sub>4</sub> and evaporated. To obtain pure product, column chromatography\non silica gel [eluting with a mixture of <italic>n</italic>-hexane\nand EtOAc (10:1)] was used.</p><title>General Procedure for the Synthesis of Theophylline\nand Benzimidazole\nand Adenine-Based Aldehyde <bold>7a</bold>\u2013<bold>g</bold>\n</title><p>A 100 mL double-necked round-bottom flask equipped with a condenser\nwas charged with K<sub>2</sub>CO<sub>3</sub> (1.38 g, 0.01 mol), nuclobase\n(0.01 mol), aldehydes <bold>6a</bold>\u2013<bold>d</bold> (0.012\nmol), a catalytic amount of TBAB (0.1 g), and MeCN solvent (50 mL).\nThe reaction mixture was heated for 20 h at reflux temperature of\nacetonitrile. The solvent was evaporated when the reaction was accomplished\n(monitored by TLC), and the reaction temperature reduced to room temperature.\nThe crude product was dissolved in CHCl<sub>3</sub> (150 mL) and then\nwashed with water (3 \u00d7 100 mL). Then, the organic solvent was\ndried over anhydrous Na<sub>2</sub>SO<sub>4</sub> and evaporated.\nThe crude product was purified by column chromatography on silica\ngel [eluting with a mixture of <italic>n</italic>-hexane and EtOAc\n(1:1)].</p>", "clean_text": "Procedure for the Synthesis of MIL-101(Cr)\n\nA 75 mL capacity Teflon-lined stainless steel autoclave was charged with a mixture of 5.4 g of Cr (NO3)3\u22c59H2O, 1.5 g of terephthalic acid, 45 mL of deionized water, and 0.6 mL of hydrofluoric acid (5 mol L-1). The mixture was sonicated for 10 min and then heated in an oven at 220 \u00b0C for 8 h. Subsequently, the autoclave was cool down to room temperature and the reaction mixture was filtered and washed with distilled water. The obtained solid was dried in an oven at 80 \u00b0C overnight. In this stage, the crude product is a green powder, which contained both formed MIL-101(Cr) and white sharp needle-type crystals as unreacted terephthalic acid. So, the unreacted terephthalic acid should be removed in two steps. First, the crude product was refluxed at 130 \u00b0C for 12 h in DMF solvent and hot filtration was carried out. Also, in this stage, the solid was washed with hot DMF 3 times (3 \u00d7 25 mL) and dried in an oven. The first step should be repeated another two times and the product dried at 70 \u00b0C for 12 h. In the second step, the resulting green powder from the previous step was refluxed overnight in 50 mL ethanol and hot filtration was done. Finally, the material was heated at 80 \u00b0C in an oven for 12 h to complete the activation.\n\nGeneral Procedure for the Synthesis of Aldehydes 6a-d \n\nTo synthesize aldehydes 6a-d, p-hydroxybenzaldehyde (0.02 mol, 2.44 g), K2CO3 (2.76 g, 0.02 mol), dibromoalkane (0.06 mol), and a catalytic amount of tetra-n-butylammonium bromide (TBAB, 0.1 g) were refluxed in MeCN (50 mL) for 20 h. The progress of the reaction was monitored with TLC; after the completion of the reaction, the reaction temperature was reduced to room temperature and the solvent evaporated. The crude product as a foam was dissolved in CHCl3, (150 mL) and washed with water (3 \u00d7 150 mL). Then, the organic layer was dried over anhydrous Na2SO4 and evaporated. To obtain pure product, column chromatography on silica gel [eluting with a mixture of n-hexane and EtOAc (10:1)] was used.\n\nGeneral Procedure for the Synthesis of Theophylline and Benzimidazole and Adenine-Based Aldehyde 7a-g \n\nA 100 mL double-necked round-bottom flask equipped with a condenser was charged with K2CO3 (1.38 g, 0.01 mol), nuclobase (0.01 mol), aldehydes 6a-d (0.012 mol), a catalytic amount of TBAB (0.1 g), and MeCN solvent (50 mL). The reaction mixture was heated for 20 h at reflux temperature of acetonitrile. The solvent was evaporated when the reaction was accomplished (monitored by TLC), and the reaction temperature reduced to room temperature. The crude product was dissolved in CHCl3 (150 mL) and then washed with water (3 \u00d7 100 mL). Then, the organic solvent was dried over anhydrous Na2SO4 and evaporated. The crude product was purified by column chromatography on silica gel [eluting with a mixture of n-hexane and EtOAc (1:1)].", "data": [{"meta": {"name": "MIL-101\u00ad(Cr)", "symbol": "", "chemical formula": ""}, "processes": [{"synthesis method": "solvothermal synthesis", "precursor": [{"name": "Cr (NO3)3\u00b79H2O", "amount": "5.4", "unit": "g"}, {"name": "terephthalic acid", "amount": "1.5", "unit": "g"}], "solvent": [{"name": "deionized water", "amount": "45", "unit": "mL"}], "reducing agent": [{"name": "hydrofluoric acid", "amount": "0.6", "unit": "mL"}], "surfactant": [{"name": "", "amount": "", "unit": ""}], "pressure": "", "temperature": "220\u00b0C", "time": "8 h", "heating rate": "", "cooling rate": ""}, {"synthesis method": "filtration", "time": "", "atmosphere": "", "pressure": ""}, {"synthesis method": "washing", "washing solution": "distilled water", "amount": ""}, {"synthesis method": "refluxing", "temperature": "130\u00b0C", "time": "12 h", "solvent": "DMF"}, {"synthesis method": "filtration", "time": "", "atmosphere": "", "pressure": ""}, {"synthesis method": "washing", "washing solution": "hot DMF", "amount": "3 \u00d7 25 mL"}, {"synthesis method": "drying", "pressure": "", "temperature": "", "atmosphere": "oven", "time": ""}, {"synthesis method": "refluxing", "temperature": "", "time": "overnight", "solvent": "ethanol"}, {"synthesis method": "filtration", "time": "", "atmosphere": "", "pressure": ""}, {"synthesis method": "drying", "pressure": "", "temperature": "80\u00b0C", "atmosphere": "oven", "time": "12 h"}], "yield": ""}], "include_properties": ["solvothermal_synthesis", "filtration", "washing", "drying", "refluxing", "filtration", "washing", "drying", "refluxing", "filtration", "washing", "drying"]}]

File: synthesis/800_application/synthesis_ap1c00096.json
[{"idx": "6, 7", "type": "text", "classification": "synthesis condition", "content": "<title>Preparation of ZIF-8 Powder</title><p>0.67\ng of Zn\u00ad(NO<sub>3</sub>)<sub>2</sub>\u00b76H<sub>2</sub>O and 1.33\ng of 2-MeIM were dissolved\nin 15 g of DMSO, and the mixture was kept still at room temperature\nfor 24 h. The formed powder was washed by MeOH several times, centrifuged,\nand vacuum-dried. All these procedures were performed at room temperature.</p><title>Fabrication of ZIF-8/PU Composites</title><p>Taking the preparation\nof the ZIF-8/PU(2) composite as an example, waterborne PU was synthesized\naccording to the literature (more details in the <ext-link xlink:href=\"http://pubs.acs.org/doi/suppl/10.1021/acsapm.1c00096/suppl_file/ap1c00096_si_001.pdf\" xlink:type=\"simple\">Supporting Information</ext-link> and Figure S1). PU was vacuum-dried at 30 \u00b0C for 24 h prior to use.\n1 g of PU was dissolved in 7.5 g of DMSO. ZIF-8 precursors, that is,\n0.67 g of Zn\u00ad(NO<sub>3</sub>)<sub>2</sub>\u00b76H<sub>2</sub>O and\n1.33 g of 2-MeIM, were dissolved in 7.5 g of DMSO. The two solutions\nwere mixed together and intensely stirred for 12 h, during which some\nparticles that might contain ZIF-8 were formed (<ext-link xlink:href=\"http://pubs.acs.org/doi/suppl/10.1021/acsapm.1c00096/suppl_file/ap1c00096_si_001.pdf\" xlink:type=\"simple\">Figure S2</ext-link>). The mixture was then frozen under \u221225 \u00b0C\novernight. After that, the completely frozen mixture was immersed\nin iced water to leach out DMSO. Iced water was used to prevent DMSO\ncrystals from melting during their removal so that they could be used\nas templates. Finally, the ZIF-8/PU composite was obtained after vacuum-drying\nat room temperature for 48 h.</p>", "clean_text": "Preparation of ZIF-8 Powder\n\n0.67 g of Zn(NO3)2\u22c56H2O and 1.33 g of 2-MeIM were dissolved in 15 g of DMSO, and the mixture was kept still at room temperature for 24 h. The formed powder was washed by MeOH several times, centrifuged, and vacuum-dried. All these procedures were performed at room temperature.\n\nFabrication of ZIF-8/PU Composites\n\nTaking the preparation of the ZIF-8/PU(2) composite as an example, waterborne PU was synthesized according to the literature (more details in the Supporting Information and Figure S1). PU was vacuum-dried at 30 \u00b0C for 24 h prior to use. 1 g of PU was dissolved in 7.5 g of DMSO. ZIF-8 precursors, that is, 0.67 g of Zn(NO3)2\u22c56H2O and 1.33 g of 2-MeIM, were dissolved in 7.5 g of DMSO. The two solutions were mixed together and intensely stirred for 12 h, during which some particles that might contain ZIF-8 were formed (Figure S2). The mixture was then frozen under -25 \u00b0C overnight. After that, the completely frozen mixture was immersed in iced water to leach out DMSO. Iced water was used to prevent DMSO crystals from melting during their removal so that they could be used as templates. Finally, the ZIF-8/PU composite was obtained after vacuum-drying at room temperature for 48 h.", "data": [{"meta": {"name": "ZIF-8 Powder", "symbol": "", "chemical formula": ""}, "processes": [{"synthesis method": "chemical synthesis", "precursor": [{"name": "Zn\u00ad(NO3)2\u00b76H2O", "amount": "0.67", "unit": "g"}, {"name": "2-MeIM", "amount": "1.33", "unit": "g"}], "solution": [{"name": "DMSO", "amount": "15", "unit": "g"}], "pressure": "", "temperature": "room temperature", "time": "24 h"}, {"synthesis method": "washing", "washing solution": "MeOH", "amount": "several times"}, {"synthesis method": "centrifugation", "revolution per time": "", "relative centrifugal force": "", "time": "", "temperature": "", "additive": [{"name": "", "amount": "", "unit": ""}], "tube material": "", "tube volume": ""}, {"synthesis method": "drying", "pressure": "", "temperature": "", "atmosphere": "vacuum", "time": ""}]}, {"meta": {"name": "ZIF-8/PU Composites", "symbol": "2", "chemical formula": ""}, "processes": [{"synthesis method": "chemical synthesis", "precursor": [{"name": "Zn\u00ad(NO3)2\u00b76H2O", "amount": "0.67", "unit": "g"}, {"name": "2-MeIM", "amount": "1.33", "unit": "g"}], "solution": [{"name": "DMSO", "amount": "7.5", "unit": "g"}], "pressure": "", "temperature": "", "time": "12 h"}, {"synthesis method": "freezing", "temperature": "-25\u00b0C", "time": "overnight"}, {"synthesis method": "leaching", "leaching solution": "iced water"}]}], "include_properties": ["chemical_synthesis", "washing", "centrifugation", "drying"]}]

File: synthesis/800_application/synthesis_au1c00414.json
[{"idx": 56, "type": "text", "classification": "synthesis condition", "content": "<title>Material Synthesis</title><p>MIL-101\u00ad(Cr) was\nsynthesized hydrothermally\nbased on the recipe from the literature. First, 800 mg of Cr\u00ad(NO<sub>3</sub>)<sub>3</sub>\u00b79H<sub>2</sub>O and 332 mg of H<sub>2</sub>BDC (terephthalic acid) were blended\nin 10 mL of deionized (DI) water for 1 h. To the mixture were also\nadded 1.5 mL of 36% acetic acid and about 5 mg of MIL-101\u00ad(Cr) crystals\nas a modulator and a seed, respectively, for the synthesis. The solution\nwas then placed in a Teflon-lined autoclave and kept in an oven at\n200 \u00b0C for 12 h, followed by slow cooling with a rate of 1 \u00b0C/min\nto room temperature. After the synthesis, the MOF solids were separated\nusing a centrifuge and washed repeatedly with MeOH, DMF, and MeOH\ntwo times each. The resulting MOF powders were dried under a high\nvacuum (about 10 mTorr) at 150 \u00b0C overnight for further analysis\nand amine impregnation.</p>", "clean_text": "Material Synthesis\n\nMIL-101(Cr) was synthesized hydrothermally based on the recipe from the literature. First, 800 mg of Cr(NO3)3\u22c59H2O and 332 mg of H2BDC (terephthalic acid) were blended in 10 mL of deionized (DI) water for 1 h. To the mixture were also added 1.5 mL of 36% acetic acid and about 5 mg of MIL-101(Cr) crystals as a modulator and a seed, respectively, for the synthesis. The solution was then placed in a Teflon-lined autoclave and kept in an oven at 200 \u00b0C for 12 h, followed by slow cooling with a rate of 1 \u00b0C/min to room temperature. After the synthesis, the MOF solids were separated using a centrifuge and washed repeatedly with MeOH, DMF, and MeOH two times each. The resulting MOF powders were dried under a high vacuum (about 10 mTorr) at 150 \u00b0C overnight for further analysis and amine impregnation.", "data": [{"meta": {"name": "MIL-101\u00ad(Cr)", "symbol": "", "chemical formula": ""}, "processes": [{"synthesis method": "solvothermal synthesis", "precursor": [{"name": "Cr\u00ad(NO3)3\u00b79H2O", "amount": "800", "unit": "mg"}, {"name": "H2BDC (terephthalic acid)", "amount": "332", "unit": "mg"}], "solvent": [{"name": "DI water", "amount": "10", "unit": "mL"}], "reducing agent": [{"name": "", "amount": "", "unit": ""}], "surfactant": [{"name": "MIL-101\u00ad(Cr) crystals", "amount": "5", "unit": "mg"}], "pressure": "", "temperature": "200\u00b0C", "time": "12 h", "heating rate": "", "cooling rate": "1\u00b0C/min"}, {"synthesis method": "centrifugation", "revolution per time": "", "relative centrifugal force": "", "time": "", "temperature": "", "additive": [{"name": "MeOH", "amount": "", "unit": ""}, {"name": "DMF", "amount": "", "unit": ""}], "tube material": "", "tube volume": ""}, {"synthesis method": "washing", "washing solution": "MeOH, DMF, MeOH", "amount": "two times each"}, {"synthesis method": "drying", "pressure": "high vacuum (about 10 mTorr)", "temperature": "150\u00b0C", "atmosphere": "", "time": "overnight"}], "yield": ""}], "include_properties": ["solvothermal_synthesis", "centrifugation", "washing", "drying"]}]

File: synthesis/800_application/synthesis_bc0c00485.json
[{"idx": "24, 25, 27", "type": "text", "classification": "synthesis condition", "content": "<title>Synthesis of AuNCs</title><p>AuNCs were synthesized in a water\nbath according to a previous report at 70 \u00b0C. Concisely, the aqueous solution of HAuCl<sub>4</sub>\u00b74H<sub>2</sub>O (40 mM, 1 mL) was mixed with GSH (100 mM, 0.6 mL) and ultrapure\nwater (18.4 mL). Then the solution was heated to 70 \u00b0C under\nstirring for 24 h and then cooled to 0 \u00b0C. The AuNCs were purified\nusing a dialysis bag. The purified AuNCs solution was adjusted to\n20 mL and stored at 4 \u00b0C for the following experiments.</p><title>Synthesis\nof AuNCs@ZIF-8 Nanocomposites</title><p>AuNCs@ZIF-8\nwas synthesized according to a previously reported method with a little\nrevision. One milliliter of AuNCs was\nprecipitated with Zn\u00ad(NO<sub>3</sub>)<sub>2</sub> aqueous solution\n(80 \u03bcL, 40 mg mL<sup>\u20131</sup>). After removal of the\nsupernatant, the precipitated AuNCs were speedily injected into the\nmixture of Zn\u00ad(NO<sub>3</sub>)<sub>2</sub> methanol solution (2 mL,\n35 mM) and 2-methylimidazole (2-Melm) methanol solution (2 mL, 160\nmM) under magnetic stirring (500 rpm). After 12 h, the resulting precipitate\nwas centrifuged, washed, and vacuum-dried at 60 \u00b0C to obtain\na light yellow powder. In the following assays, the final concentration\nof AuNCs@ZIF-8 in the system was 500 \u03bcg mL<sup>\u20131</sup> and the dosage of free AuNCs (or free ZIF-8) was the same between\nAuNCs@ZIF-8 and AuNCs groups (or ZIF-8 group).</p><title>Bacterial Cell Culture</title><p>\n<italic>E.\ncoli</italic> and <italic>S. aureus</italic> were selected as model\nbacteria. They were cultured\nin a LB medium at 37 \u00b0C with shaking at 250 rpm for 20 h. After\ncentrifugation (3000 rpm, 10 min), the cultured bacteria were dispersed\nin PBS at a concentration of 1 \u00d7 10<sup>8</sup> CFU mL<sup>\u20131</sup> for the following experiments.</p>", "clean_text": "Synthesis of AuNCs\n\nAuNCs were synthesized in a water bath according to a previous report at 70 \u00b0C. Concisely, the aqueous solution of HAuCl4\u22c54H2O (40 mM, 1 mL) was mixed with GSH (100 mM, 0.6 mL) and ultrapure water (18.4 mL). Then the solution was heated to 70 \u00b0C under stirring for 24 h and then cooled to 0 \u00b0C. The AuNCs were purified using a dialysis bag. The purified AuNCs solution was adjusted to 20 mL and stored at 4 \u00b0C for the following experiments.\n\nSynthesis of AuNCs@ZIF-8 Nanocomposites\n\nAuNCs@ZIF-8 was synthesized according to a previously reported method with a little revision. One milliliter of AuNCs was precipitated with Zn(NO3)2 aqueous solution (80 \u03bcL, 40 mg mL-1). After removal of the supernatant, the precipitated AuNCs were speedily injected into the mixture of Zn(NO3)2 methanol solution (2 mL, 35 mM) and 2-methylimidazole (2-Melm) methanol solution (2 mL, 160 mM) under magnetic stirring (500 rpm). After 12 h, the resulting precipitate was centrifuged, washed, and vacuum-dried at 60 \u00b0C to obtain a light yellow powder. In the following assays, the final concentration of AuNCs@ZIF-8 in the system was 500 \u03bcg mL-1 and the dosage of free AuNCs (or free ZIF-8) was the same between AuNCs@ZIF-8 and AuNCs groups (or ZIF-8 group).\n\nBacterial Cell Culture\n\n E. coli and S. aureus were selected as model bacteria. They were cultured in a LB medium at 37 \u00b0C with shaking at 250 rpm for 20 h. After centrifugation (3000 rpm, 10 min), the cultured bacteria were dispersed in PBS at a concentration of 1 \u00d7 108 CFU mL-1 for the following experiments.", "data": [{"meta": {"name": "AuNCs", "symbol": "", "chemical formula": ""}, "processes": [{"synthesis method": "chemical synthesis", "precursor": [{"name": "HAuCl4\u00b74H2O", "amount": "40", "unit": "mM"}, {"name": "GSH", "amount": "100", "unit": "mM"}, {"name": "ultrapure water", "amount": "18.4", "unit": "mL"}], "pressure": "", "temperature": "70\u00b0C", "time": "24 h"}, {"synthesis method": "purification", "purification method": "dialysis bag"}], "yield": ""}, {"meta": {"name": "AuNCs@ZIF-8 Nanocomposites", "symbol": "", "chemical formula": ""}, "processes": [{"synthesis method": "chemical synthesis", "precursor": [{"name": "AuNCs", "amount": "1", "unit": "mL"}, {"name": "Zn\u00ad(NO3)2 aqueous solution", "amount": "80", "unit": "\u03bcL"}, {"name": "Zn\u00ad(NO3)2 methanol solution", "amount": "2", "unit": "mL"}, {"name": "2-methylimidazole (2-Melm) methanol solution", "amount": "2", "unit": "mL"}], "pressure": "", "temperature": "", "time": "12 h"}, {"synthesis method": "washing", "washing solution": "", "amount": ""}, {"synthesis method": "drying", "pressure": "vacuum", "temperature": "60\u00b0C", "atmosphere": "", "time": ""}], "yield": ""}], "include_properties": ["chemical_synthesis", "pH_adjustment", "filtration"]}]
