Repository: Yeonghun1675/L2M3

<div align="center">
<h1> ⛏L2M3: Large Language Models Material Miner </h1> 
</div>

## Summary
L2M3 is designed to efficiently gather experimental Metal-Organic Framework (MOF) data from scientific literature, addressing the challenge of accessing hard-to-find data and enhancing the quality of information available for machine learning in materials science. By utilizing a chain of advanced Large Language Models (LLMs), we developed a systematic method for extracting and organizing MOF data into a structured, usable format. Our approach has successfully compiled data from over 40,000 research articles, creating a comprehensive, ready-to-use dataset.

File: synthesis/800_application/synthesis_cg034084+.json
[{"idx": 10, "type": "text", "classification": "synthesis condition", "content": "<p>\n<bold>Experimental Procedures.</bold> In a typical synthetic\nprocedure, 0.220 g of Zn(CH<sub>3</sub>COO)<sub>2</sub>\u00b72H<sub>2</sub>O, 0.105 g of H<sub>3</sub>btc, 0.096 g of 4,4\u2018-bipy\u00b72H<sub>2</sub>O for <bold>1</bold> or 0.194 g of pipe\u00b76H<sub>2</sub>O\nfor <bold>2</bold>, 2 mL of 1-butanol, and 3 mL of H<sub>2</sub>O were first mixed.\nEach of the reaction mixtures was sealed in a Teflon-lined\nsteel autoclave and allowed to crystallize at 160 \u00b0C for 120\nh. Colorless product crystals were washed with deionized\nwater, filtered, and dried in air at room temperature. The\ncompositions were identified by elemental analyses. Anal:\u2009\nCalc. for <bold>1</bold> C<sub>28</sub>H<sub>16</sub>N<sub>2</sub>O<sub>14</sub>Zn<sub>4</sub>:\u2009 C, 38.84; H, 1.86; N, 3.24; Zn,\n30.21%. Found:\u2009 C, 38.71; H, 1.95; N, 3.34; Zn, 30.12.\nAnal:\u2009 Calc. for <bold>2</bold> C<sub>13</sub>H<sub>14</sub>N<sub>2</sub>O<sub>7</sub>Zn<sub>2</sub>:\u2009 C, 35.41; H, 3.20; N, 6.35;\nZn, 29.66%. Found:\u2009 C, 34.32; H, 3.25; N, 6.42; Zn, 29.54.\n</p>", "clean_text": " Experimental Procedures. In a typical synthetic procedure, 0.220 g of Zn(CH3COO)2\u22c52H2O, 0.105 g of H3btc, 0.096 g of 4,4\u2018-bipy\u22c52H2O for 1 or 0.194 g of pipe\u22c56H2O for 2, 2 mL of 1-butanol, and 3 mL of H2O were first mixed. Each of the reaction mixtures was sealed in a Teflon-lined steel autoclave and allowed to crystallize at 160 \u00b0C for 120 h. Colorless product crystals were washed with deionized water, filtered, and dried in air at room temperature. The compositions were identified by elemental analyses. Anal: Calc. for 1 C28H16N2O14Zn4: C, 38.84; H, 1.86; N, 3.24; Zn, 30.21%. Found: C, 38.71; H, 1.95; N, 3.34; Zn, 30.12. Anal: Calc. for 2 C13H14N2O7Zn2: C, 35.41; H, 3.20; N, 6.35; Zn, 29.66%. Found: C, 34.32; H, 3.25; N, 6.42; Zn, 29.54. ", "data": [{"meta": {"name": "1", "symbol": "1", "chemical formula": "C28H16N2O14Zn4"}, "processes": [{"synthesis method": "solvothermal synthesis", "precursor": [{"name": "Zn(CH3COO)2\u00b72H2O", "amount": "0.220", "unit": "g"}, {"name": "H3btc", "amount": "0.105", "unit": "g"}, {"name": "4,4'-bipy\u00b72H2O", "amount": "0.096", "unit": "g"}], "solvent": [{"name": "1-butanol", "amount": "2", "unit": "mL"}, {"name": "H2O", "amount": "3", "unit": "mL"}], "pressure": "", "temperature": "160\u00b0C", "time": "120 h", "heating rate": "", "cooling rate": ""}], "yield": "", "other properties": ["Colorless product crystals"]}, {"meta": {"name": "2", "symbol": "2", "chemical formula": "C13H14N2O7Zn2"}, "processes": [{"synthesis method": "solvothermal synthesis", "precursor": [{"name": "Zn(CH3COO)2\u00b72H2O", "amount": "0.194", "unit": "g"}, {"name": "pipe\u00b76H2O", "amount": "0.194", "unit": "g"}], "solvent": [{"name": "1-butanol", "amount": "2", "unit": "mL"}, {"name": "H2O", "amount": "3", "unit": "mL"}], "pressure": "", "temperature": "160\u00b0C", "time": "120 h", "heating rate": "", "cooling rate": ""}], "yield": "", "other properties": ["Colorless product crystals"]}], "include_properties": ["solvothermal_synthesis", "washing", "filtration", "drying"]}]

File: synthesis/800_application/synthesis_cg0c00066.json
[{"idx": 7, "type": "text", "classification": "synthesis condition", "content": "<title>Synthesis of Compound <bold>1</bold>\n</title><p>H<sub>4</sub>BDCPPI\n(8 mg, 0.015 mmol), In\u00ad(NO<sub>3</sub>)<sub>3</sub>\u00b74H<sub>2</sub>O (12 mg, 0.32 mmol), DMF (1.5 mL), 1,4-dioxane (2 mL), and HNO<sub>3</sub> (0.06 mL) (2.2 mL of HNO<sub>3</sub> in 10 mL of DMF) were\nsealed in a 20 mL vial, and then the soultion was heated at 85 \u00b0C\nfor 24 h. Light yellow octahedron single crystals were collected and\ndried in air (yield 76%, based on In\u00ad(NO<sub>3</sub>)<sub>3</sub>\u00b74H<sub>2</sub>O). Elemental analysis (wt %) calcd for compound <bold>1</bold>: C, 46.88; H, 2.87; N, 6.49. Found: C, 47.24; H, 2.76; N, 6.61.</p>", "clean_text": "Synthesis of Compound 1 \n\nH4BDCPPI (8 mg, 0.015 mmol), In(NO3)3\u22c54H2O (12 mg, 0.32 mmol), DMF (1.5 mL), 1,4-dioxane (2 mL), and HNO3 (0.06 mL) (2.2 mL of HNO3 in 10 mL of DMF) were sealed in a 20 mL vial, and then the soultion was heated at 85 \u00b0C for 24 h. Light yellow octahedron single crystals were collected and dried in air (yield 76%, based on In(NO3)3\u22c54H2O). Elemental analysis (wt %) calcd for compound 1: C, 46.88; H, 2.87; N, 6.49. Found: C, 47.24; H, 2.76; N, 6.61.", "data": [{"meta": {"name": "Compound 1", "symbol": "1", "chemical formula": "unknown"}, "processes": [{"synthesis method": "solvothermal synthesis", "precursor": [{"name": "H4BDCPPI", "amount": "8", "unit": "mg"}, {"name": "In\u00ad(NO3)3\u00b74H2O", "amount": "12", "unit": "mg"}], "solvent": [{"name": "DMF", "amount": "1.5", "unit": "mL"}, {"name": "1,4-dioxane", "amount": "2", "unit": "mL"}], "reducing agent": [{"name": "HNO3", "amount": "0.06", "unit": "mL"}], "pressure": "", "temperature": "85\u00b0C", "time": "24 h", "heating rate": "", "cooling rate": ""}], "yield": "76%"}], "include_properties": ["solvothermal_synthesis", "drying"]}]

File: synthesis/800_application/synthesis_cg0c00297.json
[{"idx": 19, "type": "text", "classification": "synthesis condition", "content": "<p>The growth kinetics of HKUST-1 films was investigated\nby the time-dependent\nSEM analysis (, <ext-link xlink:href=\"http://pubs.acs.org/doi/suppl/10.1021/acs.cgd.0c00297/suppl_file/cg0c00297_si_001.pdf\">S6, and S7</ext-link>) and XRD measurements (<ext-link xlink:href=\"http://pubs.acs.org/doi/suppl/10.1021/acs.cgd.0c00297/suppl_file/cg0c00297_si_001.pdf\">Figure S8</ext-link>). Isolated crystals (\u223c750 nm)\nare formed in the first 3 min (a and <ext-link xlink:href=\"http://pubs.acs.org/doi/suppl/10.1021/acs.cgd.0c00297/suppl_file/cg0c00297_si_001.pdf\">S6</ext-link>), and they intergrow\nto form dense films after 40 min (b\u2013d). With further prolonged reaction\ntime, the average crystal domain sizes gradually increase from 2.5\n(40 min) to 6.8 \u03bcm (240 min), and film thicknesses rise from\n2.1 to 7.9 \u03bcm, correspondingly (e). The above results indicate the relative\nslow nucleation and fast growth in the crystallization process of\nHKUST-1 under current electrochemical synthesis conditions. Note that\nthe reaction solution remains transparent during and after the electrochemical\ndeposition (<ext-link xlink:href=\"http://pubs.acs.org/doi/suppl/10.1021/acs.cgd.0c00297/suppl_file/cg0c00297_si_001.pdf\">Figure S9</ext-link>), suggesting that\nthe crystallization of HKUST-1 is substantially confined on the electrode\nsurface under current experimental conditions. The porosity of HKUST-1\nfilms deposited on FTO substrate was confirmed by krypton-adsorption\nmeasurements. As shown in f, the activated sample displays\ntype I isotherms with a rapid increase in krypton uptake at low relative\npressure (&lt;0.01), indicating microporous structure. The Brunauer\u2013Emmett\u2013Teller\n(BET) surface area, which is expressed as the per film area per 100\nnm film thickness, was calculated as 177 m<sup>2</sup>/m<sup>2</sup>/100 nm.</p>", "clean_text": "The growth kinetics of HKUST-1 films was investigated by the time-dependent SEM analysis (, S6, and S7) and XRD measurements (Figure S8). Isolated crystals (~750 nm) are formed in the first 3 min (a and S6), and they intergrow to form dense films after 40 min (b-d). With further prolonged reaction time, the average crystal domain sizes gradually increase from 2.5 (40 min) to 6.8 \u03bcm (240 min), and film thicknesses rise from 2.1 to 7.9 \u03bcm, correspondingly (e). The above results indicate the relative slow nucleation and fast growth in the crystallization process of HKUST-1 under current electrochemical synthesis conditions. Note that the reaction solution remains transparent during and after the electrochemical deposition (Figure S9), suggesting that the crystallization of HKUST-1 is substantially confined on the electrode surface under current experimental conditions. The porosity of HKUST-1 films deposited on FTO substrate was confirmed by krypton-adsorption measurements. As shown in f, the activated sample displays type I isotherms with a rapid increase in krypton uptake at low relative pressure (<0.01), indicating microporous structure. The Brunauer-Emmett-Teller (BET) surface area, which is expressed as the per film area per 100 nm film thickness, was calculated as 177 m2/m2/100 nm.", "data": [{"meta": {"name": "HKUST-1", "symbol": "", "chemical formula": ""}, "processes": [{"synthesis method": "electrochemical deposition", "precursor": [{"name": "", "amount": "", "unit": ""}], "solvent": "", "concentration": "", "pH": "", "additive": "", "working electrode": "", "counter electrode": "", "reference electrode": "", "deposition condition mode": "", "voltage": "", "stirring": "", "temperature": "", "atmosphere": "", "time": ""}], "yield": "", "other properties": ["growth kinetics", "crystal domain sizes", "film thicknesses", "porosity", "BET surface area"]}], "include_properties": ["electrochemical_deposition"]}]

File: synthesis/800_application/synthesis_cg100535q.json
[{"idx": "7, 8, 9, 10", "type": "text", "classification": "synthesis condition", "content": "<title>Preparation of [Cd(L)(PBEA)<sub>0.5</sub>]\u00b7H<sub>2</sub>O (<bold>1</bold>)</title><p>A mixture of Cd(NO<sub>3</sub>)<sub>2</sub>\u00b76H<sub>2</sub>O (29.7 mg, 0.1 mmol), HL (12.7 mg, 0.05 mmol), H<sub>2</sub>PBEA (8.7 mg, 0.05 mmol), NaOH (6.0 mg, 0.15 mmol), and H<sub>2</sub>O (10 mL) was sealed in a 16 mL Teflon-lined stainless steel container and heated at 180 \u00b0C for 3 d. Complex <bold>1</bold> was isolated from the mixture in colorless block crystalline form by filtration and washed by water and ethanol several times with a yield of 14.87 mg (0.031 mmol, 62%). Anal. Calcd for C<sub>18</sub>H<sub>15</sub>CdN<sub>4</sub>O<sub>5</sub> (%): C, 45.06; H, 3.15; N, 11.68. Found: C, 45.10; H, 3.11; N, 11.64. IR (KBr, cm<sup>\u22121</sup>): 3446(br,s), 1587(s) 1565(s), 1508(s), 1400(s), 1365(s), 1259(w), 1242(m), 1144(m), 1175(w), 1066(m), 1015(w), 934(m), 878(w), 821(w), 759(m), 721(m), 673(w), 644(m), 587(w).</p><title>Preparation of [Cd<sub>2</sub>(\u03bc<sub>3</sub>-OH)(L)(PBEA)] (<bold>2</bold>)</title><p>Complex <bold>2</bold> was synthesized by the same procedure as for the preparation of <bold>1</bold>, except that CdCl<sub>2</sub>\u00b72.5H<sub>2</sub>O (22.8 mg, 0.1 mmol) was used instead of Cd(NO<sub>3</sub>)<sub>2</sub>\u00b76H<sub>2</sub>O as the starting material. Colorless block crystals of <bold>2</bold> were isolated by filtration and washed by water and ethanol several times with a yield of 19.24 mg (0.028 mmol, 56%). Anal. Calcd for C<sub>23</sub>H<sub>18</sub>Cd<sub>2</sub>N<sub>4</sub>O<sub>7</sub> (%): C, 40.20; H, 2.64; N, 8.15. Found: C, 40.17; H, 2.66; N, 8.11. IR (KBr, cm<sup>\u22121</sup>): 3443(br), 1586(s), 1571(s), 1505(s), 1400(s), 1384(s), 1331(w), 1241(m), 1144(w), 1114(w), 1066(m), 1014(w), 933(m), 823(w), 782(w), 756(m), 721(m), 674(w), 644(m), 587(w).</p><title>Preparation of [Cd<sub>3</sub>(\u03bc<sub>3</sub>-OH)(L)<sub>2</sub>(PBEA)<sub>1.5</sub>]\u00b7H<sub>2</sub>O (<bold>3</bold>)</title><p>Complex <bold>3</bold> was also synthesized by the same procedure as for the preparation of <bold>1</bold>, except that CdSO<sub>4</sub>\u00b78/3H<sub>2</sub>O (25.6 mg, 0.1 mmol) was used instead of Cd(NO<sub>3</sub>)<sub>2</sub>\u00b76H<sub>2</sub>O as the starting material. Colorless block crystals of <bold>3</bold> were obtained by filtration and washed by water and ethanol several times with a yield of 21.00 mg (0.018 mmol, 54%). Anal. Calcd for C<sub>41</sub>H<sub>33</sub>Cd<sub>3</sub>N<sub>8</sub>O<sub>12</sub> (%): C, 42.20; H, 2.85; N, 9.60. Found: C, 41.55; H, 2.91; N, 9.42. IR (KBr, cm<sup>\u22121</sup>): 3446(br), 1584(s), 1568(s), 1506(s), 1396(s), 1364(s), 1330(w), 1267(w), 1240(m), 1114(w), 1067(m), 1059(m), 1016(m), 932(m), 826(w), 786(m), 758(w), 736(m), 703(w), 647(m), 587(w).</p><title>Preparation of [Mn(\u03bc<sub>2</sub>-H<sub>2</sub>O)(L)(PBEA)<sub>0.5</sub>] (<bold>4</bold>)</title><p>Complex <bold>4</bold> was synthesized by the same procedure as that used for preparation of <bold>1</bold>, except that MnCl<sub>2</sub>\u00b74H<sub>2</sub>O (19.7 mg, 0.1 mmol), Mn(NO<sub>3</sub>)<sub>2</sub>\u00b74H<sub>2</sub>O (25.1 mg, 0.1 mmol), or MnSO<sub>4</sub>\u00b7H<sub>2</sub>O (16.9 mg, 0.1 mmol) was used instead of Cd(NO<sub>3</sub>)<sub>2</sub>\u00b76H<sub>2</sub>O as the starting material. Pink block crystals of <bold>4</bold> were isolated from the mixture by filtration and washed by water and ethanol several times with a yield of 27.69 mg (0.034 mmol, 67%) for MnCl<sub>2</sub>\u00b74H<sub>2</sub>O, 20.66 mg (0.025 mmol, 50%) for Mn(NO<sub>3</sub>)<sub>2</sub>\u00b74H<sub>2</sub>O and 21.90 mg (0.027 mmol, 53%) for MnSO<sub>4</sub>\u00b7H<sub>2</sub>O, respectively. Anal. Calcd for C<sub>36</sub>H<sub>28</sub>Mn<sub>2</sub>N<sub>8</sub>O<sub>9</sub> (%): C, 52.31; H, 3.41; N, 13.56. Found: C, 52.34; H, 3.40; N, 13.52. IR (KBr, cm<sup>\u22121</sup>): 3431(br), 1639(s), 1590(s), 1501(s), 1407(s), 1384(s), 1372(s), 1302(m), 1267(m), 1231(m), 1107(w), 1069(s), 1014(w), 927(m), 830(w), 813(w), 773(w), 705(m), 655(w), 601(w).</p>", "clean_text": "Preparation of [Cd(L)(PBEA)0.5]\u22c5H2O (1)\n\nA mixture of Cd(NO3)2\u22c56H2O (29.7 mg, 0.1 mmol), HL (12.7 mg, 0.05 mmol), H2PBEA (8.7 mg, 0.05 mmol), NaOH (6.0 mg, 0.15 mmol), and H2O (10 mL) was sealed in a 16 mL Teflon-lined stainless steel container and heated at 180 \u00b0C for 3 d. Complex 1 was isolated from the mixture in colorless block crystalline form by filtration and washed by water and ethanol several times with a yield of 14.87 mg (0.031 mmol, 62%). Anal. Calcd for C18H15CdN4O5 (%): C, 45.06; H, 3.15; N, 11.68. Found: C, 45.10; H, 3.11; N, 11.64. IR (KBr, cm-1): 3446(br,s), 1587(s) 1565(s), 1508(s), 1400(s), 1365(s), 1259(w), 1242(m), 1144(m), 1175(w), 1066(m), 1015(w), 934(m), 878(w), 821(w), 759(m), 721(m), 673(w), 644(m), 587(w).\n\nPreparation of [Cd2(\u03bc3-OH)(L)(PBEA)] (2)\n\nComplex 2 was synthesized by the same procedure as for the preparation of 1, except that CdCl2\u22c52.5H2O (22.8 mg, 0.1 mmol) was used instead of Cd(NO3)2\u22c56H2O as the starting material. Colorless block crystals of 2 were isolated by filtration and washed by water and ethanol several times with a yield of 19.24 mg (0.028 mmol, 56%). Anal. Calcd for C23H18Cd2N4O7 (%): C, 40.20; H, 2.64; N, 8.15. Found: C, 40.17; H, 2.66; N, 8.11. IR (KBr, cm-1): 3443(br), 1586(s), 1571(s), 1505(s), 1400(s), 1384(s), 1331(w), 1241(m), 1144(w), 1114(w), 1066(m), 1014(w), 933(m), 823(w), 782(w), 756(m), 721(m), 674(w), 644(m), 587(w).\n\nPreparation of [Cd3(\u03bc3-OH)(L)2(PBEA)1.5]\u22c5H2O (3)\n\nComplex 3 was also synthesized by the same procedure as for the preparation of 1, except that CdSO4\u22c58/3H2O (25.6 mg, 0.1 mmol) was used instead of Cd(NO3)2\u22c56H2O as the starting material. Colorless block crystals of 3 were obtained by filtration and washed by water and ethanol several times with a yield of 21.00 mg (0.018 mmol, 54%). Anal. Calcd for C41H33Cd3N8O12 (%): C, 42.20; H, 2.85; N, 9.60. Found: C, 41.55; H, 2.91; N, 9.42. IR (KBr, cm-1): 3446(br), 1584(s), 1568(s), 1506(s), 1396(s), 1364(s), 1330(w), 1267(w), 1240(m), 1114(w), 1067(m), 1059(m), 1016(m), 932(m), 826(w), 786(m), 758(w), 736(m), 703(w), 647(m), 587(w).\n\nPreparation of [Mn(\u03bc2-H2O)(L)(PBEA)0.5] (4)\n\nComplex 4 was synthesized by the same procedure as that used for preparation of 1, except that MnCl2\u22c54H2O (19.7 mg, 0.1 mmol), Mn(NO3)2\u22c54H2O (25.1 mg, 0.1 mmol), or MnSO4\u22c5H2O (16.9 mg, 0.1 mmol) was used instead of Cd(NO3)2\u22c56H2O as the starting material. Pink block crystals of 4 were isolated from the mixture by filtration and washed by water and ethanol several times with a yield of 27.69 mg (0.034 mmol, 67%) for MnCl2\u22c54H2O, 20.66 mg (0.025 mmol, 50%) for Mn(NO3)2\u22c54H2O and 21.90 mg (0.027 mmol, 53%) for MnSO4\u22c5H2O, respectively. Anal. Calcd for C36H28Mn2N8O9 (%): C, 52.31; H, 3.41; N, 13.56. Found: C, 52.34; H, 3.40; N, 13.52. IR (KBr, cm-1): 3431(br), 1639(s), 1590(s), 1501(s), 1407(s), 1384(s), 1372(s), 1302(m), 1267(m), 1231(m), 1107(w), 1069(s), 1014(w), 927(m), 830(w), 813(w), 773(w), 705(m), 655(w), 601(w).", "data": [{"meta": {"name": "[Cd(L)(PBEA)<sub>0.5</sub>]\u00b7H<sub>2</sub>O", "symbol": "1", "chemical formula": "C18H15CdN4O5"}, "processes": [{"synthesis method": "solvothermal synthesis", "precursor": [{"name": "Cd(NO3)2\u00b76H2O", "amount": "29.7", "unit": "mg"}, {"name": "HL", "amount": "12.7", "unit": "mg"}, {"name": "H2PBEA", "amount": "8.7", "unit": "mg"}, {"name": "NaOH", "amount": "6.0", "unit": "mg"}], "solvent": [{"name": "H2O", "amount": "10", "unit": "mL"}], "reducing agent": [{"name": "", "amount": "", "unit": ""}], "surfactant": [{"name": "", "amount": "", "unit": ""}], "pressure": "", "temperature": "180 \u00b0C", "time": "3 d", "heating rate": "", "cooling rate": ""}], "yield": "62%"}, {"meta": {"name": "[Cd2(\u03bc3-OH)(L)(PBEA)", "symbol": "2", "chemical formula": "C23H18Cd2N4O7"}, "processes": [{"synthesis method": "solvothermal synthesis", "precursor": [{"name": "CdCl2\u00b72.5H2O", "amount": "22.8", "unit": "mg"}, {"name": "HL", "amount": "12.7", "unit": "mg"}, {"name": "H2PBEA", "amount": "8.7", "unit": "mg"}, {"name": "NaOH", "amount": "6.0", "unit": "mg"}], "solvent": [{"name": "H2O", "amount": "10", "unit": "mL"}], "reducing agent": [{"name": "", "amount": "", "unit": ""}], "surfactant": [{"name": "", "amount": "", "unit": ""}], "pressure": "", "temperature": "180 \u00b0C", "time": "3 d", "heating rate": "", "cooling rate": ""}], "yield": "56%"}, {"meta": {"name": "[Cd3(\u03bc3-OH)(L)2(PBEA)1.5]\u00b7H2O", "symbol": "3", "chemical formula": "C41H33Cd3N8O12"}, "processes": [{"synthesis method": "solvothermal synthesis", "precursor": [{"name": "CdSO4\u00b78/3H2O", "amount": "25.6", "unit": "mg"}, {"name": "HL", "amount": "12.7", "unit": "mg"}, {"name": "H2PBEA", "amount": "8.7", "unit": "mg"}, {"name": "NaOH", "amount": "6.0", "unit": "mg"}], "solvent": [{"name": "H2O", "amount": "10", "unit": "mL"}], "reducing agent": [{"name": "", "amount": "", "unit": ""}], "surfactant": [{"name": "", "amount": "", "unit": ""}], "pressure": "", "temperature": "180 \u00b0C", "time": "3 d", "heating rate": "", "cooling rate": ""}], "yield": "54%"}, {"meta": {"name": "[Mn(\u03bc2-H2O)(L)(PBEA)0.5]", "symbol": "4", "chemical formula": "C36H28Mn2N8O9"}, "processes": [{"synthesis method": "solvothermal synthesis", "precursor": [{"name": "MnCl2\u00b74H2O", "amount": "19.7", "unit": "mg"}, {"name": "HL", "amount": "12.7", "unit": "mg"}, {"name": "H2PBEA", "amount": "8.7", "unit": "mg"}, {"name": "NaOH", "amount": "6.0", "unit": "mg"}], "solvent": [{"name": "H2O", "amount": "10", "unit": "mL"}], "reducing agent": [{"name": "", "amount": "", "unit": ""}], "surfactant": [{"name": "", "amount": "", "unit": ""}], "pressure": "", "temperature": "180 \u00b0C", "time": "3 d", "heating rate": "", "cooling rate": ""}], "yield": "67%"}], "include_properties": ["solvothermal_synthesis", "filtration", "washing"]}]

File: synthesis/800_application/synthesis_cg101222w.json
[{"idx": "6, 7, 8", "type": "text", "classification": "synthesis condition", "content": "<title>Synthesis of <bold>1</bold>\n</title><p>A mixture of H<sub>4</sub>X (0.05 mmol, 30.8 mg) and Cd(NO<sub>3</sub>)<sub>2</sub>\u00b76H<sub>2</sub>O (0.11 mmol, 28.2 mg) was dissolved in 6 mL of DMF/H<sub>2</sub>O (2:1) in a 20 mL vial. The reaction vial was capped tightly and placed in an oven at 85 \u00b0C for 24 h. The mixture was then gradually cooled to room temperature at a rate of 10 \u00b0C/h, and colorless block-shaped crystals of <bold>1</bold> were obtained with 81% yield (based on H<sub>4</sub>X).</p><title>Synthesis of <bold>2</bold>\n</title><p>A mixture of H<sub>4</sub>X (0.05 mmol, 30.8 mg) and Cd(NO<sub>3</sub>)<sub>2</sub>\u00b76H<sub>2</sub>O (0.11 mmol, 28.2 mg) was dissolved in 5 mL of DMF in a 20 mL vial. The reaction vial was capped tightly and heated at 85 \u00b0C for 72 h. After being cooled to room temperature, colorless rhombic-shaped crystals of <bold>2</bold> were obtained with 52% yield.</p><title>Synthesis of <bold>3</bold>\n</title><p>A mixture of H<sub>4</sub>X (0.05 mmol, 30.8 mg) and Cd(NO<sub>3</sub>)<sub>2</sub>\u00b76H<sub>2</sub>O (0.11 mmol, 28.2 mg) was dissolved in 5 mL of DMA in a 20 mL vial. The reaction vial was capped tightly and heated at 110 \u00b0C for 72 h. The mixture was then gradually cooled to room temperature at a rate of 10 \u00b0C/h, and colorless rectangular crystals of <bold>3</bold> were obtained with 82% yield.</p>", "clean_text": "Synthesis of 1 \n\nA mixture of H4X (0.05 mmol, 30.8 mg) and Cd(NO3)2\u22c56H2O (0.11 mmol, 28.2 mg) was dissolved in 6 mL of DMF/H2O (2:1) in a 20 mL vial. The reaction vial was capped tightly and placed in an oven at 85 \u00b0C for 24 h. The mixture was then gradually cooled to room temperature at a rate of 10 \u00b0C/h, and colorless block-shaped crystals of 1 were obtained with 81% yield (based on H4X).\n\nSynthesis of 2 \n\nA mixture of H4X (0.05 mmol, 30.8 mg) and Cd(NO3)2\u22c56H2O (0.11 mmol, 28.2 mg) was dissolved in 5 mL of DMF in a 20 mL vial. The reaction vial was capped tightly and heated at 85 \u00b0C for 72 h. After being cooled to room temperature, colorless rhombic-shaped crystals of 2 were obtained with 52% yield.\n\nSynthesis of 3 \n\nA mixture of H4X (0.05 mmol, 30.8 mg) and Cd(NO3)2\u22c56H2O (0.11 mmol, 28.2 mg) was dissolved in 5 mL of DMA in a 20 mL vial. The reaction vial was capped tightly and heated at 110 \u00b0C for 72 h. The mixture was then gradually cooled to room temperature at a rate of 10 \u00b0C/h, and colorless rectangular crystals of 3 were obtained with 82% yield.", "data": [{"meta": {"name": "1", "symbol": "", "chemical formula": ""}, "processes": [{"synthesis method": "chemical synthesis", "precursor": [{"name": "H4X", "amount": "0.05", "unit": "mmol"}, {"name": "Cd(NO3)2\u00b76H2O", "amount": "0.11", "unit": "mmol"}], "solution": [{"name": "DMF/H2O", "amount": "6", "unit": "mL", "ratio": "2:1"}], "pressure": "", "temperature": "85\u00b0C", "time": "24 h", "heating rate": "", "cooling rate": "10\u00b0C/h"}], "yield": "81%"}, {"meta": {"name": "2", "symbol": "", "chemical formula": ""}, "processes": [{"synthesis method": "chemical synthesis", "precursor": [{"name": "H4X", "amount": "0.05", "unit": "mmol"}, {"name": "Cd(NO3)2\u00b76H2O", "amount": "0.11", "unit": "mmol"}], "solution": [{"name": "DMF", "amount": "5", "unit": "mL"}], "pressure": "", "temperature": "85\u00b0C", "time": "72 h", "heating rate": "", "cooling rate": ""}], "yield": "52%"}, {"meta": {"name": "3", "symbol": "", "chemical formula": ""}, "processes": [{"synthesis method": "chemical synthesis", "precursor": [{"name": "H4X", "amount": "0.05", "unit": "mmol"}, {"name": "Cd(NO3)2\u00b76H2O", "amount": "0.11", "unit": "mmol"}], "solution": [{"name": "DMA", "amount": "5", "unit": "mL"}], "pressure": "", "temperature": "110\u00b0C", "time": "72 h", "heating rate": "", "cooling rate": "10\u00b0C/h"}], "yield": "82%"}], "include_properties": ["solvothermal_synthesis"]}]

File: synthesis/800_application/synthesis_cg101610k.json
[{"idx": "5, 6, 7", "type": "text", "classification": "synthesis condition", "content": "<title>Synthesis of [ZnNa(BTC)(H<sub>2</sub>O)<sub>2</sub>]\u00b7H<sub>2</sub>O (<bold>1</bold>) and [ZnNa(BTC)] (<bold>1a</bold>)</title><p>A mixture of Zn(CH<sub>3</sub>COO)<sub>2</sub>\u00b72H<sub>2</sub>O (1.0 mmol, 0.2195 g), H<sub>3</sub>BTC (1.0 mmol, 0.2101 g), NaOH (2.0 mmol, 0.0800 g), and distilled water (10.0 mL) was placed in a 23 mL Teflon-lined stainless autoclave. The autoclave was sealed, heated at 170 \u00b0C for 5 days, and then cooled to room temperature. Colorless crystals were filtered, washed with distilled water, and then dried in air to give about 0.28 g of <bold>1</bold> (yield 80% based on H<sub>3</sub>BTC). Anal. Calcd for ZnNaC<sub>9</sub>H<sub>9</sub>O<sub>9</sub> (fw 349.52): C 30.92, H 2.59. Found: C 30.19, H 2.87 (see  for details). ICP analysis shows the ratio of Na/Zn in <bold>1</bold> is about 1.02 (calcd 1.00). The crystals of <bold>1</bold> were heated to 80 \u00b0C in air for 2 h to produce <bold>1a</bold>. Anal. Calcd for ZnNaC<sub>9</sub>H<sub>3</sub>O<sub>6</sub> (fw 295.47): C 36.58, H 1.02. Found: C 36.24, H 1.27.</p><title>Synthesis of [Zn<sub>3</sub>Na<sub>2</sub>(BTC)<sub>2</sub>(HCOO)<sub>2</sub>(H<sub>2</sub>O)<sub>8</sub>] (<bold>2</bold>) and [Zn<sub>3</sub>Na<sub>2</sub>(BTC)<sub>2</sub>(HCOO)<sub>2</sub>(H<sub>2</sub>O)<sub>2</sub>] (<bold>2a</bold>)</title><p>\n<bold>2</bold> was synthesized from ZnCl<sub>2</sub> (3.0 mmol, 0.4088 g), H<sub>3</sub>BTC (2.0 mmol, 0.4202 g), HCOONa (2.0 mmol, 0.1360 g), DMF (3.0 mL), and distilled water (7.0 mL). The mixture was sealed in a 23 mL Teflon-lined stainless autoclave and heated at 120 \u00b0C for 5 days. After cooling to room temperature, colorless crystals were filtered, washed with distilled water, and left to air-dry to give about 0.67 g of <bold>2</bold> (yield about 75% based on H<sub>3</sub>BTC). Anal. Calcd for Zn<sub>3</sub>Na<sub>2</sub>C<sub>20</sub>H<sub>24</sub>O<sub>24</sub> (fw 890.48): C 26.97, H 2.72. Found: C 26.93, H 2.91. ICP analyses indicate the ratio of Na/Zn is 0.69 (calcd 0.67) for <bold>2</bold>. The crystals of <bold>2</bold> were heated to 80 \u00b0C in air for 2 h to produce <bold>2a</bold>. Anal. Calcd for Zn<sub>3</sub>Na<sub>2</sub>C<sub>20</sub>O<sub>18</sub>H<sub>12</sub> (fw 782.39): C 30.70, H 1.54. Found: C 30.38, H 1.78.</p><title>Synthesis of [Zn<sub>3</sub>Na(BTC)<sub>2</sub>(HCOO)(H<sub>2</sub>O)<sub>3</sub>]\u00b72H<sub>2</sub>O (<bold>3</bold>)</title><p>\n<bold>3</bold> was hydrothermally prepared from Zn(CH<sub>3</sub>COO)<sub>2</sub>\u00b72H<sub>2</sub>O (6.0 mmol, 1.3169 g), H<sub>3</sub>BTC (2.0 mmol, 0.4202 g), NaOH (3.0 mmol, 0.1600 g), HCOOH (1.0 mL), and distilled water (9.0 mL) (see  for details). The mixture was sealed in the 23 mL Teflon-lined stainless autoclave and heated at 120 \u00b0C for 5 days. After cooling, colorless crystals were received, about 0.52 g (yield 67% based on H<sub>3</sub>BTC), by washing with distilled water and drying in air. Anal. Calcd for Zn<sub>3</sub>NaC<sub>19</sub>H<sub>17</sub>O<sub>19</sub> (fw 768.43): C 29.70, H 2.23. Found: C 29.62, H 2.02. ICP analyses indicate the ratio of Na/Zn is 0.35 (calcd 0.33) for <bold>3</bold>.</p>", "clean_text": "Synthesis of [ZnNa(BTC)(H2O)2]\u22c5H2O (1) and [ZnNa(BTC)] (1a)\n\nA mixture of Zn(CH3COO)2\u22c52H2O (1.0 mmol, 0.2195 g), H3BTC (1.0 mmol, 0.2101 g), NaOH (2.0 mmol, 0.0800 g), and distilled water (10.0 mL) was placed in a 23 mL Teflon-lined stainless autoclave. The autoclave was sealed, heated at 170 \u00b0C for 5 days, and then cooled to room temperature. Colorless crystals were filtered, washed with distilled water, and then dried in air to give about 0.28 g of 1 (yield 80% based on H3BTC). Anal. Calcd for ZnNaC9H9O9 (fw 349.52): C 30.92, H 2.59. Found: C 30.19, H 2.87 (see  for details). ICP analysis shows the ratio of Na/Zn in 1 is about 1.02 (calcd 1.00). The crystals of 1 were heated to 80 \u00b0C in air for 2 h to produce 1a. Anal. Calcd for ZnNaC9H3O6 (fw 295.47): C 36.58, H 1.02. Found: C 36.24, H 1.27.\n\nSynthesis of [Zn3Na2(BTC)2(HCOO)2(H2O)8] (2) and [Zn3Na2(BTC)2(HCOO)2(H2O)2] (2a)\n\n 2 was synthesized from ZnCl2 (3.0 mmol, 0.4088 g), H3BTC (2.0 mmol, 0.4202 g), HCOONa (2.0 mmol, 0.1360 g), DMF (3.0 mL), and distilled water (7.0 mL). The mixture was sealed in a 23 mL Teflon-lined stainless autoclave and heated at 120 \u00b0C for 5 days. After cooling to room temperature, colorless crystals were filtered, washed with distilled water, and left to air-dry to give about 0.67 g of 2 (yield about 75% based on H3BTC). Anal. Calcd for Zn3Na2C20H24O24 (fw 890.48): C 26.97, H 2.72. Found: C 26.93, H 2.91. ICP analyses indicate the ratio of Na/Zn is 0.69 (calcd 0.67) for 2. The crystals of 2 were heated to 80 \u00b0C in air for 2 h to produce 2a. Anal. Calcd for Zn3Na2C20O18H12 (fw 782.39): C 30.70, H 1.54. Found: C 30.38, H 1.78.\n\nSynthesis of [Zn3Na(BTC)2(HCOO)(H2O)3]\u22c52H2O (3)\n\n 3 was hydrothermally prepared from Zn(CH3COO)2\u22c52H2O (6.0 mmol, 1.3169 g), H3BTC (2.0 mmol, 0.4202 g), NaOH (3.0 mmol, 0.1600 g), HCOOH (1.0 mL), and distilled water (9.0 mL) (see  for details). The mixture was sealed in the 23 mL Teflon-lined stainless autoclave and heated at 120 \u00b0C for 5 days. After cooling, colorless crystals were received, about 0.52 g (yield 67% based on H3BTC), by washing with distilled water and drying in air. Anal. Calcd for Zn3NaC19H17O19 (fw 768.43): C 29.70, H 2.23. Found: C 29.62, H 2.02. ICP analyses indicate the ratio of Na/Zn is 0.35 (calcd 0.33) for 3.", "data": [[[{"meta": {"name": "[ZnNa(BTC)(H2O)2]\u00b7H2O", "symbol": "1", "chemical formula": "ZnNaC9H9O9"}, "processes": [{"synthesis method": "solvothermal synthesis", "precursor": [{"name": "Zn(CH3COO)2\u00b72H2O", "amount": "1.0", "unit": "mmol"}, {"name": "H3BTC", "amount": "1.0", "unit": "mmol"}, {"name": "NaOH", "amount": "2.0", "unit": "mmol"}], "solvent": [{"name": "distilled water", "amount": "10.0", "unit": "mL"}], "pressure": "", "temperature": "170\u00b0C", "time": "5 days", "heating rate": "", "cooling rate": ""}], "yield": "80%"}, {"meta": {"name": "[ZnNa(BTC)]", "symbol": "1a", "chemical formula": "ZnNaC9H3O6"}, "processes": [{"synthesis method": "drying", "pressure": "", "temperature": "80\u00b0C", "atmosphere": "air", "time": "2 h"}]}], [{"meta": {"name": "[Zn3Na2(BTC)2(HCOO)2(H2O)8]", "symbol": "2", "chemical formula": "Zn3Na2C20H24O24"}, "processes": [{"synthesis method": "solvothermal synthesis", "precursor": [{"name": "ZnCl2", "amount": "3.0", "unit": "mmol"}, {"name": "H3BTC", "amount": "2.0", "unit": "mmol"}, {"name": "HCOONa", "amount": "2.0", "unit": "mmol"}], "solvent": [{"name": "DMF", "amount": "3.0", "unit": "mL"}, {"name": "distilled water", "amount": "7.0", "unit": "mL"}], "pressure": "", "temperature": "120\u00b0C", "time": "5 days", "heating rate": "", "cooling rate": ""}], "yield": "75%"}, {"meta": {"name": "[Zn3Na2(BTC)2(HCOO)2(H2O)2]", "symbol": "2a", "chemical formula": "Zn3Na2C20O18H12"}, "processes": [{"synthesis method": "drying", "pressure": "", "temperature": "80\u00b0C", "atmosphere": "air", "time": "2 h"}]}], [{"meta": {"name": "[Zn3Na(BTC)2(HCOO)(H2O)3]\u00b72H2O", "symbol": "3", "chemical formula": "Zn3NaC19H17O19"}, "processes": [{"synthesis method": "solvothermal synthesis", "precursor": [{"name": "Zn(CH3COO)2\u00b72H2O", "amount": "6.0", "unit": "mmol"}, {"name": "H3BTC", "amount": "2.0", "unit": "mmol"}, {"name": "NaOH", "amount": "3.0", "unit": "mmol"}, {"name": "HCOOH", "amount": "1.0", "unit": "mL"}], "solvent": [{"name": "distilled water", "amount": "9.0", "unit": "mL"}], "pressure": "", "temperature": "120\u00b0C", "time": "5 days", "heating rate": "", "cooling rate": ""}], "yield": "67%"}]]], "include_properties": ["solvothermal_synthesis", "filtration", "washing", "drying", "heat_treatment"]}]

File: synthesis/800_application/synthesis_cg1c01151.json
[{"idx": "8, 12", "type": "text", "classification": "synthesis condition", "content": "<p>Indeed, single crystals with suitable sizes for SCXRD analysis\nwere obtained by the synthetic condition of combining <bold>L1</bold> and Zn\u00ad(NO<sub>3</sub>)<sub>2</sub>\u00b76H<sub>2</sub>O in 1,2-dichlorobenzene\nand <italic toggle=\"yes\">N</italic>,<italic toggle=\"yes\">N</italic>-dimethylformamide (DMF)\nat 120 \u00b0C for 2 days. The SCXRD study showed <bold>NU-650</bold> crystallizes in a monoclinic space group, <italic toggle=\"yes\">C</italic>2/<italic toggle=\"yes\">m</italic>, with lattice parameters of <italic toggle=\"yes\">a</italic> = 37.343(1), <italic toggle=\"yes\">b</italic> = 33.0826(8), <italic toggle=\"yes\">c</italic> = 24.9833(5), and \u03b2\n= 90.696(2)\u00b0 at 220 K. <bold>NU-650</bold> is formulated by SCXRD\nanalysis as Zn<sub>4</sub>O\u00ad(<bold>L1</bold>)<sub>3</sub>[Zn\u00ad(OH)<sub>2</sub>(H<sub>2</sub>O)<sub>2</sub>(DMF)<sub>2</sub>]<sub>0.5</sub>. Each deprotonated dicarboxylate ligand of <bold>L1</bold> is coordinated\nto two Zn<sub>4</sub>O inorganic clusters, and each Zn<sub>4</sub>O is coordinated to six deprotonated dicarboxylates. Additionally,\nwe observed twofold interpenetrated networks in <bold>NU-650</bold>, which is a common phenomenon for IRMOFs made from dicarboxylate\nligands with long sizes. Interestingly, two\nnear-Zn<sub>4</sub>O nodes from different networks are bridged by\nO\u2013Zn\u2013O moieties with two water and two DMF molecules\ncoordinated to Zn sites in the equatorial position. Such connection\nbetween the two catenated networks is reminiscent of Sauvage catenates,\nfrom which the removal of the connection results in the synthesis\nof the catenanes.\n</p><p>In order to regulate the catenation of this\nMOF platform, we opted\nto modify the clathrochelate-based ligands by introducing <italic toggle=\"yes\">n</italic>-butyl groups to the cores of the linkers. Cubic single\ncrystals were obtained under the synthetic condition of using <bold>L2</bold> and Zn\u00ad(NO<sub>3</sub>)<sub>2</sub>\u00b76H<sub>2</sub>O\nin mixed solvents of 1,2-dichlorobenzene and DMF at 120 \u00b0C, which\nis very similar to that of <bold>NU-650</bold>. The SCXRD analysis\nof <bold>NU-651</bold> revealed that it crystallizes in a cubic space\ngroup, <italic toggle=\"yes\">Pm</italic>3\u0305<italic toggle=\"yes\">m</italic>, with lattice\nparameters of <italic toggle=\"yes\">a</italic> = 24.9082(7) at 250 K (). It is formulated as Zn<sub>4</sub>O\u00ad(<bold>L2</bold>)<sub>3</sub> by SCXRD study. Each Zn<sub>4</sub>O node is coordinated to six ligands, and each ligand is coordinated\nto two Zn<sub>4</sub>O node, resulting in the overall 3-periodic framework\nbased on the <bold>pcu</bold> net.</p>", "clean_text": "Indeed, single crystals with suitable sizes for SCXRD analysis were obtained by the synthetic condition of combining L1 and Zn(NO3)2\u22c56H2O in 1,2-dichlorobenzene and N,N-dimethylformamide (DMF) at 120 \u00b0C for 2 days. The SCXRD study showed NU-650 crystallizes in a monoclinic space group, C2/m, with lattice parameters of a = 37.343(1), b = 33.0826(8), c = 24.9833(5), and \u03b2 = 90.696(2)\u00b0 at 220 K. NU-650 is formulated by SCXRD analysis as Zn4O(L1)3[Zn(OH)2(H2O)2(DMF)2]0.5. Each deprotonated dicarboxylate ligand of L1 is coordinated to two Zn4O inorganic clusters, and each Zn4O is coordinated to six deprotonated dicarboxylates. Additionally, we observed twofold interpenetrated networks in NU-650, which is a common phenomenon for IRMOFs made from dicarboxylate ligands with long sizes. Interestingly, two near-Zn4O nodes from different networks are bridged by O-Zn-O moieties with two water and two DMF molecules coordinated to Zn sites in the equatorial position. Such connection between the two catenated networks is reminiscent of Sauvage catenates, from which the removal of the connection results in the synthesis of the catenanes. \n\nIn order to regulate the catenation of this MOF platform, we opted to modify the clathrochelate-based ligands by introducing n-butyl groups to the cores of the linkers. Cubic single crystals were obtained under the synthetic condition of using L2 and Zn(NO3)2\u22c56H2O in mixed solvents of 1,2-dichlorobenzene and DMF at 120 \u00b0C, which is very similar to that of NU-650. The SCXRD analysis of NU-651 revealed that it crystallizes in a cubic space group, Pm3\u0305m, with lattice parameters of a = 24.9082(7) at 250 K (). It is formulated as Zn4O(L2)3 by SCXRD study. Each Zn4O node is coordinated to six ligands, and each ligand is coordinated to two Zn4O node, resulting in the overall 3-periodic framework based on the pcu net.", "data": [{"meta": {"name": "NU-650", "symbol": "", "chemical formula": ""}, "processes": [{"synthesis method": "solvothermal synthesis", "precursor": [{"name": "L1", "amount": "", "unit": ""}, {"name": "Zn\u00ad(NO3)2\u00b76H2O", "amount": "", "unit": ""}], "solvent": [{"name": "1,2-dichlorobenzene", "amount": "", "unit": ""}, {"name": "N,N-dimethylformamide (DMF)", "amount": "", "unit": ""}], "pressure": "", "temperature": "120\u00b0C", "time": "2 days"}], "yield": "", "other properties": ["Monoclinic space group, C2/m", "Lattice parameters: a = 37.343(1), b = 33.0826(8), c = 24.9833(5), \u03b2 = 90.696(2)\u00b0 at 220 K", "Formulated as Zn4O(L1)3[Zn(OH)2(H2O)2(DMF)2]0.5"]}, {"meta": {"name": "NU-651", "symbol": "", "chemical formula": ""}, "processes": [{"synthesis method": "solvothermal synthesis", "precursor": [{"name": "L2", "amount": "", "unit": ""}, {"name": "Zn\u00ad(NO3)2\u00b76H2O", "amount": "", "unit": ""}], "solvent": [{"name": "1,2-dichlorobenzene", "amount": "", "unit": ""}, {"name": "N,N-dimethylformamide (DMF)", "amount": "", "unit": ""}], "pressure": "", "temperature": "120\u00b0C", "time": ""}], "yield": "", "other properties": ["Cubic space group, Pm3\u0305m", "Lattice parameter: a = 24.9082(7) at 250 K", "Formulated as Zn4O(L2)3 based on the pcu net"]}], "include_properties": ["chemical_synthesis"]}]
