Repository: Yeonghun1675/L2M3

<div align="center">
<h1> ⛏L2M3: Large Language Models Material Miner </h1> 
</div>

## Summary
L2M3 is designed to efficiently gather experimental Metal-Organic Framework (MOF) data from scientific literature, addressing the challenge of accessing hard-to-find data and enhancing the quality of information available for machine learning in materials science. By utilizing a chain of advanced Large Language Models (LLMs), we developed a systematic method for extracting and organizing MOF data into a structured, usable format. Our approach has successfully compiled data from over 40,000 research articles, creating a comprehensive, ready-to-use dataset.

File: synthesis/800_application/synthesis_cg200120p.json
[{"idx": 21, "type": "text", "classification": "synthesis condition", "content": "<title>References</title><p>Synthesis: A mixture of H<sub>2</sub>dnpdc (0.10 mmol, 0.033 g), Co(NO<sub>3</sub>)<sub>2</sub> (0.10 mmol, 0.031 g), and bipy (0.10 mmol, 0.016 g) in water/ethyl glycol (8/2 mL) was adjusted to pH = 6.5 with 1 M NaOH aqueous solution and then heated at 160 \u00b0C for 4 days in a 23 mL Teflon-lined autoclave. After cooling to room temperature slowly, rod crystals of <bold>1</bold> were collected with a yield of 63% based on H<sub>2</sub>dnpdc. Elem anal. Calcd for C<sub>72</sub>H<sub>50</sub>N<sub>12</sub>O<sub>28</sub>Co<sub>3</sub>: C, 50.63; H, 2.95; N, 9.84. Found: C, 50.84; H, 2.86; N, 9.89. IR (KBr, cm<sup>\u20131</sup>): 3074w, 1673m, 1611vs, 1532vs,1485w, 1399vs, 1346m, 1219w, 1006w, 913w, 812m, 707m. A similar procedure was followed to prepare compound <bold>2</bold>, except that bipy was replaced by bpea (0.1 mmol, 0.019 g). After the reaction mixture was cooled to room temperature slowly, rod brown crystals of <bold>2</bold> were obtained. The product was always contaminated by uncharacterized phases that were difficult to remove. IR (KBr, cm<sup>\u20131</sup>): 3583b, 3073w, 1674m, 1611vs, 1532vs, 1486w, 1400vs, 1346m, 1219w, 1092w, 1066w, 911w, 856w, 813m, 707m.</p>", "clean_text": "References\n\nSynthesis: A mixture of H2dnpdc (0.10 mmol, 0.033 g), Co(NO3)2 (0.10 mmol, 0.031 g), and bipy (0.10 mmol, 0.016 g) in water/ethyl glycol (8/2 mL) was adjusted to pH = 6.5 with 1 M NaOH aqueous solution and then heated at 160 \u00b0C for 4 days in a 23 mL Teflon-lined autoclave. After cooling to room temperature slowly, rod crystals of 1 were collected with a yield of 63% based on H2dnpdc. Elem anal. Calcd for C72H50N12O28Co3: C, 50.63; H, 2.95; N, 9.84. Found: C, 50.84; H, 2.86; N, 9.89. IR (KBr, cm-1): 3074w, 1673m, 1611vs, 1532vs,1485w, 1399vs, 1346m, 1219w, 1006w, 913w, 812m, 707m. A similar procedure was followed to prepare compound 2, except that bipy was replaced by bpea (0.1 mmol, 0.019 g). After the reaction mixture was cooled to room temperature slowly, rod brown crystals of 2 were obtained. The product was always contaminated by uncharacterized phases that were difficult to remove. IR (KBr, cm-1): 3583b, 3073w, 1674m, 1611vs, 1532vs, 1486w, 1400vs, 1346m, 1219w, 1092w, 1066w, 911w, 856w, 813m, 707m.", "data": [{"meta": {"name": "1", "symbol": "", "chemical formula": "C72H50N12O28Co3"}, "processes": [{"synthesis method": "solvothermal synthesis", "precursor": [{"name": "H2dnpdc", "amount": "0.10", "unit": "mmol"}, {"name": "Co(NO3)2", "amount": "0.10", "unit": "mmol"}, {"name": "bipy", "amount": "0.10", "unit": "mmol"}], "solvent": [{"name": "water/ethyl glycol", "amount": "8/2", "unit": "mL"}], "pH": "6.5", "pressure": "", "temperature": "160\u00b0C", "time": "4 days", "heating rate": "", "cooling rate": ""}], "yield": "63%"}, {"meta": {"name": "2", "symbol": "", "chemical formula": "C72H50N12O28Co3"}, "processes": [{"synthesis method": "solvothermal synthesis", "precursor": [{"name": "H2dnpdc", "amount": "0.10", "unit": "mmol"}, {"name": "Co(NO3)2", "amount": "0.10", "unit": "mmol"}, {"name": "bpea", "amount": "0.10", "unit": "mmol"}], "solvent": [{"name": "water/ethyl glycol", "amount": "8/2", "unit": "mL"}], "pH": "6.5", "pressure": "", "temperature": "", "time": "", "heating rate": "", "cooling rate": ""}], "yield": ""}], "include_properties": ["solvothermal_synthesis", "pH_adjustment"]}]

File: synthesis/800_application/synthesis_cg2c00174.json
[{"idx": "9, 14, 19", "type": "text", "classification": "synthesis condition", "content": "<p>In a typical synthesis, 0.699 g (5.13\nmmol) of zinc chloride and 1.684 g (20.51 mmol) of 2-methylimidazole\nwere each dissolved in 45 mL of deionized water, giving a molar ratio\nof 1:4:2000 for zinc, 2-methylimodazole, and water. The investigated\nrange of molar ratios was 1:<italic toggle=\"yes\">x</italic>:y with 3 \u2264 <italic toggle=\"yes\">x</italic> \u2264 8 and 400 \u2264 <italic toggle=\"yes\">y</italic> \u2264\n2400. Both solutions were mixed at room temperature and stirred for\nseveral hours until a white, milky suspension is formed. The syntheses\nwere carried out in closed vessels to prevent the formation of ZIF-CO<sub>3</sub>-1. After centrifugation at 10000 rpm for 5 min, the resulting\nsolid was washed three times with water and centrifuged again. Afterwards,\nthe product was dried in a vacuum oven at 50 \u00b0C for 12 h (yield:\n1.100 g). Syntheses with zinc fluoride and zinc bromide were conducted\nsimilarly. For the successful synthesis with zinc iodide, both solutions\nwere heated to 50 \u00b0C prior to mixing and kept at this temperature\nafter mixing to prevent the formation of an amorphous product.</p><title>Chloride-Substituted yqt-Type\nZIF</title><p>The synthesis was\nperformed as described earlier by mixing\nan aqueous zinc chloride solution with an aqueous methylimidazolate\nsolution and stirring the mixture for several hours. Various Hmim/H<sub>2</sub>O/ZnCl<sub>2</sub> ratios were tested, leading to different\nproducts (Supporting Information, <ext-link xlink:href=\"https://pubs.acs.org/doi/suppl/10.1021/acs.cgd.2c00174/suppl_file/cg2c00174_si_001.pdf\" xlink:type=\"simple\">Figure S6 and Table S5</ext-link>). Applying a Hmim/H<sub>2</sub>O/ZnCl<sub>2</sub> ratio\nof 1:4:2000 leads to the formation of the previously described chloride-substituted <italic toggle=\"yes\">yqt</italic>-type\nZIF hydrate with the formula Zn<sub>3</sub>mim<sub>5</sub>ClH<sub>2</sub>O\u00b70.74 H<sub>2</sub>O, as confirmed by XRPD (, red line), elemental,\nand thermal analyses (, Supporting Information, <ext-link xlink:href=\"https://pubs.acs.org/doi/suppl/10.1021/acs.cgd.2c00174/suppl_file/cg2c00174_si_001.pdf\" xlink:type=\"simple\">Table S10, Figure S11</ext-link>). A short investigation of different molar ratios of zinc\nhalides and methylimidazole revealed that the resulting phases are\nquite diverse (Supporting Information, <ext-link xlink:href=\"https://pubs.acs.org/doi/suppl/10.1021/acs.cgd.2c00174/suppl_file/cg2c00174_si_001.pdf\" xlink:type=\"simple\">Figure S7 and Table S6</ext-link>). The nitrogen sorption isotherm showed no\nporosity for this material (Supporting Information, <ext-link xlink:href=\"https://pubs.acs.org/doi/suppl/10.1021/acs.cgd.2c00174/suppl_file/cg2c00174_si_001.pdf\" xlink:type=\"simple\">Figure S20</ext-link>), which are in line with findings for Zn<sub>3</sub>mim<sub>5</sub>OH.\n</p><title>Fluoride-Substituted yqt-Type\nZIF</title><p>The synthesis with\nzinc fluoride tetrahydrate yielded a phase with an XRPD pattern ( black line) comparable\nto the reported diffraction data of anhydrous Zn<sub>3</sub>mim<sub>5</sub>OH or anhydrous Zn<sub>3</sub>mim<sub>5</sub>Cl. Therefore, we assumed\na phase composition of Zn<sub>3</sub>mim<sub>5</sub>F. The determination\nof the fluoride content by dissolution and subsequent calcium fluoride\nprecipitation, however, yielded only 35% of the expected amount. With\nrespect to the alkaline character of the solution from which the fluoride-substituted <italic toggle=\"yes\">yqt</italic>-type ZIF phase was synthesized and the similar ionic\nradii, a partial substitution of fluoride\nby hydroxide appeared likely. Indeed, EDX analyses of five different\nspots with two different voltages confirm a ratio of Zn/F/OH of \u2248\n3.00: 0.35: 0.65 (Supporting Information, <ext-link xlink:href=\"https://pubs.acs.org/doi/suppl/10.1021/acs.cgd.2c00174/suppl_file/cg2c00174_si_001.pdf\" xlink:type=\"simple\">Table S5</ext-link>). An IR band at 525 cm<sup>\u20131</sup>, which can be\nassigned to a Zn-OH mode (Supporting Information, <ext-link xlink:href=\"https://pubs.acs.org/doi/suppl/10.1021/acs.cgd.2c00174/suppl_file/cg2c00174_si_001.pdf\" xlink:type=\"simple\">Figure S9</ext-link>), additionally confirms the presence of hydroxide\nions in the solid. Elemental and thermal analyses (, Supporting Information, <ext-link xlink:href=\"https://pubs.acs.org/doi/suppl/10.1021/acs.cgd.2c00174/suppl_file/cg2c00174_si_001.pdf\" xlink:type=\"simple\">Table S10, Figure S11</ext-link>) indicate a phase composition\nof Zn<sub>3</sub>mim<sub>5</sub>F<sub>0.35</sub>(OH)<sub>0.65</sub>. The truncated polyhedron-like crystal morphology, which sometimes\nappears plate-like with fully developed faces, (e,f) significantly differs from the Cl- and\nBr-substituted phases. The crystallites of the fluoride-containing\nphase have diameters between 1 and 2.5 \u03bcm and a thickness of\napproximately 0.5 \u03bcm.</p>", "clean_text": "In a typical synthesis, 0.699 g (5.13 mmol) of zinc chloride and 1.684 g (20.51 mmol) of 2-methylimidazole were each dissolved in 45 mL of deionized water, giving a molar ratio of 1:4:2000 for zinc, 2-methylimodazole, and water. The investigated range of molar ratios was 1:x:y with 3 \u2264 x \u2264 8 and 400 \u2264 y \u2264 2400. Both solutions were mixed at room temperature and stirred for several hours until a white, milky suspension is formed. The syntheses were carried out in closed vessels to prevent the formation of ZIF-CO3-1. After centrifugation at 10000 rpm for 5 min, the resulting solid was washed three times with water and centrifuged again. Afterwards, the product was dried in a vacuum oven at 50 \u00b0C for 12 h (yield: 1.100 g). Syntheses with zinc fluoride and zinc bromide were conducted similarly. For the successful synthesis with zinc iodide, both solutions were heated to 50 \u00b0C prior to mixing and kept at this temperature after mixing to prevent the formation of an amorphous product.\n\nChloride-Substituted yqt-Type ZIF\n\nThe synthesis was performed as described earlier by mixing an aqueous zinc chloride solution with an aqueous methylimidazolate solution and stirring the mixture for several hours. Various Hmim/H2O/ZnCl2 ratios were tested, leading to different products (Supporting Information, Figure S6 and Table S5). Applying a Hmim/H2O/ZnCl2 ratio of 1:4:2000 leads to the formation of the previously described chloride-substituted yqt-type ZIF hydrate with the formula Zn3mim5ClH2O\u22c50.74 H2O, as confirmed by XRPD (, red line), elemental, and thermal analyses (, Supporting Information, Table S10, Figure S11). A short investigation of different molar ratios of zinc halides and methylimidazole revealed that the resulting phases are quite diverse (Supporting Information, Figure S7 and Table S6). The nitrogen sorption isotherm showed no porosity for this material (Supporting Information, Figure S20), which are in line with findings for Zn3mim5OH. \n\nFluoride-Substituted yqt-Type ZIF\n\nThe synthesis with zinc fluoride tetrahydrate yielded a phase with an XRPD pattern ( black line) comparable to the reported diffraction data of anhydrous Zn3mim5OH or anhydrous Zn3mim5Cl. Therefore, we assumed a phase composition of Zn3mim5F. The determination of the fluoride content by dissolution and subsequent calcium fluoride precipitation, however, yielded only 35% of the expected amount. With respect to the alkaline character of the solution from which the fluoride-substituted yqt-type ZIF phase was synthesized and the similar ionic radii, a partial substitution of fluoride by hydroxide appeared likely. Indeed, EDX analyses of five different spots with two different voltages confirm a ratio of Zn/F/OH of ~ 3.00: 0.35: 0.65 (Supporting Information, Table S5). An IR band at 525 cm-1, which can be assigned to a Zn-OH mode (Supporting Information, Figure S9), additionally confirms the presence of hydroxide ions in the solid. Elemental and thermal analyses (, Supporting Information, Table S10, Figure S11) indicate a phase composition of Zn3mim5F0.35(OH)0.65. The truncated polyhedron-like crystal morphology, which sometimes appears plate-like with fully developed faces, (e,f) significantly differs from the Cl- and Br-substituted phases. The crystallites of the fluoride-containing phase have diameters between 1 and 2.5 \u03bcm and a thickness of approximately 0.5 \u03bcm.", "data": [{"meta": {"name": "[(Ca(H2O)6)(CaEr(oda)3)2]\u00b74H2O", "symbol": "10", "chemical formula": "C28H52O40Ca3Er2"}, "processes": [{"synthesis method": "solvothermal synthesis", "precursor": [{"name": "Er2O3", "amount": "0.12", "unit": "mmol"}, {"name": "CaCl2\u00b72H2O", "amount": "50", "unit": "mg"}, {"name": "2,2-oxydiacetic acid", "amount": "90", "unit": "mg"}], "solvent": [{"name": "water", "amount": "20", "unit": "mL"}], "reducing agent": [{"name": "", "amount": "", "unit": ""}], "surfactant": [{"name": "", "amount": "", "unit": ""}], "pressure": "", "temperature": "130\u00b0C", "time": "3 days", "heating rate": "", "cooling rate": ""}], "yield": "35% to 50%"}, {"meta": {"name": "[(Ca(H2O)6)(CaHo(oda)3)2]\u00b74H2O", "symbol": "11", "chemical formula": "C28H52O40Ca3Ho2"}, "processes": [{"synthesis method": "solveothermal synthesis", "precursor": [{"name": "Ho2O3", "amount": "0.12", "unit": "mmol"}, {"name": "CaCl2\u00b72H2O", "amount": "50", "unit": "mg"}, {"name": "2,2-oxydiacetic acid", "amount": "90", "unit": "mg"}], "solvent": [{"name": "water", "amount": "20", "unit": "mL"}], "reducing agent": [{"name": "", "amount": "", "unit": ""}], "surfactant": [{"name": "", "amount": "", "unit": ""}], "pressure": "", "temperature": "130\u00b0C", "time": "3 days", "heating rate": "", "cooling rate": ""}], "yield": "35% to 50%"}, {"meta": {"name": "[(Ca(H2O)6)(CaYb(oda)3)2]\u00b74H2O", "symbol": "12", "chemical formula": "C28H52O40Ca3Yb2"}, "processes": [{"synthesis method": "solveothermal synthesis", "precursor": [{"name": "Yb2O3", "amount": "0.12", "unit": "mmol"}, {"name": "CaCl2\u00b72H2O", "amount": "50", "unit": "mg"}, {"name": "2,2-oxydiacetic acid", "amount": "90", "unit": "mg"}], "solvent": [{"name": "water", "amount": "20", "unit": "mL"}], "reducing agent": [{"name": "", "amount": "", "unit": ""}], "surfactant": [{"name": "", "amount": "", "unit": ""}], "pressure": "", "temperature": "130\u00b0C", "time": "3 days", "heating rate": "", "cooling rate": ""}], "yield": "35% to 50%"}], "include_properties": ["chemical_synthesis", "centrifugation", "washing", "drying"]}]

File: synthesis/800_application/synthesis_cg2c01053.json
[{"idx": 30, "type": "text", "classification": "synthesis condition", "content": "<title>Experimental Section</title><title>[Co\u00ad(dps)<sub>2</sub>(C)<sub>2</sub>]<sub>\n<italic toggle=\"yes\">n</italic>\n</sub> (<bold>1</bold>)</title><p>Dipyridin-4-ylsulfane\n(dps, 4 mmol, 0.44\ng) and CoCl<sub>2</sub>\u00b76H<sub>2</sub>O (2 mmol, 0.476 g) was\nadded to 30 mL of water, heated to 60 \u00b0C, and stirred for 3 h\nto obtain a pink solution, which was filtered and evaporated at room\ntemperature to produce red crystals after a few days. Elemental analyses\ncalcd (%) for C<sub>20</sub>H<sub>16</sub>Cl<sub>2</sub>CoN<sub>4</sub>S<sub>2</sub>: C: 47.44, H: 3.19, N: 11.07; found: C: 47.46, H: 3.22,\nN: 11.05.</p>", "clean_text": "Experimental Section\n\n[Co(dps)2(C)2] n  (1)\n\nDipyridin-4-ylsulfane (dps, 4 mmol, 0.44 g) and CoCl2\u22c56H2O (2 mmol, 0.476 g) was added to 30 mL of water, heated to 60 \u00b0C, and stirred for 3 h to obtain a pink solution, which was filtered and evaporated at room temperature to produce red crystals after a few days. Elemental analyses calcd (%) for C20H16Cl2CoN4S2: C: 47.44, H: 3.19, N: 11.07; found: C: 47.46, H: 3.22, N: 11.05.", "data": [{"meta": {"name": "[Co\u00ad(dps)2(C)2]n", "symbol": "1", "chemical formula": "C20H16Cl2CoN4S2"}, "processes": [{"synthesis method": "chemical synthesis", "precursor": [{"name": "dipyridin-4-ylsulfane", "amount": "4", "unit": "mmol"}, {"name": "CoCl2\u00b76H2O", "amount": "2", "unit": "mmol"}], "solution": [{"name": "water", "amount": "30", "unit": "mL"}], "pressure": "", "temperature": "60\u00b0C", "time": "3 h"}, {"synthesis method": "filtration", "time": "", "atmosphere": "", "pressure": ""}, {"synthesis method": "evaporation", "temperature": "room temperature", "time": "a few days"}], "yield": ""}], "include_properties": ["chemical_synthesis", "filtration", "drying"]}]

File: synthesis/800_application/synthesis_cg401304x.json
[{"idx": "4, 5, 6", "type": "text", "classification": "synthesis condition", "content": "<title>Experimental\nSection</title><title>Synthesis of HKUST-1</title><p>A mixture of 2.8 g of Cu(NO<sub>3</sub>)<sub>2</sub>\u00b72.5H<sub>2</sub>O, 1.52 g of benzene-1,3,5-tricarboxylic\nacid, 150 mL of DMF, and 150 mL of EtOH was added into a 500 mL glass\nbottle and stirred for 30 min at room temperature. The bottle was\ntightly sealed and heated at 358 K for 20 h. After cooling naturally\nto room temperature, the mixture was filtered and washed with EtOH\n(90 mL) three times and then dried in air, providing a sky blue powder\nas synthesized HKUST-1. Solvent exchange was performed on the as-synthesized\nHKUST-1 by immersing it into MeOH (for 3 days, replacing fresh MeOH\nevery 6 h) before activation. After that, HKUST-1 was heated at 423\nK overnight under vacuum, resulting in purple activated HKUST-1. The\nactivated HKUST-1 was transferred into an argon-glovebox (H<sub>2</sub>O, O<sub>2</sub> &lt; 1 ppm) immediately after cooling.</p><title>Synthesis of\nHKUST-1/S and HKUST-1\u2283S</title><p>Sublimated sulfur and activated\nHKUST-1 were loaded in a mortar in the weight ratio of 4:6. They were\nmilled in the glovebox to a homogeneous purple powder labeled as HKUST-1/S.\nHKUST-1/S was loaded in a glass tube (filling 50% volume), which was\ntightly sealed and heated at 428 K for 24 h. Upon cooling, the military\ngreen HKUST-1\u2283S powder was collected. Elemental analysis: S,\n39.61 wt %. HKUST-1\u2283S = Cu<sub>3</sub>(BTC)<sub>2</sub>S<sub>12.5</sub>.</p><title>Synthesis of Cathode Materials</title><p>HKUST-1\u2283S\nwas coated with 20% Ketjenblack by ball milling (300 rpm, 1 h) and\nwas hand milled with another 15% Ketjenblack and 25% PVDF (poly(vinylidene\nfluoride)). After the addition of NMP (<italic toggle=\"yes\">N</italic>-methyl pyrrolidone),\nthe mixture was stirred at room temperature into a homogeneous slurry.\nThen it was coated on an aluminum foil collector and dried at 343\nK under vacuum for 24 h providing the HKUST-1\u2283S cathode (sulfur\ncontent, \u223c0.5 mg/cm<sup>2</sup>). The HKUST-1/S cathode was\nprepared by the same procedure.</p>", "clean_text": "Experimental Section\n\nSynthesis of HKUST-1\n\nA mixture of 2.8 g of Cu(NO3)2\u22c52.5H2O, 1.52 g of benzene-1,3,5-tricarboxylic acid, 150 mL of DMF, and 150 mL of EtOH was added into a 500 mL glass bottle and stirred for 30 min at room temperature. The bottle was tightly sealed and heated at 358 K for 20 h. After cooling naturally to room temperature, the mixture was filtered and washed with EtOH (90 mL) three times and then dried in air, providing a sky blue powder as synthesized HKUST-1. Solvent exchange was performed on the as-synthesized HKUST-1 by immersing it into MeOH (for 3 days, replacing fresh MeOH every 6 h) before activation. After that, HKUST-1 was heated at 423 K overnight under vacuum, resulting in purple activated HKUST-1. The activated HKUST-1 was transferred into an argon-glovebox (H2O, O2 < 1 ppm) immediately after cooling.\n\nSynthesis of HKUST-1/S and HKUST-1\u2283S\n\nSublimated sulfur and activated HKUST-1 were loaded in a mortar in the weight ratio of 4:6. They were milled in the glovebox to a homogeneous purple powder labeled as HKUST-1/S. HKUST-1/S was loaded in a glass tube (filling 50% volume), which was tightly sealed and heated at 428 K for 24 h. Upon cooling, the military green HKUST-1\u2283S powder was collected. Elemental analysis: S, 39.61 wt %. HKUST-1\u2283S = Cu3(BTC)2S12.5.\n\nSynthesis of Cathode Materials\n\nHKUST-1\u2283S was coated with 20% Ketjenblack by ball milling (300 rpm, 1 h) and was hand milled with another 15% Ketjenblack and 25% PVDF (poly(vinylidene fluoride)). After the addition of NMP (N-methyl pyrrolidone), the mixture was stirred at room temperature into a homogeneous slurry. Then it was coated on an aluminum foil collector and dried at 343 K under vacuum for 24 h providing the HKUST-1\u2283S cathode (sulfur content, ~0.5 mg/cm2). The HKUST-1/S cathode was prepared by the same procedure.", "data": [{"meta": {"name": "HKUST-1", "symbol": "", "chemical formula": ""}, "processes": [{"synthesis method": "chemical synthesis", "precursor": [{"name": "Cu(NO3)2\u00b72.5H2O", "amount": "2.8", "unit": "g"}, {"name": "benzene-1,3,5-tricarboxylic acid", "amount": "1.52", "unit": "g"}], "solution": [{"name": "DMF", "amount": "150", "unit": "mL"}, {"name": "EtOH", "amount": "150", "unit": "mL"}], "pressure": "", "temperature": "358 K", "time": "20 h"}, {"synthesis method": "filtration", "time": "", "atmosphere": "", "pressure": ""}, {"synthesis method": "drying", "pressure": "", "temperature": "", "atmosphere": "air", "time": ""}, {"synthesis method": "solvent exchange", "washing solution": "MeOH", "amount": "", "time": "3 days", "replacing frequency": "every 6 h"}, {"synthesis method": "drying", "pressure": "", "temperature": "423 K", "atmosphere": "vacuum", "time": "overnight"}]}, {"meta": {"name": "HKUST-1/S", "symbol": "", "chemical formula": ""}, "processes": [{"synthesis method": "ball milling", "material": "HKUST-1, sulfur", "type": "homogeneous powder", "rotation speed": "300 rpm", "total time": "1 h", "milling time": "", "rest time": "", "ball to material weight ratio": "4:6", "material mass": "", "solvent": "", "ball material": "", "ball size": "", "jar shape": "", "jar volume": "", "jar material": "", "atmosphere": "glovebox"}, {"synthesis method": "heating", "temperature": "428 K", "time": "24 h", "pressure": "", "atmosphere": ""}, {"synthesis method": "collection", "color": "military green"}]}, {"meta": {"name": "HKUST-1\u2283S", "symbol": "", "chemical formula": "Cu3(BTC)2S12.5"}, "processes": [{"synthesis method": "coating", "material": "HKUST-1\u2283S", "additive": "20% Ketjenblack", "ball milling speed": "300 rpm", "ball milling time": "1 h", "additional additive": "15% Ketjenblack, 25% PVDF", "solvent": "NMP", "temperature": "room temperature", "time": "", "atmosphere": ""}, {"synthesis method": "drying", "pressure": "", "temperature": "343 K", "atmosphere": "vacuum", "time": "24 h"}]}], "include_properties": ["solvothermal_synthesis", "filtration", "washing", "drying", "chemical_synthesis", "ball_milling"]}]

File: synthesis/800_application/synthesis_cg401403a.json
[{"idx": "8, 9, 10, 11, 12", "type": "text", "classification": "synthesis condition", "content": "<title>Synthesis of {[Zn(1,3-adaa)(bpmh)]}<sub>\n<italic toggle=\"yes\">n</italic>\n</sub> (<bold>1</bold>)</title><p>bpmh was synthesized\nby the literature\nprocedure. An aqueous solution of (5\nmL) Na salt of 1,3-adaa (0.05 mmol, 14.8 mg) was mixed stepwise with\nethanol solution (5 mL) of bpmh (0.05 mmol, 10.5 mg) while being stirred,\nand the resulting solution was further stirred for 30 min to mix well.\nZn(NO<sub>3</sub>)<sub>2</sub>\u00b76H<sub>2</sub>O (0.1 mmol, 29.7\nmg) was dissolved in 10 mL of water and put in a narrow tube. Two\nmilliliters of the above-mixed ligand solution was slowly and carefully\nlayered over 2 mL of this metal solution. X-ray quality yellow-colored\nrectangular-shaped single crystals were obtained from the junction\nof the layer after 7 days. The crystals were separated and washed\nwith ethanol and air-dried (yield = 40% based on metal). Elemental\nanalysis, Anal. Calcd: C, 59.38%; H, 5.37%; N, 10.65%. Found: C, 60.5%;\nH, 4.9%; N, 10.5%. FT-IR (KBr pellet, cm<sup>\u20131</sup>) 3435(br),\n2899(w), 2518(w), 1615(w), 1516(w), 1535(s), 1426(br), 1200(m), 1123(s),\n1098(w).</p><title>Synthesis of {[Cd(1,3-adaa)(bpmh)]}<sub>\n<italic toggle=\"yes\">n</italic>\n</sub> (<bold>2</bold>)</title><p>The same diffusion technique\nof <bold>1</bold> was employed for the synthesis of compound <bold>2</bold> using the CdCl<sub>2</sub>, bpmh, and 1,3-adaa in a 1:0.5:0.5\nmolar\nratio, using methanol as a solvent instead of ethanol. Yield (30%\nbased on metal) elemental analysis, Anal. Calcd: C, 54.51%; H, 4.93%;\nN, 9.78%. Found: C, 55.30%; H, 5.40%; N, 9.20%. FT-IR (KBr pellet\ncm<sup>\u20131</sup>) 3424(br), 1636(m), 1607(s), 1434(s), 1309(w),\n1239(w), 1009(w).</p><title>Synthesis of {[Zn(1,4-pdaa)(bpmh)]}<sub>\n<italic toggle=\"yes\">n</italic>\n</sub> (<bold>3</bold>)</title><p>An aqueous solution of\n(10 mL) Na salt\nof 1,4-pdaa (0.1 mmol, 23.8 mg) was mixed in parts with methanol solution\n(10 mL) of bpmh (0.1 mmol, 21 mg) while stirring, and the resulting\nsolution was further stirred for 1 h to mix well. Zn(NO<sub>3</sub>)<sub>2</sub>\u00b76H<sub>2</sub>O (0.1 mmol, 29.7 mg) was dissolved\nin 10 mL of water and put in a narrow tube. Two milliliters of the\nabove mixed ligand solution was slowly and carefully layered over\n2 mL of this metal solution.</p><p>X-ray quality dark-yellow-colored\nblock-shaped single crystals were obtained from the junction of the\nlayer after 3 days. The crystals were separated and washed with MeOH\nand air-dried (yield = 35% based on metal). Elemental analysis, Anal.\nCalcd: C, 56.49%; H, 3.88%; N, 11.98%. Found: C, 55.80%; H, 3.5%;\nN, 12.1%. FT-IR (KBr pellet cm<sup>\u20131</sup>) 3154(b), 1610(s),\n1550(s), 1420(w), 1387(s), 1306(m), 1237(w), 1161(w), 1063(w).</p><title>Synthesis\nof {[Co(1,4-pdaa)(bpmh)]}<sub>\n<italic toggle=\"yes\">n</italic>\n</sub> (<bold>4</bold>)</title><p>The same diffusion technique of <bold>3</bold> was employed\nfor the synthesis of compound <bold>4</bold> using the Co(NO<sub>3</sub>)<sub>2</sub>\u00b76H<sub>2</sub>O, bpmh,\n1,4-pdaa in 1:1:1 molar ratio, X-ray quality pink-colored, block-shaped\nsingle crystals were obtained after 3 days. The crystals were separated\nand washed with MeOH and air-dried (yield = 40%). Elemental analysis,\nAnal. Calcd: C, 57.28%; H, 3.93%; N, 12.14%. Found: C, 56.4%; H, 3.5%;\nN, 12.5%. FT-IR (KBr pellet cm<sup>\u20131</sup>) 3415(b), 1610(m),\n1549(s), 1420(w), 1387(s), 1306(m), 1237(w), 1161(w).</p>", "clean_text": "Synthesis of {[Zn(1,3-adaa)(bpmh)]} n  (1)\n\nbpmh was synthesized by the literature procedure. An aqueous solution of (5 mL) Na salt of 1,3-adaa (0.05 mmol, 14.8 mg) was mixed stepwise with ethanol solution (5 mL) of bpmh (0.05 mmol, 10.5 mg) while being stirred, and the resulting solution was further stirred for 30 min to mix well. Zn(NO3)2\u22c56H2O (0.1 mmol, 29.7 mg) was dissolved in 10 mL of water and put in a narrow tube. Two milliliters of the above-mixed ligand solution was slowly and carefully layered over 2 mL of this metal solution. X-ray quality yellow-colored rectangular-shaped single crystals were obtained from the junction of the layer after 7 days. The crystals were separated and washed with ethanol and air-dried (yield = 40% based on metal). Elemental analysis, Anal. Calcd: C, 59.38%; H, 5.37%; N, 10.65%. Found: C, 60.5%; H, 4.9%; N, 10.5%. FT-IR (KBr pellet, cm-1) 3435(br), 2899(w), 2518(w), 1615(w), 1516(w), 1535(s), 1426(br), 1200(m), 1123(s), 1098(w).\n\nSynthesis of {[Cd(1,3-adaa)(bpmh)]} n  (2)\n\nThe same diffusion technique of 1 was employed for the synthesis of compound 2 using the CdCl2, bpmh, and 1,3-adaa in a 1:0.5:0.5 molar ratio, using methanol as a solvent instead of ethanol. Yield (30% based on metal) elemental analysis, Anal. Calcd: C, 54.51%; H, 4.93%; N, 9.78%. Found: C, 55.30%; H, 5.40%; N, 9.20%. FT-IR (KBr pellet cm-1) 3424(br), 1636(m), 1607(s), 1434(s), 1309(w), 1239(w), 1009(w).\n\nSynthesis of {[Zn(1,4-pdaa)(bpmh)]} n  (3)\n\nAn aqueous solution of (10 mL) Na salt of 1,4-pdaa (0.1 mmol, 23.8 mg) was mixed in parts with methanol solution (10 mL) of bpmh (0.1 mmol, 21 mg) while stirring, and the resulting solution was further stirred for 1 h to mix well. Zn(NO3)2\u22c56H2O (0.1 mmol, 29.7 mg) was dissolved in 10 mL of water and put in a narrow tube. Two milliliters of the above mixed ligand solution was slowly and carefully layered over 2 mL of this metal solution.\n\nX-ray quality dark-yellow-colored block-shaped single crystals were obtained from the junction of the layer after 3 days. The crystals were separated and washed with MeOH and air-dried (yield = 35% based on metal). Elemental analysis, Anal. Calcd: C, 56.49%; H, 3.88%; N, 11.98%. Found: C, 55.80%; H, 3.5%; N, 12.1%. FT-IR (KBr pellet cm-1) 3154(b), 1610(s), 1550(s), 1420(w), 1387(s), 1306(m), 1237(w), 1161(w), 1063(w).\n\nSynthesis of {[Co(1,4-pdaa)(bpmh)]} n  (4)\n\nThe same diffusion technique of 3 was employed for the synthesis of compound 4 using the Co(NO3)2\u22c56H2O, bpmh, 1,4-pdaa in 1:1:1 molar ratio, X-ray quality pink-colored, block-shaped single crystals were obtained after 3 days. The crystals were separated and washed with MeOH and air-dried (yield = 40%). Elemental analysis, Anal. Calcd: C, 57.28%; H, 3.93%; N, 12.14%. Found: C, 56.4%; H, 3.5%; N, 12.5%. FT-IR (KBr pellet cm-1) 3415(b), 1610(m), 1549(s), 1420(w), 1387(s), 1306(m), 1237(w), 1161(w).", "data": [{"meta": {"name": "[Zn(1,3-adaa)(bpmh)]", "symbol": "1", "chemical formula": "C59H53N10O12Zn"}, "processes": [{"synthesis method": "chemical synthesis", "precursor": [{"name": "Na salt of 1,3-adaa", "amount": "0.05", "unit": "mmol"}, {"name": "bpmh", "amount": "0.05", "unit": "mmol"}, {"name": "Zn(NO3)2\u00b76H2O", "amount": "0.1", "unit": "mmol"}], "solution": [{"name": "water", "amount": "5", "unit": "mL"}, {"name": "ethanol", "amount": "5", "unit": "mL"}], "pressure": "", "temperature": "", "time": "30 min"}, {"synthesis method": "layering", "layering solution": "2 mL of metal solution", "layered solution": "2 mL of ligand solution"}, {"synthesis method": "crystallization", "crystallization time": "7 days"}], "yield": "40%"}, {"meta": {"name": "[Cd(1,3-adaa)(bpmh)]", "symbol": "2", "chemical formula": "C54H49N10O12Cd"}, "processes": [{"synthesis method": "chemical synthesis", "precursor": [{"name": "Na salt of 1,3-adaa", "amount": "0.5", "unit": "mmol"}, {"name": "bpmh", "amount": "0.5", "unit": "mmol"}, {"name": "CdCl2", "amount": "0.5", "unit": "mmol"}], "solution": [{"name": "water", "amount": "10", "unit": "mL"}, {"name": "methanol", "amount": "10", "unit": "mL"}], "pressure": "", "temperature": "", "time": ""}, {"synthesis method": "layering", "layering solution": "2 mL of metal solution", "layered solution": "2 mL of ligand solution"}, {"synthesis method": "crystallization", "crystallization time": "7 days"}], "yield": "30%"}, {"meta": {"name": "[Zn(1,4-pdaa)(bpmh)]", "symbol": "3", "chemical formula": "C56H51N10O12Zn"}, "processes": [{"synthesis method": "chemical synthesis", "precursor": [{"name": "Na salt of 1,4-pdaa", "amount": "0.1", "unit": "mmol"}, {"name": "bpmh", "amount": "0.1", "unit": "mmol"}, {"name": "Zn(NO3)2\u00b76H2O", "amount": "0.1", "unit": "mmol"}], "solution": [{"name": "water", "amount": "10", "unit": "mL"}, {"name": "methanol", "amount": "10", "unit": "mL"}], "pressure": "", "temperature": "", "time": "1 h"}, {"synthesis method": "layering", "layering solution": "2 mL of metal solution", "layered solution": "2 mL of ligand solution"}, {"synthesis method": "crystallization", "crystallization time": "3 days"}], "yield": "35%"}, {"meta": {"name": "[Co(1,4-pdaa)(bpmh)]", "symbol": "4", "chemical formula": "C57H52N10O12Co"}, "processes": [{"synthesis method": "chemical synthesis", "precursor": [{"name": "Na salt of 1,4-pdaa", "amount": "1", "unit": "mmol"}, {"name": "bpmh", "amount": "1", "unit": "mmol"}, {"name": "Co(NO3)2\u00b76H2O", "amount": "1", "unit": "mmol"}], "solution": [{"name": "water", "amount": "10", "unit": "mL"}, {"name": "methanol", "amount": "10", "unit": "mL"}], "pressure": "", "temperature": "", "time": ""}, {"synthesis method": "layering", "layering solution": "2 mL of metal solution", "layered solution": "2 mL of ligand solution"}, {"synthesis method": "crystallization", "crystallization time": "3 days"}], "yield": "40%"}], "include_properties": ["chemical_synthesis", "washing", "drying"]}]

File: synthesis/800_application/synthesis_cg401502f.json
[{"idx": "9, 10, 11, 12", "type": "text", "classification": "synthesis condition", "content": "<title>Synthesis\nof {Co<sub>2</sub>(ADA)<sub>2</sub>\u00ad(px2ampy)}<sub>\n<italic toggle=\"yes\">n</italic>\n</sub> (<bold>1</bold>)</title><p>A mixture of CoCl<sub>2</sub>\u00b76H<sub>2</sub>O (0.25 mmol, 59.5 mg), H<sub>2</sub>ADA\n(0.25 mmol, 63.3 mg), and px2ampy (0.25 mmol, 72.5 mg) in H<sub>2</sub>O/MeOH (10:2) was stirred for 30 min and sealed in a 25 mL Teflon-lined\nstainless steel autoclave (pH = 7.20). The reaction mixture was heated\nat 130 \u00b0C for 4 days and then slowly cooled to room temperature.\nDeep red block crystals were obtained. Yield: 47.6% (based on Co).\nAnal. Calcd for C<sub>46</sub>H<sub>50</sub>Co<sub>2</sub>N<sub>4</sub>O<sub>8</sub> (<italic toggle=\"yes\">M</italic>\n<sub>r</sub> = 904.76): C, 61.06%;\nH, 5.57%; N, 6.19%. Found: C, 62.25%; H, 5.73%; N, 6.73%. IR (KBr\npellet, cm<sup>\u20131</sup>): 3391, 3369, 2915, 2895, 1616, 1578,\n1539, 1441, 1402, 1331, 1145, 1013, 767, 684, 438.</p><title>Synthesis\nof {Cd(ADA)\u00ad(px2ampy)<sub>0.5</sub>}<sub>\n<italic toggle=\"yes\">n</italic>\n</sub> (<bold>2</bold>)</title><p>The same synthetic method\nas that for compound <bold>1</bold> was used to obtain the compound <bold>2</bold>, except that CoCl<sub>2</sub>\u00b76H<sub>2</sub>O was replaced\nby CdCl<sub>2</sub>\u00b7H<sub>2</sub>O (0.25 mmol, 59.5 mg) and methanol\nwas not added in the reaction mixture. Block-shaped colorless crystals\nof <bold>2</bold> were collected in 59% yield (based on Cd). Anal.\nCalcd for C<sub>23</sub>H<sub>27</sub>CdN<sub>2</sub>O<sub>4</sub> (<italic toggle=\"yes\">M</italic>\n<sub>r</sub> = 507.88): C, 54.39%; H, 5.35%;\nN, 5.51%. Found: C, 55.02%; H, 5.74%; N, 5.12%. IR (KBr pellet, cm<sup>\u20131</sup>): 3408, 3237, 2899, 1665, 1614, 1588, 1535, 1440,\n1385, 1327, 1164, 967, 792, 712.</p><title>Synthesis of {Co<sub>2</sub>(IPTA)<sub>2</sub>\u00ad(px2ampy)}<italic toggle=\"yes\">\n<sub>n</sub>\n</italic> (<bold>3</bold>)</title><p>The same synthetic\nprocedure, as that of compound <bold>1</bold>, was followed to obtain\nthe compound <bold>3</bold> except ligand H<sub>2</sub>IPTA (0.25\nmmol, 41.5 mg) was used in place of H<sub>2</sub>ADA, and pH of the\nsolution was maintained at 8.00. Blue block crystals of <bold>3</bold> were obtained in 45% yield (based on Co). C<sub>34</sub>H<sub>26</sub>Co<sub>2</sub>N<sub>4</sub>O<sub>8</sub> (<italic toggle=\"yes\">M</italic>\n<sub>r</sub> = 736.45): C, 55.45%; H, 3.558%; N, 7.607%. Found: C, 55.71%;\nH, 3.83%; N, 7.36%. IR (KBr pellet, cm<sup>\u20131</sup>): 3352,\n3193, 2850, 1684, 1450, 1340, 1234, 1102, 825, 752, 692, 654.</p><title>Synthesis\nof {Mn(IPTA)\u00ad(px3ampy)}<sub>\n<italic toggle=\"yes\">n</italic>\n</sub> (<bold>4</bold>)</title><p>We synthesized the compound <bold>4</bold> following the\nsimilar synthetic pathway as above using the\nMn(OAc)<sub>2</sub>\u00b74H<sub>2</sub>O (0.25 mmol, 61.25 mg), H<sub>2</sub>IPTA (0.25 mmol, 41.5 mg), and px3ampy (0.25 mmol, 72.5 mg).\nLight pink color crystals were filtered off with 60% yield (based\non Mn). C<sub>26</sub>H<sub>19</sub>MnN<sub>4</sub>O<sub>4</sub> (<italic toggle=\"yes\">M</italic>\n<sub>r</sub> = 506.39): C, 61.67%; H, 3.781%; N, 11.063%.\nFound: C, 61.21%; H, 3.56%; N, 10.87%. IR (KBr pellet, cm<sup>\u20131</sup>): 3340, 2967, 2863, 1710, 1475, 1354, 1210, 1150, 995, 845, 754,\n698, 649.</p>", "clean_text": "Synthesis of {Co2(ADA)2(px2ampy)} n  (1)\n\nA mixture of CoCl2\u22c56H2O (0.25 mmol, 59.5 mg), H2ADA (0.25 mmol, 63.3 mg), and px2ampy (0.25 mmol, 72.5 mg) in H2O/MeOH (10:2) was stirred for 30 min and sealed in a 25 mL Teflon-lined stainless steel autoclave (pH = 7.20). The reaction mixture was heated at 130 \u00b0C for 4 days and then slowly cooled to room temperature. Deep red block crystals were obtained. Yield: 47.6% (based on Co). Anal. Calcd for C46H50Co2N4O8 (M r = 904.76): C, 61.06%; H, 5.57%; N, 6.19%. Found: C, 62.25%; H, 5.73%; N, 6.73%. IR (KBr pellet, cm-1): 3391, 3369, 2915, 2895, 1616, 1578, 1539, 1441, 1402, 1331, 1145, 1013, 767, 684, 438.\n\nSynthesis of {Cd(ADA)(px2ampy)0.5} n  (2)\n\nThe same synthetic method as that for compound 1 was used to obtain the compound 2, except that CoCl2\u22c56H2O was replaced by CdCl2\u22c5H2O (0.25 mmol, 59.5 mg) and methanol was not added in the reaction mixture. Block-shaped colorless crystals of 2 were collected in 59% yield (based on Cd). Anal. Calcd for C23H27CdN2O4 (M r = 507.88): C, 54.39%; H, 5.35%; N, 5.51%. Found: C, 55.02%; H, 5.74%; N, 5.12%. IR (KBr pellet, cm-1): 3408, 3237, 2899, 1665, 1614, 1588, 1535, 1440, 1385, 1327, 1164, 967, 792, 712.\n\nSynthesis of {Co2(IPTA)2(px2ampy)} n  (3)\n\nThe same synthetic procedure, as that of compound 1, was followed to obtain the compound 3 except ligand H2IPTA (0.25 mmol, 41.5 mg) was used in place of H2ADA, and pH of the solution was maintained at 8.00. Blue block crystals of 3 were obtained in 45% yield (based on Co). C34H26Co2N4O8 (M r = 736.45): C, 55.45%; H, 3.558%; N, 7.607%. Found: C, 55.71%; H, 3.83%; N, 7.36%. IR (KBr pellet, cm-1): 3352, 3193, 2850, 1684, 1450, 1340, 1234, 1102, 825, 752, 692, 654.\n\nSynthesis of {Mn(IPTA)(px3ampy)} n  (4)\n\nWe synthesized the compound 4 following the similar synthetic pathway as above using the Mn(OAc)2\u22c54H2O (0.25 mmol, 61.25 mg), H2IPTA (0.25 mmol, 41.5 mg), and px3ampy (0.25 mmol, 72.5 mg). Light pink color crystals were filtered off with 60% yield (based on Mn). C26H19MnN4O4 (M r = 506.39): C, 61.67%; H, 3.781%; N, 11.063%. Found: C, 61.21%; H, 3.56%; N, 10.87%. IR (KBr pellet, cm-1): 3340, 2967, 2863, 1710, 1475, 1354, 1210, 1150, 995, 845, 754, 698, 649.", "data": [{"meta": {"name": "{Co2(ADA)2\u00ad(px2ampy)}n", "symbol": "1", "chemical formula": "C46H50Co2N4O8"}, "processes": [{"synthesis method": "chemical synthesis", "precursor": [{"name": "CoCl2\u00b76H2O", "amount": "59.5", "unit": "mg"}, {"name": "H2ADA", "amount": "63.3", "unit": "mg"}, {"name": "px2ampy", "amount": "72.5", "unit": "mg"}], "solution": [{"name": "H2O/MeOH", "amount": "10:2", "unit": ""}], "pressure": "", "temperature": "130\u00b0C", "time": "4 days", "heating rate": "", "cooling rate": ""}], "yield": "47.6%"}, {"meta": {"name": "{Cd(ADA)\u00ad(px2ampy)0.5}n", "symbol": "2", "chemical formula": "C23H27CdN2O4"}, "processes": [{"synthesis method": "chemical synthesis", "precursor": [{"name": "CdCl2\u00b7H2O", "amount": "59.5", "unit": "mg"}, {"name": "H2ADA", "amount": "63.3", "unit": "mg"}, {"name": "px2ampy", "amount": "72.5", "unit": "mg"}], "solution": [{"name": "H2O", "amount": "", "unit": ""}], "pressure": "", "temperature": "", "time": ""}], "yield": "59%"}, {"meta": {"name": "{Co2(IPTA)2\u00ad(px2ampy)}n", "symbol": "3", "chemical formula": "C34H26Co2N4O8"}, "processes": [{"synthesis method": "chemical synthesis", "precursor": [{"name": "CoCl2\u00b76H2O", "amount": "59.5", "unit": "mg"}, {"name": "H2IPTA", "amount": "41.5", "unit": "mg"}, {"name": "px2ampy", "amount": "72.5", "unit": "mg"}], "solution": [{"name": "H2O/MeOH", "amount": "10:2", "unit": ""}], "pressure": "", "temperature": "130\u00b0C", "time": "4 days", "heating rate": "", "cooling rate": ""}], "yield": "45%"}, {"meta": {"name": "{Mn(IPTA)\u00ad(px3ampy)}n", "symbol": "4", "chemical formula": "C26H19MnN4O4"}, "processes": [{"synthesis method": "chemical synthesis", "precursor": [{"name": "Mn(OAc)2\u00b74H2O", "amount": "61.25", "unit": "mg"}, {"name": "H2IPTA", "amount": "41.5", "unit": "mg"}, {"name": "px3ampy", "amount": "72.5", "unit": "mg"}], "solution": [{"name": "", "amount": "", "unit": ""}], "pressure": "", "temperature": "", "time": ""}], "yield": "60%"}], "include_properties": ["chemical_synthesis", "pH_adjustment"]}]
