Repository: Yeonghun1675/L2M3

<div align="center">
<h1> ⛏L2M3: Large Language Models Material Miner </h1> 
</div>

## Summary
L2M3 is designed to efficiently gather experimental Metal-Organic Framework (MOF) data from scientific literature, addressing the challenge of accessing hard-to-find data and enhancing the quality of information available for machine learning in materials science. By utilizing a chain of advanced Large Language Models (LLMs), we developed a systematic method for extracting and organizing MOF data into a structured, usable format. Our approach has successfully compiled data from over 40,000 research articles, creating a comprehensive, ready-to-use dataset.

File: synthesis/800_application/synthesis_cg500459v.json
[{"idx": "13, 14, 15, 16, 17, 18", "type": "text", "classification": "synthesis condition", "content": "<title>Synthesis of <bold>[Co(DMPMB)]</bold>\n</title><p>H<sub>2</sub>DMPMB (0.111 g, 0.30 mmol)\nwas dissolved in 15 mL of dimethylformamide\nin a high-pressure glass tube; Co(NO<sub>3</sub>)<sub>2</sub>\u00b76H<sub>2</sub>O (0.087 g, 0.30 mmol) was then added. The violet suspension\nformed was left under stirring at 130 \u00b0C for 24 h. The violet\nprecipitate obtained was filtered off, washed twice with methanol,\nand then dried <italic toggle=\"yes\">in vacuo</italic>. Yield: 88%. <bold>[Co(DMPMB)]</bold> is insoluble in alcohols, dimethyl sulfoxide, acetone, acetonitrile,\ndimethylformamide, and water. IR (cm<sup>\u20131</sup>): 3100\u20133000(vw)\n\u03bd(C\u2013H<sub>aromatic</sub>), 3000\u20132800(m) \u03bd(CH<sub>3</sub>, CH<sub>2</sub>), 1504(s) \u03bd(C\ue5fbC+C\ue5fbN).\nElemental analysis calc. for C<sub>24</sub>H<sub>24</sub>CoN<sub>4</sub> (FW = 427.41 g/mol): C, 67.44; H, 5.66; N, 13.11%. Found: C, 67.02;\nH, 5.63; N, 12.65%. Alternatively, compound <bold>[Co(DMPMB)]</bold> could be obtained by using cobalt(II) acetate as the source of metal\nions.</p><title>Synthesis of <bold>[Zn(DMPMB)]</bold>\n</title><p>H<sub>2</sub>DMPMB (0.111 g, 0.30 mmol) was dissolved in 15 mL of dimethylformamide\nin a high-pressure glass tube; then, Zn(NO<sub>3</sub>)<sub>2</sub>\u00b76H<sub>2</sub>O (0.089 g, 0.30 mmol) was added. The white suspension\nformed was left under stirring at 130 \u00b0C for 24 h. The white\nprecipitate obtained was filtered off, washed twice with methanol,\nand then dried <italic toggle=\"yes\">in vacuo</italic>. Yield: 75%. <bold>1</bold> is insoluble in alcohols, dimethyl sulfoxide, acetone, acetonitrile,\ndimethylformamide and water. IR (cm<sup>\u20131</sup>): 3100\u20133000(vw)\n\u03bd(C\u2013H<sub>aromatic</sub>), 3000\u20132800(m) \u03bd(CH<sub>3</sub>, CH<sub>2</sub>), 1508(s) \u03bd(C\ue5fbC+C\ue5fbN).\nElemental analysis calc. for C<sub>24</sub>H<sub>24</sub>N<sub>4</sub>Zn (FW = 433.86 g/mol): C, 66.44; H, 5.58; N, 12.91%. Found: C, 65.93;\nH, 5.58; N, 12.70%. Alternatively, compound <bold>[Zn(DMPMB)]</bold> could be obtained by using zinc(II) acetate as the source of metal\nions.</p><title>Synthesis of <bold>[Cd(DMPMB)]</bold>\n</title><p>H<sub>2</sub>DMPMB (0.111 g, 0.30 mmol) was dissolved in 15 mL of dimethylformamide\nin a high-pressure glass tube; Cd(NO<sub>3</sub>)<sub>2</sub>\u00b74H<sub>2</sub>O (0.092 g, 0.30 mmol) was then added, and the suspension\nwas stirred at 130 \u00b0C for 24 h. The white precipitate obtained\nwas filtered off, washed twice with methanol, and then dried <italic toggle=\"yes\">in vacuo</italic>. Yield: 85%. <bold>[Cd(DMPMB)]</bold> is insoluble\nin alcohols, dimethyl sulfoxide, acetone, acetonitrile, dimethylformamide\nand water. IR (cm<sup>\u20131</sup>): 3100\u20133000(vw) \u03bd(C\u2013H<sub>aromatic</sub>), 3000\u20132800(m) \u03bd(CH<sub>3</sub>, CH<sub>2</sub>), 1504(s) \u03bd(C\ue5fbC+C\ue5fbN). Elemental analysis\ncalc. for C<sub>24</sub>H<sub>24</sub>CdN<sub>4</sub> (FW = 480.89\ng/mol): C, 59.94; H, 5.03; N, 11.65%. Found: C, 59.56; H, 4.99; N,\n11.40%. Alternatively, compound <bold>[Cd(DMPMB)]</bold> could be\nobtained by using cadmium(II) acetate as the source of metal ions.</p><title>Synthesis of <bold>[Cu</bold>\n<sub>\n<bold>2</bold>\n</sub>\n<bold>(DMPMB)]</bold>\n</title><p>H<sub>2</sub>DMPMB (0.111 g, 0.30 mmol)\nwas dissolved in 15 mL of dimethylformamide in a high-pressure glass\ntube; Cu(NO<sub>3</sub>)<sub>2</sub>\u00b72.5H<sub>2</sub>O (0.070\ng, 0.30 mmol) was then added. A green suspension was immediately formed,\nwhich was left under stirring at 130 \u00b0C for 24 h. The color of\nthe suspension turned progressively from green to white. The white\nprecipitate formed was filtered off, washed twice with methanol, and\nthen dried <italic toggle=\"yes\">in vacuo</italic>. Yield: 65%. <bold>[Cu</bold>\n<sub>\n<bold>2</bold>\n</sub>\n<bold>(DMPMB)]</bold> is insoluble in alcohols,\ndimethyl sulfoxide, acetone, acetonitrile, dimethylformamide and water.\nIR (cm<sup>\u20131</sup>): 3100\u20133000(vw) \u03bd(C\u2013H<sub>aromatic</sub>), 3000\u20132800(m) \u03bd(CH<sub>3</sub>, CH<sub>2</sub>), 1510(s) \u03bd(C\ue5fbC+C\ue5fbN). Elemental analysis\ncalc. for C<sub>24</sub>H<sub>24</sub>Cu<sub>2</sub>N<sub>4</sub> (FW\n= 495.57 g/mol): C, 58.17; H, 4.88; N, 11.31%. Found: C, 58.01; H,\n4.91; N, 10.94%. Alternatively, compound <bold>[Cu</bold>\n<sub>\n<bold>2</bold>\n</sub>\n<bold>(DMPMB)]</bold> could be obtained by using copper(II)\nacetate as the source of metal ions.</p><title>Synthesis of <bold>[Ag</bold>\n<sub>\n<bold>2</bold>\n</sub>\n<bold>(DMPMB)]</bold>\n</title><p>H<sub>2</sub>DMPMB (92.6 mg, 0.25 mmol)\nwas dissolved in 30 mL of methanol; separately, AgCl (71.75 mg, 0.50\nmmol) was dissolved in 30 mL of an aqueous solution of ammonia (30%)\nunder gentle warming; the resulting limpid solution was added to the\nfirst one by means of a dropping funnel. The white suspension that\nwas immediately formed was left under stirring at room temperature\nfor 2 h. Then, the white precipitate was filtered off, washed twice\nwith methanol, and dried <italic toggle=\"yes\">in vacuo</italic>. Yield: 69%. <bold>[Ag</bold>\n<sub>\n<bold>2</bold>\n</sub>\n<bold>(DMPMB)]</bold> is insoluble\nin alcohols, dimethyl sulfoxide, acetone, acetonitrile, dimethylformamide,\nand water. IR (cm<sup>\u20131</sup>): 3100\u20133000(vw) \u03bd(C\u2013H<sub>aromatic</sub>), 3000\u20132800(m) \u03bd(CH<sub>3</sub>, CH<sub>2</sub>), 1498(s) \u03bd(C\ue5fbC+C\ue5fbN). Elemental analysis\ncalc. for C<sub>24</sub>H<sub>24</sub>Ag<sub>2</sub>N<sub>4</sub> (FW\n= 584.22 g/mol): C, 49.34; H, 4.14; N, 9.59%. Found: C, 49.78; H,\n4.35; N, 9.92%.</p><p>Alternatively, compound <bold>[Ag</bold>\n<sub>\n<bold>2</bold>\n</sub>\n<bold>(DMPMB)]</bold> could be obtained through\nthe addition of a hot water solution (10 mL) of silver(I) acetate\n(0.084 g, 0.50 mol) to a methanolic solution (20 mL) containing the\nligand (0.093 g, 0.25 mol); after 2 h of stirring at room temperature,\nthe addition of solid ammonium acetate (0.077 g, 1.00 mol) afforded <bold>[Ag</bold>\n<sub>\n<bold>2</bold>\n</sub>\n<bold>(DMPMB)]</bold> as a white\nprecipitate.</p>", "clean_text": "Synthesis of [Co(DMPMB)] \n\nH2DMPMB (0.111 g, 0.30 mmol) was dissolved in 15 mL of dimethylformamide in a high-pressure glass tube; Co(NO3)2\u22c56H2O (0.087 g, 0.30 mmol) was then added. The violet suspension formed was left under stirring at 130 \u00b0C for 24 h. The violet precipitate obtained was filtered off, washed twice with methanol, and then dried in vacuo. Yield: 88%. [Co(DMPMB)] is insoluble in alcohols, dimethyl sulfoxide, acetone, acetonitrile, dimethylformamide, and water. IR (cm-1): 3100-3000(vw) \u03bd(C-Haromatic), 3000-2800(m) \u03bd(CH3, CH2), 1504(s) \u03bd(C\ue5fbC+C\ue5fbN). Elemental analysis calc. for C24H24CoN4 (FW = 427.41 g/mol): C, 67.44; H, 5.66; N, 13.11%. Found: C, 67.02; H, 5.63; N, 12.65%. Alternatively, compound [Co(DMPMB)] could be obtained by using cobalt(II) acetate as the source of metal ions.\n\nSynthesis of [Zn(DMPMB)] \n\nH2DMPMB (0.111 g, 0.30 mmol) was dissolved in 15 mL of dimethylformamide in a high-pressure glass tube; then, Zn(NO3)2\u22c56H2O (0.089 g, 0.30 mmol) was added. The white suspension formed was left under stirring at 130 \u00b0C for 24 h. The white precipitate obtained was filtered off, washed twice with methanol, and then dried in vacuo. Yield: 75%. 1 is insoluble in alcohols, dimethyl sulfoxide, acetone, acetonitrile, dimethylformamide and water. IR (cm-1): 3100-3000(vw) \u03bd(C-Haromatic), 3000-2800(m) \u03bd(CH3, CH2), 1508(s) \u03bd(C\ue5fbC+C\ue5fbN). Elemental analysis calc. for C24H24N4Zn (FW = 433.86 g/mol): C, 66.44; H, 5.58; N, 12.91%. Found: C, 65.93; H, 5.58; N, 12.70%. Alternatively, compound [Zn(DMPMB)] could be obtained by using zinc(II) acetate as the source of metal ions.\n\nSynthesis of [Cd(DMPMB)] \n\nH2DMPMB (0.111 g, 0.30 mmol) was dissolved in 15 mL of dimethylformamide in a high-pressure glass tube; Cd(NO3)2\u22c54H2O (0.092 g, 0.30 mmol) was then added, and the suspension was stirred at 130 \u00b0C for 24 h. The white precipitate obtained was filtered off, washed twice with methanol, and then dried in vacuo. Yield: 85%. [Cd(DMPMB)] is insoluble in alcohols, dimethyl sulfoxide, acetone, acetonitrile, dimethylformamide and water. IR (cm-1): 3100-3000(vw) \u03bd(C-Haromatic), 3000-2800(m) \u03bd(CH3, CH2), 1504(s) \u03bd(C\ue5fbC+C\ue5fbN). Elemental analysis calc. for C24H24CdN4 (FW = 480.89 g/mol): C, 59.94; H, 5.03; N, 11.65%. Found: C, 59.56; H, 4.99; N, 11.40%. Alternatively, compound [Cd(DMPMB)] could be obtained by using cadmium(II) acetate as the source of metal ions.\n\nSynthesis of [Cu  2  (DMPMB)] \n\nH2DMPMB (0.111 g, 0.30 mmol) was dissolved in 15 mL of dimethylformamide in a high-pressure glass tube; Cu(NO3)2\u22c52.5H2O (0.070 g, 0.30 mmol) was then added. A green suspension was immediately formed, which was left under stirring at 130 \u00b0C for 24 h. The color of the suspension turned progressively from green to white. The white precipitate formed was filtered off, washed twice with methanol, and then dried in vacuo. Yield: 65%. [Cu  2  (DMPMB)] is insoluble in alcohols, dimethyl sulfoxide, acetone, acetonitrile, dimethylformamide and water. IR (cm-1): 3100-3000(vw) \u03bd(C-Haromatic), 3000-2800(m) \u03bd(CH3, CH2), 1510(s) \u03bd(C\ue5fbC+C\ue5fbN). Elemental analysis calc. for C24H24Cu2N4 (FW = 495.57 g/mol): C, 58.17; H, 4.88; N, 11.31%. Found: C, 58.01; H, 4.91; N, 10.94%. Alternatively, compound [Cu  2  (DMPMB)] could be obtained by using copper(II) acetate as the source of metal ions.\n\nSynthesis of [Ag  2  (DMPMB)] \n\nH2DMPMB (92.6 mg, 0.25 mmol) was dissolved in 30 mL of methanol; separately, AgCl (71.75 mg, 0.50 mmol) was dissolved in 30 mL of an aqueous solution of ammonia (30%) under gentle warming; the resulting limpid solution was added to the first one by means of a dropping funnel. The white suspension that was immediately formed was left under stirring at room temperature for 2 h. Then, the white precipitate was filtered off, washed twice with methanol, and dried in vacuo. Yield: 69%. [Ag  2  (DMPMB)] is insoluble in alcohols, dimethyl sulfoxide, acetone, acetonitrile, dimethylformamide, and water. IR (cm-1): 3100-3000(vw) \u03bd(C-Haromatic), 3000-2800(m) \u03bd(CH3, CH2), 1498(s) \u03bd(C\ue5fbC+C\ue5fbN). Elemental analysis calc. for C24H24Ag2N4 (FW = 584.22 g/mol): C, 49.34; H, 4.14; N, 9.59%. Found: C, 49.78; H, 4.35; N, 9.92%.\n\nAlternatively, compound [Ag  2  (DMPMB)] could be obtained through the addition of a hot water solution (10 mL) of silver(I) acetate (0.084 g, 0.50 mol) to a methanolic solution (20 mL) containing the ligand (0.093 g, 0.25 mol); after 2 h of stirring at room temperature, the addition of solid ammonium acetate (0.077 g, 1.00 mol) afforded [Ag  2  (DMPMB)] as a white precipitate.", "data": [{"meta": {"name": "[Co(DMPMB)]", "symbol": "", "chemical formula": "C24H24CoN4"}, "processes": [{"synthesis method": "chemical synthesis", "precursor": [{"name": "H2DMPMB", "amount": "0.111", "unit": "g"}], "solution": [{"name": "dimethylformamide", "amount": "15", "unit": "mL"}], "pressure": "", "temperature": "130\u00b0C", "time": "24 h"}, {"synthesis method": "filtration", "time": "", "atmosphere": "", "pressure": ""}, {"synthesis method": "washing", "washing solution": "methanol", "amount": "twice"}, {"synthesis method": "drying", "pressure": "", "temperature": "", "atmosphere": "vacuo", "time": ""}], "yield": "88%"}, {"meta": {"name": "[Zn(DMPMB)]", "symbol": "1", "chemical formula": "C24H24N4Zn"}, "processes": [{"synthesis method": "chemical synthesis", "precursor": [{"name": "H2DMPMB", "amount": "0.111", "unit": "g"}], "solution": [{"name": "dimethylformamide", "amount": "15", "unit": "mL"}], "pressure": "", "temperature": "130\u00b0C", "time": "24 h"}, {"synthesis method": "filtration", "time": "", "atmosphere": "", "pressure": ""}, {"synthesis method": "washing", "washing solution": "methanol", "amount": "twice"}, {"synthesis method": "drying", "pressure": "", "temperature": "", "atmosphere": "vacuo", "time": ""}], "yield": "75%"}, {"meta": {"name": "[Cd(DMPMB)]", "symbol": "", "chemical formula": "C24H24CdN4"}, "processes": [{"synthesis method": "chemical synthesis", "precursor": [{"name": "H2DMPMB", "amount": "0.111", "unit": "g"}], "solution": [{"name": "dimethylformamide", "amount": "15", "unit": "mL"}], "pressure": "", "temperature": "130\u00b0C", "time": "24 h"}, {"synthesis method": "filtration", "time": "", "atmosphere": "", "pressure": ""}, {"synthesis method": "washing", "washing solution": "methanol", "amount": "twice"}, {"synthesis method": "drying", "pressure": "", "temperature": "", "atmosphere": "vacuo", "time": ""}], "yield": "85%"}, {"meta": {"name": "[Cu2(DMPMB)]", "symbol": "", "chemical formula": "C24H24Cu2N4"}, "processes": [{"synthesis method": "chemical synthesis", "precursor": [{"name": "H2DMPMB", "amount": "0.111", "unit": "g"}], "solution": [{"name": "dimethylformamide", "amount": "15", "unit": "mL"}], "pressure": "", "temperature": "130\u00b0C", "time": "24 h"}, {"synthesis method": "filtration", "time": "", "atmosphere": "", "pressure": ""}, {"synthesis method": "washing", "washing solution": "methanol", "amount": "twice"}, {"synthesis method": "drying", "pressure": "", "temperature": "", "atmosphere": "vacuo", "time": ""}], "yield": "65%"}, {"meta": {"name": "[Ag2(DMPMB)]", "symbol": "", "chemical formula": "C24H24Ag2N4"}, "processes": [{"synthesis method": "chemical synthesis", "precursor": [{"name": "H2DMPMB", "amount": "92.6", "unit": "mg"}, {"name": "AgCl", "amount": "71.75", "unit": "mg"}], "solution": [{"name": "methanol", "amount": "30", "unit": "mL"}, {"name": "aqueous solution of ammonia (30%)", "amount": "30", "unit": "mL"}], "pressure": "", "temperature": "", "time": "2 h"}, {"synthesis method": "filtration", "time": "", "atmosphere": "", "pressure": ""}, {"synthesis method": "washing", "washing solution": "methanol", "amount": "twice"}, {"synthesis method": "drying", "pressure": "", "temperature": "", "atmosphere": "vacuo", "time": ""}], "yield": "69%"}], "include_properties": ["chemical_synthesis", "filtration", "washing", "drying"]}]

File: synthesis/800_application/synthesis_cg5016093.json
[{"idx": 6, "type": "text", "classification": "synthesis condition", "content": "<title>Synthesis\nof Compound <bold>1</bold>\n</title><p>A mixture of Zn(NO<sub>3</sub>)<sub>2</sub>\u00b76H<sub>2</sub>O (48.0 mg, 0.160 mmol), 4-H<sub>2</sub>pca (14.0 mg, 0.120 mmol), and Hade (13.0 mg, 0.100 mmol)\nwas dissolved in DMF/H<sub>2</sub>O (10 mL, 9:1, v/v) in a screw-capped\nvial and heated to 120 \u00b0C for 14 days. The resulting block shaped\nsingle crystals were washed with DMF several times. Elemental analysis\nCalcd For Zn<sub>5</sub>C<sub>35</sub>N<sub>21</sub>H<sub>47</sub>O<sub>16</sub>: C, 31.25; H, 3.50; N, 18.75. Found: C, 30.11; H,\n3.88; N: 17.12.</p>", "clean_text": "Synthesis of Compound 1 \n\nA mixture of Zn(NO3)2\u22c56H2O (48.0 mg, 0.160 mmol), 4-H2pca (14.0 mg, 0.120 mmol), and Hade (13.0 mg, 0.100 mmol) was dissolved in DMF/H2O (10 mL, 9:1, v/v) in a screw-capped vial and heated to 120 \u00b0C for 14 days. The resulting block shaped single crystals were washed with DMF several times. Elemental analysis Calcd For Zn5C35N21H47O16: C, 31.25; H, 3.50; N, 18.75. Found: C, 30.11; H, 3.88; N: 17.12.", "data": [{"meta": {"name": "Compound 1", "symbol": "1", "chemical formula": "Zn5C35N21H47O16"}, "processes": [{"synthesis method": "chemical synthesis", "precursor": [{"name": "Zn(NO3)2\u00b76H2O", "amount": "48.0", "unit": "mg"}, {"name": "4-H2pca", "amount": "14.0", "unit": "mg"}, {"name": "Hade", "amount": "13.0", "unit": "mg"}], "solution": [{"name": "DMF/H2O", "amount": "10", "unit": "mL", "ratio": "9:1 v/v"}], "pressure": "", "temperature": "120\u00b0C", "time": "14 days"}, {"synthesis method": "washing", "washing solution": "DMF", "amount": "several times"}]}], "include_properties": ["solvothermal_synthesis", "washing"]}]

File: synthesis/800_application/synthesis_cg7b00131.json
[{"idx": "6, 7", "type": "text", "classification": "synthesis condition", "content": "<title>Synthesis of Zn<sub>2</sub>(L)\u00ad(H<sub>2</sub>O)\u00ad(DMA)\u00b7DMA\n(MOF-<bold>1</bold>)</title><p>H<sub>4</sub>L (0.01 g, 0.013 mmol)\nand Zn\u00ad(NO<sub>3</sub>)<sub>2</sub>\u00b76H<sub>2</sub>O (0.029 g,\n0.1 mmol) were placed in a 20 mL Pyrex vial containing 4.2 mL of <italic>N</italic>,<italic>N</italic>\u2032-dimethylacetamide (DMA). The\nmixture was first stirred under sonication for 10 min, and then 4.2\nmL of water and 2 \u03bcL tetrafluoroboric acid were added. The sealed\nvial was then moved to an oven and heated at 80 \u00b0C for 48 h.\nColorless block crystals of MOF-<bold>1</bold> were filtrated and\nthen washed with DMA, and dried in air (yield: 48% based on H<sub>4</sub>L). Elemental analysis of MOF-<bold>1</bold>, Calculated (%):\nH 4.66, C 64.40, N 2.59; found: H 4.32, C 64.49, N 2.08. IR (KBr,\ncm<sup>\u20131</sup>): 3035 (w), 2916 (w), 1683 (s), 1603 (m), 1395\n(s), 1306 (w), 1263 (m), 1174 (w), 1104 (w), 1016 (m), 857 (m), 770\n(s), 698 (m), 570 (w).</p><title>Synthesis of Zn<sub>2</sub>(H<sub>2</sub>L)<sub>2</sub>(Bpy)<sub>2</sub>(H<sub>2</sub>O)<sub>3</sub>\u00b7H<sub>2</sub>O (MOF-<bold>2</bold>)</title><p>H<sub>4</sub>L (0.01 g, 0.013\nmmol), Zn\u00ad(NO<sub>3</sub>)<sub>2</sub>\u00b76H<sub>2</sub>O (0.029\ng, 0.1 mmol), and\n4,4\u2032-bipyridine (0.008 g, 0.051 mmol) were placed in a 20 mL\nPyrex vial containing 4.5 mL of DMA. The mixture was first stirred\nunder sonication for 10 min, then 4.5 mL of water and 2 \u03bcL of\ntetrafluoroboric acid were added. The sealed vial was then moved to\nan oven and heated at 65 \u00b0C for 48 h. Colorless block crystals\nof MOF-<bold>2</bold> were filtrated and washed with DMA, and drying\nin air (yield: 67% based on H<sub>4</sub>L). Elemental analysis of\nMOF-<bold>2</bold>, Calculated: H 4.41, C 70.14, N 2.73; found: H\n4.39, C 69.94, N 3.08. IR (KBr, cm<sup>\u20131</sup>): 3103 (w),\n2949 (w), 2788 (w), 2613 (w), 2485 (w), 1681 (s), 1601 (m), 1586 (w),\n1395 (s), 1263 (m), 1174 (w), 1104 (w), 1016 (w), 875 (w), 770 (m),\n748 (m), 698 (m), 634 (w), 570 (w), 517 (m), 504\u00ad(m).</p>", "clean_text": "Synthesis of Zn2(L)(H2O)(DMA)\u22c5DMA (MOF-1)\n\nH4L (0.01 g, 0.013 mmol) and Zn(NO3)2\u22c56H2O (0.029 g, 0.1 mmol) were placed in a 20 mL Pyrex vial containing 4.2 mL of N,N'-dimethylacetamide (DMA). The mixture was first stirred under sonication for 10 min, and then 4.2 mL of water and 2 \u03bcL tetrafluoroboric acid were added. The sealed vial was then moved to an oven and heated at 80 \u00b0C for 48 h. Colorless block crystals of MOF-1 were filtrated and then washed with DMA, and dried in air (yield: 48% based on H4L). Elemental analysis of MOF-1, Calculated (%): H 4.66, C 64.40, N 2.59; found: H 4.32, C 64.49, N 2.08. IR (KBr, cm-1): 3035 (w), 2916 (w), 1683 (s), 1603 (m), 1395 (s), 1306 (w), 1263 (m), 1174 (w), 1104 (w), 1016 (m), 857 (m), 770 (s), 698 (m), 570 (w).\n\nSynthesis of Zn2(H2L)2(Bpy)2(H2O)3\u22c5H2O (MOF-2)\n\nH4L (0.01 g, 0.013 mmol), Zn(NO3)2\u22c56H2O (0.029 g, 0.1 mmol), and 4,4'-bipyridine (0.008 g, 0.051 mmol) were placed in a 20 mL Pyrex vial containing 4.5 mL of DMA. The mixture was first stirred under sonication for 10 min, then 4.5 mL of water and 2 \u03bcL of tetrafluoroboric acid were added. The sealed vial was then moved to an oven and heated at 65 \u00b0C for 48 h. Colorless block crystals of MOF-2 were filtrated and washed with DMA, and drying in air (yield: 67% based on H4L). Elemental analysis of MOF-2, Calculated: H 4.41, C 70.14, N 2.73; found: H 4.39, C 69.94, N 3.08. IR (KBr, cm-1): 3103 (w), 2949 (w), 2788 (w), 2613 (w), 2485 (w), 1681 (s), 1601 (m), 1586 (w), 1395 (s), 1263 (m), 1174 (w), 1104 (w), 1016 (w), 875 (w), 770 (m), 748 (m), 698 (m), 634 (w), 570 (w), 517 (m), 504(m).", "data": [[[{"meta": {"name": "Zn2(L)\u00ad(H2O)\u00ad(DMA)\u00b7DMA (MOF-1)", "symbol": "1", "chemical formula": "Unknown"}, "processes": [{"synthesis method": "sonication", "composition": "H4L (0.01 g, 0.013 mmol), Zn\u00ad(NO3)2\u00b76H2O (0.029 g, 0.1 mmol)", "solvent": "N,N\u2032-dimethylacetamide (DMA)", "temperature": "80 \u00b0C", "time": "48 h", "type": ""}, {"synthesis method": "filtration", "time": "", "atmosphere": "", "pressure": ""}, {"synthesis method": "washing", "washing solution": "DMA", "amount": ""}, {"synthesis method": "drying", "pressure": "", "temperature": "", "atmosphere": "air", "time": ""}], "yield": "48%"}], [{"meta": {"name": "Zn2(H2L)2(Bpy)2(H2O)3\u00b7H2O (MOF-2)", "symbol": "2", "chemical formula": "Unknown"}, "processes": [{"synthesis method": "sonication", "composition": "H4L (0.01 g, 0.013 mmol), Zn\u00ad(NO3)2\u00b76H2O (0.029 g, 0.1 mmol), 4,4\u2032-bipyridine (0.008 g, 0.051 mmol)", "solvent": "N,N\u2032-dimethylacetamide (DMA)", "temperature": "65 \u00b0C", "time": "48 h", "type": ""}, {"synthesis method": "filtration", "time": "", "atmosphere": "", "pressure": ""}, {"synthesis method": "washing", "washing solution": "DMA", "amount": ""}, {"synthesis method": "drying", "pressure": "", "temperature": "", "atmosphere": "air", "time": ""}], "yield": "67%"}]]], "include_properties": ["solvothermal_synthesis", "sonication", "filtration", "washing", "drying"]}]

File: synthesis/800_application/synthesis_cg7b00378.json
[{"idx": "26, 29", "type": "text", "classification": "synthesis condition", "content": "<title>MIL-88B\u00ad(Fe)</title><p>The first attempted\nexperiments for the formation of 3D MOFs in scCO<sub>2</sub> were\ndirected to the crystallization of the MIL-88B\u00ad(Fe) phase by reacting\nFe\u00ad(NO<sub>3</sub>)<sub>3</sub> and the dicarboxylate H<sub>2</sub>bdc (). The\nreaction was performed at 20 MPa and 333 K and required the addition\nof a 2% v/v of dioxane (). Moreover, an intensive cleaning step with ethanol to eliminate\nresidual reagents contaminating the final product was necessary. Under\nsolvothermal conditions, MIL-88B solids with general formula (M<sup>3+</sup>)<sub>3</sub>OX\u00ad(solvent)<sub>2</sub>(\u2212O<sub>2</sub>C\u2013R\u2013CO<sub>2</sub>\u2212)<sub>3</sub>]\u00b7<italic>n</italic>H<sub>2</sub>O\u00b7MeOH (M = Fe<sup>3+</sup> or Cr<sup>3+</sup>; X = F<sup>\u2013</sup>, OH<sup>\u2013</sup>, Cl<sup>\u2013</sup>, or <sup>\u2013</sup>O<sub>2</sub>C\u2013CH<sub>3</sub>), have been synthesized. These structures are\ntypical examples of highly flexible MOFs in which the unit cell volume\nundergoes a reversible expansion from the closed (dehydrated) to the\nopen (fully solvated) forms, with enormous changes in the volume of\nthe unit cell. The XRD pattern of the precipitated sample was in agreement\nwith the profile reported for the MIL-88B\u00ad(Cr) phase in ref  (a). The elemental analysis indicated the\nprobable precipitation in scCO<sub>2</sub> of a compound with the\ngeneral formula [Fe<sub>3</sub>O\u00ad(H<sub>2</sub>O)<sub>2</sub>OH\u00ad(bdc)<sub>3</sub>]. However, the end product was highly contaminated with residual\nFe\u00ad(NO<sub>3</sub>)<sub>3</sub> reagent and contained noticeable amounts\nof water. As expected, N<sub>2</sub> adsorption gave a low surface\narea value for this compound on the order of 60 m<sup>2</sup>\u00b7g<sup>\u20131</sup> due to the closed-pore characteristics of the dry\nstructure. SEM images showed spindle-shaped elongated crystals of\n0.5\u20132 \u03bcm (), morphology similar to that observed for microwave-assisted\nsolvothermally precipitated MIL-88B\u00ad(Fe) crystals.\n</p><title>ZIF-8</title><p>In a second series of experiments,\nZIF-8, with formulas [Zn\u00ad(2-mim)<sub>2</sub>] (2-mim = methylimidazole)\nand sodalite topology, was synthesized in pure scCO<sub>2</sub> from\nZn\u00ad(acac)<sub>2</sub> and H2-mim (). ZIF-8 is currently one of the most extensively investigated\nzeolitic imidazole frameworks (ZIFs), a subclass of MOFs. Using scCO<sub>2</sub> as the exclusive synthesis\nmedium, the straight precipitation of an empty-pore ZIF-8 nanopowder\nwas successfully achieved in a 10 h run at 333 K (), as shown by the agreement\nbetween the XRD patterns of the synthesized and published single crystal\ndata (b). However, the development of an extra peak at\n2\u03b8 = 11.1\u00b0 indicates the simultaneous formation of ZIF-8\nand the kinetically favored phase described as ZIF-L. Under similar experimental conditions, to precipitate pure\nZIF-8, the temperature must be decreased to 313 K in the 10 h run\n(b). The reversible\ntype I isotherm was recorded for these samples. The micropore surface\narea of the as-synthesized sample at 313 K was on the order of 1200\nm<sup>2</sup>\u00b7g<sup>\u20131</sup>, comparable to the reported\nvalue in the literature for conventionally precipitated products. In the supercritical procedure, from the two used reagents, only\nZn\u00ad(acac)<sub>2</sub> had a significant solubility in scCO<sub>2</sub>. However, the reaction with 2-Hmim took place with a high yield,\neven at the soft conditions of 313 K. Previous studies have shown\nthat the formation of ZIF-8 crystals occurs through tetranuclear and\nrelated oligomeric Zn<sup>2+</sup> species, in which the cations are\nbridged by 2-mim ligands. Therefore,\none possible explanation for the mechanism occurring in scCO<sub>2</sub> is that the reaction goes through the formation of low molecular\nweight soluble species involving both reagents, which assembled to\nform the intermediate kinetic amorphous phase. Indeed, this low degree\nof crystallinity was observed in the XRD pattern of a 1 h sample produced\nat 313 K (b).\nThis diffractogram also showed the presence of an intermediate phase\nwith an intense peak at ca. 2\u03b8 = 12\u00b0. SEM analysis indicated\nthat the 1 h sample was mainly constituted by amorphous spherical\nparticles that agglomerate in large units (a). However, a closed view showed the presence\nof some rhombohedral structures with smooth surfaces already developed\n(b), potentially\ncorresponding to the metastable phase observed in the diffractogram\nrecorded at 1 h (b). Further analysis at 10 h indicated the presence of large agglomerates\nof 50\u2013200 \u03bcm (c), surprisingly depicting pores of 2\u20135 \u03bcm\nin diameter, which is a unique morphology described for the first\ntime for this type of crystalline product. These macropores are likely\nformed in a top-down process from the agglomerated mass of crystals\nduring the step of expansion and evacuation of the compressed CO<sub>2</sub> trapped into the ZIF-8 structural pores and in the interparticle\npore volume. Local magnification revealed that the macroscopic assemblies\nwere constituted by cubic primary nanometric particles with crystal\nsizes on the order of 50\u2013200 nm (d). A porous hierarchical microstructure\nis thus obtained, involving structural ZIF-8 micropores together with\nthe described macropores. Such cellular structures have previously\nbeen observed in amorphous polymeric systems prepared using scCO<sub>2</sub>, but they are a novelty for\ncrystalline coordination polymers. Hierarchical meso/microporous structures\nhave been described for other MOFs precipitated in scCO<sub>2</sub> but using complex setups with ionic liquids and/or surfactants.\n</p>", "clean_text": "MIL-88B(Fe)\n\nThe first attempted experiments for the formation of 3D MOFs in scCO2 were directed to the crystallization of the MIL-88B(Fe) phase by reacting Fe(NO3)3 and the dicarboxylate H2bdc (). The reaction was performed at 20 MPa and 333 K and required the addition of a 2% v/v of dioxane (). Moreover, an intensive cleaning step with ethanol to eliminate residual reagents contaminating the final product was necessary. Under solvothermal conditions, MIL-88B solids with general formula (M3+)3OX(solvent)2(-O2C-R-CO2-)3]\u22c5nH2O\u22c5MeOH (M = Fe3+ or Cr3+; X = F-, OH-, Cl-, or -O2C-CH3), have been synthesized. These structures are typical examples of highly flexible MOFs in which the unit cell volume undergoes a reversible expansion from the closed (dehydrated) to the open (fully solvated) forms, with enormous changes in the volume of the unit cell. The XRD pattern of the precipitated sample was in agreement with the profile reported for the MIL-88B(Cr) phase in ref  (a). The elemental analysis indicated the probable precipitation in scCO2 of a compound with the general formula [Fe3O(H2O)2OH(bdc)3]. However, the end product was highly contaminated with residual Fe(NO3)3 reagent and contained noticeable amounts of water. As expected, N2 adsorption gave a low surface area value for this compound on the order of 60 m2\u22c5g-1 due to the closed-pore characteristics of the dry structure. SEM images showed spindle-shaped elongated crystals of 0.5-2 \u03bcm (), morphology similar to that observed for microwave-assisted solvothermally precipitated MIL-88B(Fe) crystals. \n\nZIF-8\n\nIn a second series of experiments, ZIF-8, with formulas [Zn(2-mim)2] (2-mim = methylimidazole) and sodalite topology, was synthesized in pure scCO2 from Zn(acac)2 and H2-mim (). ZIF-8 is currently one of the most extensively investigated zeolitic imidazole frameworks (ZIFs), a subclass of MOFs. Using scCO2 as the exclusive synthesis medium, the straight precipitation of an empty-pore ZIF-8 nanopowder was successfully achieved in a 10 h run at 333 K (), as shown by the agreement between the XRD patterns of the synthesized and published single crystal data (b). However, the development of an extra peak at 2\u03b8 = 11.1\u00b0 indicates the simultaneous formation of ZIF-8 and the kinetically favored phase described as ZIF-L. Under similar experimental conditions, to precipitate pure ZIF-8, the temperature must be decreased to 313 K in the 10 h run (b). The reversible type I isotherm was recorded for these samples. The micropore surface area of the as-synthesized sample at 313 K was on the order of 1200 m2\u22c5g-1, comparable to the reported value in the literature for conventionally precipitated products. In the supercritical procedure, from the two used reagents, only Zn(acac)2 had a significant solubility in scCO2. However, the reaction with 2-Hmim took place with a high yield, even at the soft conditions of 313 K. Previous studies have shown that the formation of ZIF-8 crystals occurs through tetranuclear and related oligomeric Zn2+ species, in which the cations are bridged by 2-mim ligands. Therefore, one possible explanation for the mechanism occurring in scCO2 is that the reaction goes through the formation of low molecular weight soluble species involving both reagents, which assembled to form the intermediate kinetic amorphous phase. Indeed, this low degree of crystallinity was observed in the XRD pattern of a 1 h sample produced at 313 K (b). This diffractogram also showed the presence of an intermediate phase with an intense peak at ca. 2\u03b8 = 12\u00b0. SEM analysis indicated that the 1 h sample was mainly constituted by amorphous spherical particles that agglomerate in large units (a). However, a closed view showed the presence of some rhombohedral structures with smooth surfaces already developed (b), potentially corresponding to the metastable phase observed in the diffractogram recorded at 1 h (b). Further analysis at 10 h indicated the presence of large agglomerates of 50-200 \u03bcm (c), surprisingly depicting pores of 2-5 \u03bcm in diameter, which is a unique morphology described for the first time for this type of crystalline product. These macropores are likely formed in a top-down process from the agglomerated mass of crystals during the step of expansion and evacuation of the compressed CO2 trapped into the ZIF-8 structural pores and in the interparticle pore volume. Local magnification revealed that the macroscopic assemblies were constituted by cubic primary nanometric particles with crystal sizes on the order of 50-200 nm (d). A porous hierarchical microstructure is thus obtained, involving structural ZIF-8 micropores together with the described macropores. Such cellular structures have previously been observed in amorphous polymeric systems prepared using scCO2, but they are a novelty for crystalline coordination polymers. Hierarchical meso/microporous structures have been described for other MOFs precipitated in scCO2 but using complex setups with ionic liquids and/or surfactants. ", "data": [{"meta": {"name": "MIL-88B\u00ad(Fe)", "symbol": "", "chemical formula": ""}, "processes": [{"synthesis method": "chemical synthesis", "precursor": [{"name": "Fe\u00ad(NO3)3", "amount": "", "unit": ""}, {"name": "H2bdc", "amount": "", "unit": ""}], "solution": [{"name": "H2O", "amount": "4", "unit": "mL"}, {"name": "MeOH/H2O solution", "amount": "6:1 v/v", "unit": ""}], "pressure": "20 MPa", "temperature": "333 K", "time": ""}, {"synthesis method": "cleaning", "cleaning solution": "ethanol"}], "yield": ""}, {"meta": {"name": "ZIF-8", "symbol": "", "chemical formula": ""}, "processes": [{"synthesis method": "chemical synthesis", "precursor": [{"name": "Zn\u00ad(acac)2", "amount": "", "unit": ""}, {"name": "H2-mim", "amount": "", "unit": ""}], "solution": [{"name": "scCO2", "amount": "", "unit": ""}], "pressure": "", "temperature": "333 K", "time": "10 h"}, {"synthesis method": "precipitation", "precipitant": "empty-pore ZIF-8 nanopowder"}], "yield": ""}], "include_properties": ["solvothermal_synthesis", "washing"]}]

File: synthesis/800_application/synthesis_cg8b01589.json
[{"idx": "8, 9, 10", "type": "text", "classification": "synthesis condition", "content": "<title>Synthesis</title><title>{[Co<sub>5</sub>(\u03bc<sub>2</sub>-H<sub>2</sub>O)<sub>2</sub>(\u03bc<sub>3</sub>-OH)<sub>2</sub>(bct)<sub>4</sub>(H<sub>2</sub>O)<sub>8</sub>]\u00b74H<sub>2</sub>O}<sub>\n<italic toggle=\"yes\">n</italic>\n</sub> (<bold>1</bold>)</title><p>H<sub>2</sub>bct (15.5 mg), Co\u00ad(NO<sub>3</sub>)<sub>2</sub>\u00b76H<sub>2</sub>O (21.8 mg), and NaOH (1.2\nmg) in DMF/H<sub>2</sub>O (2 mL: 2 mL, DMF = <italic toggle=\"yes\">N</italic>,<italic toggle=\"yes\">N</italic>\u2032-dimethylformamide) were mixed into a glass vial.\nThe mixture was held at 373 K for 48 h and then cooled to 300 at 3\nK h<sup>\u20131</sup>. The violet block crystals with a yield of\nabout 89% (based on H<sub>2</sub>bct) for <bold>1</bold> were obtained\nafter washing with DMF.</p><title>{[Ni<sub>5</sub>(\u03bc<sub>3</sub>-OH)<sub>2</sub>(\u03bc<sub>2</sub>-H<sub>2</sub>O)<sub>2</sub>(bct)<sub>4</sub>(H<sub>2</sub>O)<sub>8</sub>]\u00b74H<sub>2</sub>O}<sub>\n<italic toggle=\"yes\">n</italic>\n</sub> (<bold>2</bold>)</title><p>\n<bold>2</bold> was synthesized\nusing a\nsimilar synthetic method with <bold>1</bold>, and the yield was 84%\nbased on H<sub>2</sub>bct.</p><title>{[Cd<sub>2</sub>(bct)<sub>2</sub>(bipy)]\u00b75H<sub>2</sub>O}<sub>\n<italic toggle=\"yes\">n</italic>\n</sub> (<bold>3</bold>)</title><p>H<sub>2</sub>bct (61.9 mg), Cd\u00ad(NO<sub>3</sub>)<sub>2</sub>\u00b74H<sub>2</sub>O (61.7 mg), bipy (31.2 mg), and triethylamine (TEA, 28 \u03bcL)\nin DMF/H<sub>2</sub>O (2 mL: 10 mL) were mixed into a Teflon-lined\nautoclave. These mixtures were heated at 393 K for 2 days and then\ncooled to 300 at 3 K h<sup>\u20131</sup>. The colorless prismatic\ncrystals had a yield of about 74% (based on H<sub>2</sub>bct) for <bold>3</bold>.</p><title>{[Cd\u00ad(bct)\u00ad(tib)]\u00b7H<sub>2</sub>O\u00b7DMF}<sub>\n<italic toggle=\"yes\">n</italic>\n</sub> (<bold>4</bold>)</title><p>H<sub>2</sub>bct\n(30.9 mg), Cd\u00ad(NO<sub>3</sub>)<sub>2</sub>\u00b74H<sub>2</sub>O (30.8\nmg), and tib (18.5\nmg) in DMF/H<sub>2</sub>O (3 mL: 3 mL) were mixed into a glass vial.\nThe mixture was kept at 373 K for 3 days and then cooled to 300 at\n3 K h<sup>\u20131</sup>. The yellow block crystals had a yield of\nabout 67% (based on H<sub>2</sub>bct) for <bold>4</bold>.</p>", "clean_text": "Synthesis\n\n{[Co5(\u03bc2-H2O)2(\u03bc3-OH)2(bct)4(H2O)8]\u22c54H2O} n  (1)\n\nH2bct (15.5 mg), Co(NO3)2\u22c56H2O (21.8 mg), and NaOH (1.2 mg) in DMF/H2O (2 mL: 2 mL, DMF = N,N'-dimethylformamide) were mixed into a glass vial. The mixture was held at 373 K for 48 h and then cooled to 300 at 3 K h-1. The violet block crystals with a yield of about 89% (based on H2bct) for 1 were obtained after washing with DMF.\n\n{[Ni5(\u03bc3-OH)2(\u03bc2-H2O)2(bct)4(H2O)8]\u22c54H2O} n  (2)\n\n 2 was synthesized using a similar synthetic method with 1, and the yield was 84% based on H2bct.\n\n{[Cd2(bct)2(bipy)]\u22c55H2O} n  (3)\n\nH2bct (61.9 mg), Cd(NO3)2\u22c54H2O (61.7 mg), bipy (31.2 mg), and triethylamine (TEA, 28 \u03bcL) in DMF/H2O (2 mL: 10 mL) were mixed into a Teflon-lined autoclave. These mixtures were heated at 393 K for 2 days and then cooled to 300 at 3 K h-1. The colorless prismatic crystals had a yield of about 74% (based on H2bct) for 3.\n\n{[Cd(bct)(tib)]\u22c5H2O\u22c5DMF} n  (4)\n\nH2bct (30.9 mg), Cd(NO3)2\u22c54H2O (30.8 mg), and tib (18.5 mg) in DMF/H2O (3 mL: 3 mL) were mixed into a glass vial. The mixture was kept at 373 K for 3 days and then cooled to 300 at 3 K h-1. The yellow block crystals had a yield of about 67% (based on H2bct) for 4.", "data": [{"meta": {"name": "[Co5(\u03bc2-H2O)2(\u03bc3-OH)2(bct)4(H2O)8]\u00b74H2O", "symbol": "1", "chemical formula": "unknown"}, "processes": [{"synthesis method": "chemical synthesis", "precursor": [{"name": "H2bct", "amount": "15.5", "unit": "mg"}, {"name": "Co(NO3)2\u00b76H2O", "amount": "21.8", "unit": "mg"}, {"name": "NaOH", "amount": "1.2", "unit": "mg"}], "solution": [{"name": "DMF/H2O", "amount": "2 mL: 2 mL", "unit": ""}], "pressure": "", "temperature": "373 K", "time": "48 h", "heating rate": "3 K h-1", "cooling rate": "3 K h-1"}, {"synthesis method": "washing", "washing solution": "DMF", "amount": ""}], "yield": "89%"}, {"meta": {"name": "[Ni5(\u03bc3-OH)2(\u03bc2-H2O)2(bct)4(H2O)8]\u00b74H2O", "symbol": "2", "chemical formula": "unknown"}, "processes": [{"synthesis method": "chemical synthesis", "precursor": [{"name": "H2bct", "amount": "15.5", "unit": "mg"}, {"name": "Ni(NO3)2\u00b76H2O", "amount": "unknown", "unit": "mg"}], "solution": [{"name": "DMF/H2O", "amount": "2 mL: 2 mL", "unit": ""}], "pressure": "", "temperature": "unknown", "time": "unknown", "heating rate": "unknown", "cooling rate": "unknown"}, {"synthesis method": "washing", "washing solution": "DMF", "amount": ""}], "yield": "84%"}, {"meta": {"name": "[Cd2(bct)2(bipy)]\u00b75H2O", "symbol": "3", "chemical formula": "unknown"}, "processes": [{"synthesis method": "solvothermal synthesis", "precursor": [{"name": "H2bct", "amount": "61.9", "unit": "mg"}, {"name": "Cd(NO3)2\u00b74H2O", "amount": "61.7", "unit": "mg"}, {"name": "bipy", "amount": "31.2", "unit": "mg"}, {"name": "triethylamine (TEA)", "amount": "28", "unit": "\u03bcL"}], "solvent": [{"name": "DMF/H2O", "amount": "2 mL: 10 mL", "unit": ""}], "reducing agent": [{"name": "", "amount": "", "unit": ""}], "surfactant": [{"name": "", "amount": "", "unit": ""}], "pressure": "", "temperature": "393 K", "time": "2 days", "heating rate": "3 K h-1", "cooling rate": "3 K h-1"}], "yield": "74%"}, {"meta": {"name": "[Cd(bct)(tib)]\u00b7H2O\u00b7DMF", "symbol": "4", "chemical formula": "unknown"}, "processes": [{"synthesis method": "chemical synthesis", "precursor": [{"name": "H2bct", "amount": "30.9", "unit": "mg"}, {"name": "Cd(NO3)2\u00b74H2O", "amount": "30.8", "unit": "mg"}, {"name": "tib", "amount": "18.5", "unit": "mg"}], "solution": [{"name": "DMF/H2O", "amount": "3 mL: 3 mL", "unit": ""}], "pressure": "", "temperature": "373 K", "time": "3 days", "heating rate": "3 K h-1", "cooling rate": "3 K h-1"}], "yield": "67%"}], "include_properties": ["chemical_synthesis", "washing"]}]
