Repository: Yeonghun1675/L2M3

<div align="center">
<h1> ⛏L2M3: Large Language Models Material Miner </h1> 
</div>

## Summary
L2M3 is designed to efficiently gather experimental Metal-Organic Framework (MOF) data from scientific literature, addressing the challenge of accessing hard-to-find data and enhancing the quality of information available for machine learning in materials science. By utilizing a chain of advanced Large Language Models (LLMs), we developed a systematic method for extracting and organizing MOF data into a structured, usable format. Our approach has successfully compiled data from over 40,000 research articles, creating a comprehensive, ready-to-use dataset.

File: synthesis/800_application/synthesis_cg9b01480.json
[{"idx": 7, "type": "text", "classification": "synthesis condition", "content": "<title>Preparation of Samples</title><p>A mixture of Mn\u00ad(OAc)<sub>2</sub>\u00b74H<sub>2</sub>O (0.5 mmol, 123 mg), LiNO<sub>3</sub> (0.5 mmol,\n35 mg), H<sub>2</sub>TBIP (1 mmol, 222 mg), and DMF (10 mL) were sealed\nin a 20 mL of Teflon-lined stainless steel vessel. The mixture was\nheated to 160 \u00b0C in 4 h and maintained at 160 \u00b0C for 48\nh, and then cooled slowly to room temperature. Colorless prismatic\ncrystals of <bold>1</bold> were collected (yielding 194 mg, 86% based\non Mn<sup>II</sup>). Anal. calcd. (%) for <bold>1</bold> C<sub>60</sub>H<sub>76</sub>O<sub>20</sub>N<sub>4</sub>Li<sub>2</sub>Mn<sub>3</sub> (1351.97): C 53.30, N 4.14, H 5.67. Found: C 52.82, N 4.03, H 5.71.\nIR (KBr, cm<sup>\u20131</sup>): 3490 w, 2966 m, 2906 vw, 2870 vw,\n1694 w, 1678 w, 1661 vs, 1620 w, 1611 w, 1572 s, 1554 vw, 1460 vw,\n1435 s, 1495 m, 1381 vs, 1311 w, 1274 w, 1184 vw, 914 vw, 869 vw,\n830 w, 822 w, 780 s, 755 m, 731 m, 721 m, 695 w, 677 w, 581 w, 519\nw.</p>", "clean_text": "Preparation of Samples\n\nA mixture of Mn(OAc)2\u22c54H2O (0.5 mmol, 123 mg), LiNO3 (0.5 mmol, 35 mg), H2TBIP (1 mmol, 222 mg), and DMF (10 mL) were sealed in a 20 mL of Teflon-lined stainless steel vessel. The mixture was heated to 160 \u00b0C in 4 h and maintained at 160 \u00b0C for 48 h, and then cooled slowly to room temperature. Colorless prismatic crystals of 1 were collected (yielding 194 mg, 86% based on MnII). Anal. calcd. (%) for 1 C60H76O20N4Li2Mn3 (1351.97): C 53.30, N 4.14, H 5.67. Found: C 52.82, N 4.03, H 5.71. IR (KBr, cm-1): 3490 w, 2966 m, 2906 vw, 2870 vw, 1694 w, 1678 w, 1661 vs, 1620 w, 1611 w, 1572 s, 1554 vw, 1460 vw, 1435 s, 1495 m, 1381 vs, 1311 w, 1274 w, 1184 vw, 914 vw, 869 vw, 830 w, 822 w, 780 s, 755 m, 731 m, 721 m, 695 w, 677 w, 581 w, 519 w.", "data": [{"meta": {"name": "1", "symbol": "", "chemical formula": "C60H76O20N4Li2Mn3"}, "processes": [{"synthesis method": "solvothermal synthesis", "precursor": [{"name": "Mn\u00ad(OAc)2\u00b74H2O", "amount": "123", "unit": "mg"}, {"name": "LiNO3", "amount": "35", "unit": "mg"}, {"name": "H2TBIP", "amount": "222", "unit": "mg"}], "solvent": [{"name": "DMF", "amount": "10", "unit": "mL"}], "pressure": "", "temperature": "160\u00b0C", "time": "48 h", "heating rate": "4 h", "cooling rate": ""}], "yield": "86%"}], "include_properties": ["solvothermal_synthesis"]}]

File: synthesis/800_application/synthesis_cm0c02871.json
[{"idx": "32, 33, 35", "type": "text", "classification": "synthesis condition", "content": "<title>\n<bold>NMOF 1</bold>\n and <bold>2</bold>\n</title><p>A total of 21 mg\nof zirconium oxychloride octahydrate (0.066\nmmol) and 50 mg of benzene dicarboxylic acid (0.30 mmol, 4.5 equiv)\nwere dissolved by sonication in 3 mL and 1 mL of dimethylformamide\n(DMF). Then, both solutions were mixed and 0.35 mL of acetic acid\nwas added. Afterward, the reaction mixture was kept at 90 \u00b0C\nfor 12 h. The synthesis yields a white, colloidal solution. The solvent\nof the solution is exchanged by centrifugation three times with 4\nmL of fresh DMF and three times with 4 mL of ethanol each. Then, 18\nmg of azidododecane-1-amine (0.08 mmol) (synthesis procedure can be\nfound in the <ext-link xlink:href=\"http://pubs.acs.org/doi/suppl/10.1021/acs.chemmater.0c02871/suppl_file/cm0c02871_si_001.pdf\">Supporting Information</ext-link>, Chapter\nS14), 22.3 \u03bcL of <italic>N</italic>,<italic>N</italic>-diisopropylcarbodiimide\n(18 mg, 0.14 mmol), and catalytic amounts of <italic>N</italic>-hydroxysuccinimide\nwere added to 4 mL of the colloidal <bold>NMOF 1</bold> ethanol solution.\nAfter 4 h of stirring at room temperature, the reaction solution was\nexchanged three times replacing it with 4 mL of fresh ethanol each\ntime. In between the centrifugation steps, the <bold>NMOF 2</bold> solution was sonicated for several hours.</p><title>\n<bold>NMOF 3</bold>\n and <bold>4</bold>\n</title><p>A total of 740.4\nmg of Cr\u00ad(NO<sub>3</sub>)<sub>3</sub>\u00b79\nH<sub>2</sub>O (1.85 mmol, 1.0 equiv) and 307.4 mg of benzene dicarboxylic\nacid (1.85 mmol, 1.0 equiv) were dispersed in 10 mL of deionized water\nin a 50 mL microwave tube. After 10 min of stirring at room temperature,\nthe reaction solution was heated with the maximum power to a set temperature\nof 200 \u00b0C. After about 7 min, the temperature reached 190 \u00b0C\nand was kept at that temperature for 1 min. After the reaction mixture\nwas cooled down to room temperature, it was filtered over a Schott\nfilter no. 2 to filter off unreacted benzene dicarboxylic acid. The\ncolloidal green solution of <bold>NMOF 3</bold> was centrifuged and\nthe solution was replaced three times with fresh water (20 mL each)\nand three times with fresh ethanol (20 mL each). A total of 20 mL\nof the green, colloidal <bold>NMOF 3</bold> ethanol solution was mixed\nwith 111.7 \u03bcL of diisoproylcarbodiimide (90 mg, 0.71 mmol),\n180 mg of DAD (0.90 mmol), and catalytic amounts of <italic>N</italic>-hydroxysuccinimide and stirred for 4 h at room temperature. The\nsolvent was exchanged three times after the reaction with 20 mL of\nethanol each. In between the centrifugation, the <bold>NMOF 4</bold> solution was sonicated for several hours.</p><title>Assembly of a 1,8-Nonadiyne Monolayer and CuAAC/Click Reaction</title><p>Hydrogen-terminated Si (Si\u2013H) substrates were placed in\ndegassed 1,8-nonadiyne and left for 12 h at 100 \u00b0C under an argon\natmosphere. After cooling to room temperature, the functionalized\nsurface was rinsed copiously with water and sonicated in hexane and\nDCM for 5 min each. The blow-dried, alkyne-functionalized Si surfaces\nwere reacted with <bold>NMOF 2</bold> by CuAAC. Thereto, 6.5 mg of\ncopper (I) bromide tris\u00ad(triphenylphosphine) (7.0 \u03bcmol) and 0.5\nmL of triethylamine were dissolved in 1 mL of THF. To this mixture,\n1 mL of <bold>NMOF 2</bold> ethanol solution and the alkyne-functionalized\nSi substrates were added and left at room temperature overnight, forming <bold>2@Si (S1)</bold>. Another approach that we tried was the CuAAC reaction\nin the microwave which also yielded good results. Therefore, 6.5 mg\nof CuSO<sub>4</sub>\u00b75 H<sub>2</sub>O (26 \u03bcmol) and 5 mg\nof ascorbic acid (28 \u03bcmol) were dissolved in 5 mL of deionized\nwater and 1 mL of colloidal <bold>NMOF 2</bold> in EtOH was added.\nAfter sonicating for 5 min, the alkyne-functionalized substrate was\nadded, and the reaction mixture was heated to 50 \u00b0C at 50 W for\n30 min. After the reaction, the substrate was rinsed with copious\namounts of water and ethanol and sonicated with ethanol for 5 min.\nAfter sonication in ethanol, the substrates were washed with DCM and\nblow-dried with argon.</p>", "clean_text": " NMOF 1  and 2 \n\nA total of 21 mg of zirconium oxychloride octahydrate (0.066 mmol) and 50 mg of benzene dicarboxylic acid (0.30 mmol, 4.5 equiv) were dissolved by sonication in 3 mL and 1 mL of dimethylformamide (DMF). Then, both solutions were mixed and 0.35 mL of acetic acid was added. Afterward, the reaction mixture was kept at 90 \u00b0C for 12 h. The synthesis yields a white, colloidal solution. The solvent of the solution is exchanged by centrifugation three times with 4 mL of fresh DMF and three times with 4 mL of ethanol each. Then, 18 mg of azidododecane-1-amine (0.08 mmol) (synthesis procedure can be found in the Supporting Information, Chapter S14), 22.3 \u03bcL of N,N-diisopropylcarbodiimide (18 mg, 0.14 mmol), and catalytic amounts of N-hydroxysuccinimide were added to 4 mL of the colloidal NMOF 1 ethanol solution. After 4 h of stirring at room temperature, the reaction solution was exchanged three times replacing it with 4 mL of fresh ethanol each time. In between the centrifugation steps, the NMOF 2 solution was sonicated for several hours.\n\n NMOF 3  and 4 \n\nA total of 740.4 mg of Cr(NO3)3\u22c59 H2O (1.85 mmol, 1.0 equiv) and 307.4 mg of benzene dicarboxylic acid (1.85 mmol, 1.0 equiv) were dispersed in 10 mL of deionized water in a 50 mL microwave tube. After 10 min of stirring at room temperature, the reaction solution was heated with the maximum power to a set temperature of 200 \u00b0C. After about 7 min, the temperature reached 190 \u00b0C and was kept at that temperature for 1 min. After the reaction mixture was cooled down to room temperature, it was filtered over a Schott filter no. 2 to filter off unreacted benzene dicarboxylic acid. The colloidal green solution of NMOF 3 was centrifuged and the solution was replaced three times with fresh water (20 mL each) and three times with fresh ethanol (20 mL each). A total of 20 mL of the green, colloidal NMOF 3 ethanol solution was mixed with 111.7 \u03bcL of diisoproylcarbodiimide (90 mg, 0.71 mmol), 180 mg of DAD (0.90 mmol), and catalytic amounts of N-hydroxysuccinimide and stirred for 4 h at room temperature. The solvent was exchanged three times after the reaction with 20 mL of ethanol each. In between the centrifugation, the NMOF 4 solution was sonicated for several hours.\n\nAssembly of a 1,8-Nonadiyne Monolayer and CuAAC/Click Reaction\n\nHydrogen-terminated Si (Si-H) substrates were placed in degassed 1,8-nonadiyne and left for 12 h at 100 \u00b0C under an argon atmosphere. After cooling to room temperature, the functionalized surface was rinsed copiously with water and sonicated in hexane and DCM for 5 min each. The blow-dried, alkyne-functionalized Si surfaces were reacted with NMOF 2 by CuAAC. Thereto, 6.5 mg of copper (I) bromide tris(triphenylphosphine) (7.0 \u03bcmol) and 0.5 mL of triethylamine were dissolved in 1 mL of THF. To this mixture, 1 mL of NMOF 2 ethanol solution and the alkyne-functionalized Si substrates were added and left at room temperature overnight, forming 2@Si (S1). Another approach that we tried was the CuAAC reaction in the microwave which also yielded good results. Therefore, 6.5 mg of CuSO4\u22c55 H2O (26 \u03bcmol) and 5 mg of ascorbic acid (28 \u03bcmol) were dissolved in 5 mL of deionized water and 1 mL of colloidal NMOF 2 in EtOH was added. After sonicating for 5 min, the alkyne-functionalized substrate was added, and the reaction mixture was heated to 50 \u00b0C at 50 W for 30 min. After the reaction, the substrate was rinsed with copious amounts of water and ethanol and sonicated with ethanol for 5 min. After sonication in ethanol, the substrates were washed with DCM and blow-dried with argon.", "data": [{"meta": {"name": "NMOF 1", "symbol": "", "chemical formula": ""}, "processes": [{"synthesis method": "sonochemical synthesis", "precursor": [{"name": "zirconium oxychloride octahydrate", "amount": "21", "unit": "mg"}, {"name": "benzene dicarboxylic acid", "amount": "50", "unit": "mg"}], "solvent": [{"name": "dimethylformamide", "amount": "3", "unit": "mL"}, {"name": "dimethylformamide", "amount": "1", "unit": "mL"}], "temperature": "90 \u00b0C", "ultrasonic frequency": "", "power": "", "time": "12 h"}, {"synthesis method": "centrifugation", "revolution per time": "", "relative centrifugal force": "", "time": "", "temperature": "", "additive": [{"name": "DMF", "amount": "4", "unit": "mL"}, {"name": "ethanol", "amount": "4", "unit": "mL"}], "tube material": "", "tube volume": ""}]}, {"meta": {"name": "NMOF 2", "symbol": "", "chemical formula": ""}, "processes": [{"synthesis method": "sonochemical synthesis", "precursor": [{"name": "azidododecane-1-amine", "amount": "18", "unit": "mg"}], "solvent": [{"name": "ethanol", "amount": "4", "unit": "mL"}], "temperature": "", "ultrasonic frequency": "", "power": "", "time": ""}, {"synthesis method": "centrifugation", "revolution per time": "", "relative centrifugal force": "", "time": "", "temperature": "", "additive": [{"name": "DMF", "amount": "4", "unit": "mL"}, {"name": "ethanol", "amount": "4", "unit": "mL"}], "tube material": "", "tube volume": ""}]}, {"meta": {"name": "NMOF 3", "symbol": "", "chemical formula": ""}, "processes": [{"synthesis method": "solvothermal synthesis", "precursor": [{"name": "Cr\u00ad(NO3)3\u00b79 H2O", "amount": "740.4", "unit": "mg"}, {"name": "benzene dicarboxylic acid", "amount": "307.4", "unit": "mg"}], "solvent": [{"name": "deionized water", "amount": "10", "unit": "mL"}], "temperature": "200 \u00b0C", "pressure": "", "time": "7 min"}, {"synthesis method": "filtration", "filtration material": "Schott filter no. 2"}]}, {"meta": {"name": "NMOF 4", "symbol": "", "chemical formula": ""}, "processes": [{"synthesis method": "sonochemical synthesis", "precursor": [{"name": "NMOF 3", "amount": "20", "unit": "mL"}], "solvent": [{"name": "ethanol", "amount": "20", "unit": "mL"}], "temperature": "", "ultrasonic frequency": "", "power": "", "time": ""}, {"synthesis method": "centrifugation", "revolution per time": "", "relative centrifugal force": "", "time": "", "temperature": "", "additive": [{"name": "water", "amount": "20", "unit": "mL"}, {"name": "ethanol", "amount": "20", "unit": "mL"}], "tube material": "", "tube volume": ""}]}, {"meta": {"name": "1,8-Nonadiyne Monolayer and CuAAC/Click Reaction", "symbol": "", "chemical formula": ""}, "processes": [{"synthesis method": "sonication", "composition": "1,8-nonadiyne", "power": "", "solvent": "", "temperature": "100 \u00b0C", "time": "12 h"}, {"synthesis method": "CuAAC/Click Reaction", "catalyst": [{"name": "copper (I) bromide tris\u00ad(triphenylphosphine)", "amount": "6.5", "unit": "mg"}, {"name": "triethylamine", "amount": "0.5", "unit": "mL"}], "reactant": [{"name": "NMOF 2 ethanol solution", "amount": "1", "unit": "mL"}, {"name": "alkyne-functionalized Si substrates", "amount": "", "unit": ""}], "temperature": "room temperature", "time": "overnight"}, {"synthesis method": "centrifugation", "revolution per time": "", "relative centrifugal force": "", "time": "", "temperature": "", "additive": [{"name": "ethanol", "amount": "20", "unit": "mL"}], "tube material": "", "tube volume": ""}]}, {"meta": {"name": "Assembly of a 1,8-Nonadiyne Monolayer and CuAAC/Click Reaction", "symbol": "", "chemical formula": ""}, "processes": [{"synthesis method": "sonication", "composition": "1,8-nonadiyne", "power": "", "solvent": "", "temperature": "100 \u00b0C", "time": "12 h"}, {"synthesis method": "CuAAC/Click Reaction", "catalyst": [{"name": "CuSO4\u00b75 H2O", "amount": "6.5", "unit": "mg"}, {"name": "ascorbic acid", "amount": "5", "unit": "mg"}], "reactant": [{"name": "colloidal NMOF 2 in EtOH", "amount": "1", "unit": "mL"}, {"name": "alkyne-functionalized substrate", "amount": "", "unit": ""}], "temperature": "50 \u00b0C", "time": "30 min"}, {"synthesis method": "centrifugation", "revolution per time": "", "relative centrifugal force": "", "time": "", "temperature": "", "additive": [{"name": "water", "amount": "", "unit": "20 mL"}, {"name": "ethanol", "amount": "", "unit": "20 mL"}], "tube material": "", "tube volume": ""}]}], "include_properties": ["sonochemical_synthesis", "centrifugation", "sonochemical_synthesis", "centrifugation", "chemical_synthesis", "centrifugation", "sonication", "chemical_synthesis", "filtration"]}]

File: synthesis/800_application/synthesis_cm1008587.json
[{"idx": 6, "type": "text", "classification": "synthesis condition", "content": "<title>Experimental Section</title><title>Preparation of MIL-53(Fe)[H<sub>2</sub>O]</title><p>MIL-53(Fe)[H<sub>2</sub>O] was solvothermally synthesized (autogenous pressure) from an equimolar amount of iron(III) chloride hexahydrate FeCl<sub>3</sub>\u00b76H<sub>2</sub>O (Aldrich, 97%, 1 mmol), 1,4-benzenedicarboxylic acid HO<sub>2</sub>C-(C<sub>6</sub>H<sub>4</sub>)-CO<sub>2</sub>H (Alfa, 97%, 1 mmol), hydrofluoric acid HF (Prolabo, 5 <italic toggle=\"yes\">M</italic>, 1 mmol) in <italic toggle=\"yes\">N</italic>,<italic toggle=\"yes\">N</italic>\u2032-dimethylformamide (DMF, Aldrich 99%, 5 mL). Reactants were stirred a few minutes before introducing the resulting suspension in a Teflon-lined steel autoclave. The sealed autoclave was placed in a preheated fan oven with the temperature set at 423 K and after 3 days removed while hot and allowed to cool in air to room temperature over a period of few hours. A light orange MIL-53(Fe)[DMF] powder was recovered by filtration and first washed with MeOH to obtain MIL-53(Fe)[MeOH] after complete exchange of DMF molecules by MeOH. Finally, MIL-53(Fe)[H<sub>2</sub>O] was obtained after dispersion into water and drying in air. Quantitative elemental analyses (performed using ICP-MES for Fe, Scho\u0308niger flask combustion followed by titration for fluorine and by combustion analysis for CHN, by Medac Ltd., U.K.) gave the following results: Fe: 23.7%; C: 35.6%; H: 2.68% and F: 1.31% which compare well with those calculated from the formula Fe<sup>III</sup>(OH)<sub>0.8</sub>F<sub>0.2</sub>(O<sub>2</sub>C\u2212C<sub>6</sub>H<sub>4</sub>\u2212CO<sub>2</sub>).(H<sub>2</sub>O): Fe: 21.9%; C: 37.6%; H: 2.68% and F: 1.48%. The ratio of F/OH in MIL-53(Fe) cannot be controlled by varying the amount of HF, but the pure hydroxide phase can be prepared. To introduce organic guest molecules into MIL-53(Fe)[H<sub>2</sub>O], the solid material (\u223c0.4 g) was stirred in \u223c10 cm<sup>3</sup> of the organic liquid overnight, and the product recovered by filtration and dried at room temperature in air. The behavior of the non-fluorinated material toward pyridine and 2,6-lutidine is identical: the materials produced have almost the same cell parameters and crystal symmetry.</p>", "clean_text": "Experimental Section\n\nPreparation of MIL-53(Fe)[H2O]\n\nMIL-53(Fe)[H2O] was solvothermally synthesized (autogenous pressure) from an equimolar amount of iron(III) chloride hexahydrate FeCl3\u22c56H2O (Aldrich, 97%, 1 mmol), 1,4-benzenedicarboxylic acid HO2C-(C6H4)-CO2H (Alfa, 97%, 1 mmol), hydrofluoric acid HF (Prolabo, 5 M, 1 mmol) in N,N'-dimethylformamide (DMF, Aldrich 99%, 5 mL). Reactants were stirred a few minutes before introducing the resulting suspension in a Teflon-lined steel autoclave. The sealed autoclave was placed in a preheated fan oven with the temperature set at 423 K and after 3 days removed while hot and allowed to cool in air to room temperature over a period of few hours. A light orange MIL-53(Fe)[DMF] powder was recovered by filtration and first washed with MeOH to obtain MIL-53(Fe)[MeOH] after complete exchange of DMF molecules by MeOH. Finally, MIL-53(Fe)[H2O] was obtained after dispersion into water and drying in air. Quantitative elemental analyses (performed using ICP-MES for Fe, Scho\u0308niger flask combustion followed by titration for fluorine and by combustion analysis for CHN, by Medac Ltd., U.K.) gave the following results: Fe: 23.7%; C: 35.6%; H: 2.68% and F: 1.31% which compare well with those calculated from the formula FeIII(OH)0.8F0.2(O2C-C6H4-CO2).(H2O): Fe: 21.9%; C: 37.6%; H: 2.68% and F: 1.48%. The ratio of F/OH in MIL-53(Fe) cannot be controlled by varying the amount of HF, but the pure hydroxide phase can be prepared. To introduce organic guest molecules into MIL-53(Fe)[H2O], the solid material (~0.4 g) was stirred in ~10 cm3 of the organic liquid overnight, and the product recovered by filtration and dried at room temperature in air. The behavior of the non-fluorinated material toward pyridine and 2,6-lutidine is identical: the materials produced have almost the same cell parameters and crystal symmetry.", "data": [{"meta": {"name": "MIL-53(Fe)[H2O]", "symbol": "", "chemical formula": "FeIII(OH)0.8F0.2(O2C\u2212C6H4\u2212CO2).(H2O)"}, "processes": [{"synthesis method": "solvothermal synthesis", "precursor": [{"name": "iron(III) chloride hexahydrate", "amount": "1", "unit": "mmol"}, {"name": "1,4-benzenedicarboxylic acid", "amount": "1", "unit": "mmol"}, {"name": "hydrofluoric acid", "amount": "1", "unit": "mmol"}], "solvent": [{"name": "N,N\u2032-dimethylformamide", "amount": "5", "unit": "mL"}], "pressure": "autogenous pressure", "temperature": "423 K", "time": "3 days", "heating rate": "", "cooling rate": ""}, {"synthesis method": "filtration", "time": "", "atmosphere": "", "pressure": ""}, {"synthesis method": "washing", "washing solution": "MeOH", "amount": ""}, {"synthesis method": "drying", "pressure": "", "temperature": "", "atmosphere": "air", "time": ""}], "yield": ""}], "include_properties": ["solvothermal_synthesis", "filtration", "washing", "drying"]}]

File: synthesis/800_application/synthesis_cm1c02670.json
[{"idx": 32, "type": "text", "classification": "synthesis condition", "content": "<title>Synthesis of\n(NMe<sub>4</sub>)<sub>2</sub>[Fe<sub>2</sub>L<sub>3</sub>]\u00b77DMF\n(<bold>2</bold>)</title><p>Fe\u00ad(BF<sub>4</sub>)<sub>2</sub>\u00b76H<sub>2</sub>O (450 mg, 1.2 mmol), chloranilic acid\n(250 mg, 1.2 mmol) and NMe<sub>4</sub>BF<sub>4</sub> (390 mg, 2.4\nmmol) were mixed in DMF (80 mL) to give a purple suspension. The mixture\nwas then heated at 130 \u00b0C for 2 days to afford shiny black, hexagonal\nplate-shaped crystals suitable for X-ray diffraction analysis, in\naddition to flocculent powders. The mixture was allowed to cool to\nambient temperature and followed by vortex shaking for 5 min. The\npowder was removed from the remaining solid mixture by successive\nwashing with DMF and subsequent decanting (5 \u00d7 15 mL). The remaining\nblack crystalline solid was filtered and dried under vacuum to yield <bold>2</bold> (75 mg, 13.6%). Anal. calcd. for C<sub>47</sub>H<sub>73</sub>Fe<sub>2</sub>N<sub>9</sub>O<sub>19</sub>Cl<sub>6</sub>: C, 40.49;\nH, 5.24; N, 9.05%. Found: C, 40.45; H, 5.27; N, 8.74%.</p>", "clean_text": "Synthesis of (NMe4)2[Fe2L3]\u22c57DMF (2)\n\nFe(BF4)2\u22c56H2O (450 mg, 1.2 mmol), chloranilic acid (250 mg, 1.2 mmol) and NMe4BF4 (390 mg, 2.4 mmol) were mixed in DMF (80 mL) to give a purple suspension. The mixture was then heated at 130 \u00b0C for 2 days to afford shiny black, hexagonal plate-shaped crystals suitable for X-ray diffraction analysis, in addition to flocculent powders. The mixture was allowed to cool to ambient temperature and followed by vortex shaking for 5 min. The powder was removed from the remaining solid mixture by successive washing with DMF and subsequent decanting (5 \u00d7 15 mL). The remaining black crystalline solid was filtered and dried under vacuum to yield 2 (75 mg, 13.6%). Anal. calcd. for C47H73Fe2N9O19Cl6: C, 40.49; H, 5.24; N, 9.05%. Found: C, 40.45; H, 5.27; N, 8.74%.", "data": [{"meta": {"name": "(NMe4)2[Fe2L3]\u00b77DMF", "symbol": "2", "chemical formula": "C47H73Fe2N9O19Cl6"}, "processes": [{"synthesis method": "chemical synthesis", "precursor": [{"name": "Fe(BF4)2\u00b76H2O", "amount": "450", "unit": "mg"}, {"name": "chloranilic acid", "amount": "250", "unit": "mg"}, {"name": "NMe4BF4", "amount": "390", "unit": "mg"}], "solution": [{"name": "DMF", "amount": "80", "unit": "mL"}], "pressure": "", "temperature": "130\u00b0C", "time": "2 days"}, {"synthesis method": "washing", "washing solution": "DMF", "amount": "5 \u00d7 15 mL"}, {"synthesis method": "filtration", "time": "", "atmosphere": "", "pressure": ""}, {"synthesis method": "drying", "pressure": "vacuum", "temperature": "", "atmosphere": "", "time": ""}], "yield": "13.6%"}], "include_properties": ["chemical_synthesis", "washing", "filtration", "drying"]}]

File: synthesis/800_application/synthesis_cm1c03276.json
[{"idx": 5, "type": "text", "classification": "synthesis condition", "content": "<title>Experimental Section</title><title>Syntheses</title><p>All\nsolvents and reagents for the syntheses\nwere commercially available and used as received. The three compounds\n(<bold>MA-MOF</bold>, <bold>DMA-MOF</bold>, and <bold>GUA-MOF</bold>) were synthesized by mild solution methods. Taking <bold>MA-MOF</bold> as an example, it was prepared as follows: 25.8 mL of HCOOH (89%,\n600 mmol) solution was added to the solution of CH<sub>3</sub>NH<sub>2</sub>\u00b7HCl (2.04 g, 30 mmol) in the component solvent of C<sub>2</sub>H<sub>5</sub>OH/dimethylformamide (200 mL, 1:1 ratio). After\nfully mixing, 100 mL of aqueous solution of Mg\u00ad(NO<sub>3</sub>)<sub>2</sub>\u00b76H<sub>2</sub>O (7.69 g, 30 mmol) was added dropwise\ninto the prepared solution. The solution was continuously stirred\nfor about 2 h. The reaction vessel was tightly sealed by the plastic\nmembrane and transferred to an oven. The resultant reaction was left\nat 60 \u00b0C for 2 weeks, and then colorless quadrate block crystals\n(0.5\u20132 mm in dimension) of X-ray quality were collected after\nwashing with ethanol and drying in the air (approximate yield \u223c\n55%). Single crystals of <bold>DMA-MOF</bold> (triangle prism) and <bold>GUA-MOF</bold> (octahedron spindle) were obtained by a method similar\nto that described for <bold>MA-MOF</bold> by replacing CH<sub>3</sub>NH<sub>2</sub>\u00b7HCl with (CH<sub>3</sub>)<sub>2</sub>NH\u00b7HCl\nand (NH<sub>2</sub>)<sub>2</sub>CNH\u00b7HCl, respectively (yield\n\u223c <italic toggle=\"yes\">ca.</italic> 50 and 40%).</p>", "clean_text": "Experimental Section\n\nSyntheses\n\nAll solvents and reagents for the syntheses were commercially available and used as received. The three compounds (MA-MOF, DMA-MOF, and GUA-MOF) were synthesized by mild solution methods. Taking MA-MOF as an example, it was prepared as follows: 25.8 mL of HCOOH (89%, 600 mmol) solution was added to the solution of CH3NH2\u22c5HCl (2.04 g, 30 mmol) in the component solvent of C2H5OH/dimethylformamide (200 mL, 1:1 ratio). After fully mixing, 100 mL of aqueous solution of Mg(NO3)2\u22c56H2O (7.69 g, 30 mmol) was added dropwise into the prepared solution. The solution was continuously stirred for about 2 h. The reaction vessel was tightly sealed by the plastic membrane and transferred to an oven. The resultant reaction was left at 60 \u00b0C for 2 weeks, and then colorless quadrate block crystals (0.5-2 mm in dimension) of X-ray quality were collected after washing with ethanol and drying in the air (approximate yield ~ 55%). Single crystals of DMA-MOF (triangle prism) and GUA-MOF (octahedron spindle) were obtained by a method similar to that described for MA-MOF by replacing CH3NH2\u22c5HCl with (CH3)2NH\u22c5HCl and (NH2)2CNH\u22c5HCl, respectively (yield ~ ca. 50 and 40%).", "data": [{"meta": {"name": "MA-MOF", "symbol": "", "chemical formula": ""}, "processes": [{"synthesis method": "solution method", "precursor": [{"name": "HCOOH", "amount": "25.8", "unit": "mL"}, {"name": "CH3NH2\u00b7HCl", "amount": "2.04", "unit": "g"}, {"name": "Mg(NO3)2\u00b76H2O", "amount": "7.69", "unit": "g"}], "solvent": [{"name": "C2H5OH", "amount": "100", "unit": "mL"}, {"name": "dimethylformamide", "amount": "100", "unit": "mL"}], "pressure": "", "temperature": "60\u00b0C", "time": "2 weeks"}, {"synthesis method": "washing", "washing solution": "ethanol", "amount": ""}, {"synthesis method": "drying", "pressure": "", "temperature": "", "atmosphere": "air", "time": ""}], "yield": "55%"}, {"meta": {"name": "DMA-MOF", "symbol": "", "chemical formula": ""}, "processes": [{"synthesis method": "solution method", "precursor": [{"name": "HCOOH", "amount": "25.8", "unit": "mL"}, {"name": "(CH3)2NH\u00b7HCl", "amount": "2.04", "unit": "g"}, {"name": "Mg(NO3)2\u00b76H2O", "amount": "7.69", "unit": "g"}], "solvent": [{"name": "C2H5OH", "amount": "100", "unit": "mL"}, {"name": "dimethylformamide", "amount": "100", "unit": "mL"}], "pressure": "", "temperature": "60\u00b0C", "time": "2 weeks"}, {"synthesis method": "washing", "washing solution": "ethanol", "amount": ""}, {"synthesis method": "drying", "pressure": "", "temperature": "", "atmosphere": "air", "time": ""}], "yield": "ca. 50%"}, {"meta": {"name": "GUA-MOF", "symbol": "", "chemical formula": ""}, "processes": [{"synthesis method": "solution method", "precursor": [{"name": "HCOOH", "amount": "25.8", "unit": "mL"}, {"name": "(NH2)2CNH\u00b7HCl", "amount": "2.04", "unit": "g"}, {"name": "Mg(NO3)2\u00b76H2O", "amount": "7.69", "unit": "g"}], "solvent": [{"name": "C2H5OH", "amount": "100", "unit": "mL"}, {"name": "dimethylformamide", "amount": "100", "unit": "mL"}], "pressure": "", "temperature": "60\u00b0C", "time": "2 weeks"}, {"synthesis method": "washing", "washing solution": "ethanol", "amount": ""}, {"synthesis method": "drying", "pressure": "", "temperature": "", "atmosphere": "air", "time": ""}], "yield": "ca. 40%"}], "include_properties": ["solvothermal_synthesis", "washing", "drying"]}]

File: synthesis/800_application/synthesis_cm1c03620.json
[{"idx": 16, "type": "text", "classification": "synthesis condition", "content": "<title>Experimental\nSection</title><title>Synthesis of the BIF-108-Zn Crystal</title><p>The mixture of\nKBH\u00ad(2-mim)<sub>3</sub> (0.043 g), 4-pyrazolecarboxylic acid (0.042\ng), and zinc acetate\u00ad(0.080 g), in a water (H<sub>2</sub>O, 1 mL)/isopropyl\nalcohol (2 mL)/dimethylformamide (DMF, 2 mL) solution, was placed\nin a 20 mL vial. The sample was heated at 80 \u00b0C for 3 days and\nthen cooled to room temperature. After washing with ethanol and distilled\nwater, the colorless crystals were obtained.</p>", "clean_text": "Experimental Section\n\nSynthesis of the BIF-108-Zn Crystal\n\nThe mixture of KBH(2-mim)3 (0.043 g), 4-pyrazolecarboxylic acid (0.042 g), and zinc acetate(0.080 g), in a water (H2O, 1 mL)/isopropyl alcohol (2 mL)/dimethylformamide (DMF, 2 mL) solution, was placed in a 20 mL vial. The sample was heated at 80 \u00b0C for 3 days and then cooled to room temperature. After washing with ethanol and distilled water, the colorless crystals were obtained.", "data": [{"meta": {"name": "BIF-108-Zn", "symbol": "", "chemical formula": ""}, "processes": [{"synthesis method": "chemical synthesis", "precursor": [{"name": "KBH\u00ad(2-mim)3", "amount": "0.043", "unit": "g"}, {"name": "4-pyrazolecarboxylic acid", "amount": "0.042", "unit": "g"}, {"name": "zinc acetate", "amount": "0.080", "unit": "g"}], "solution": [{"name": "water", "amount": "1", "unit": "mL"}, {"name": "isopropyl alcohol", "amount": "2", "unit": "mL"}, {"name": "dimethylformamide", "amount": "2", "unit": "mL"}], "pressure": "", "temperature": "80\u00b0C", "time": "3 days"}, {"synthesis method": "washing", "washing solution": "ethanol and distilled water", "amount": ""}]}], "include_properties": ["chemical_synthesis", "washing"]}]

File: synthesis/800_application/synthesis_cm503570f.json
[{"idx": "7, 8, 9, 10", "type": "text", "classification": "synthesis condition", "content": "<title>Monometallic\nPhases</title><p>Mn<sub>5</sub>(OH)<sub>2</sub>(C<sub>4</sub>H<sub>4</sub>O<sub>4</sub>)<sub>4</sub>\n<bold>1</bold> (MnCl<sub>2</sub>\u00b74H<sub>2</sub>O, 1.62 g, 8.2 mmol), Fe<sub>5</sub>(OH)<sub>2</sub>(C<sub>4</sub>H<sub>4</sub>O<sub>4</sub>)<sub>4</sub>\n<bold>2</bold> (FeCl<sub>2</sub>\u00b74H<sub>2</sub>O, 1.63 g, 8.2 mmol),\nand Co<sub>5</sub>(OH)<sub>2</sub>(C<sub>4</sub>H<sub>4</sub>O<sub>4</sub>)<sub>4</sub>\n<bold>3</bold> (CoCl<sub>2</sub>\u00b76H<sub>2</sub>O, 1.95 g, 8.2 mmol).</p><title>SS-Mn<sub>\n<italic toggle=\"yes\">x</italic>\n</sub>Co<sub>1\u2013<italic toggle=\"yes\">x</italic>\n</sub>\n</title><p>Compound <bold>4</bold>, <italic toggle=\"yes\">x</italic> = 0.20\n(0.19), CoCl<sub>2</sub>\u00b76H<sub>2</sub>O (1.56 g, 1.64 mmol),\nMnCl<sub>2</sub>\u00b74H<sub>2</sub>O (1.56 g, 6.56 mmol); <bold>5</bold>, <italic toggle=\"yes\">x</italic> = 0.50 (0.58), CoCl<sub>2</sub>\u00b76H<sub>2</sub>O (0.98 g, 4.10 mmol), MnCl<sub>2</sub>\u00b74H<sub>2</sub>O (0.81 g, 4.10 mmol); <bold>6</bold>, <italic toggle=\"yes\">x</italic> = 0.66\n(0.62), CoCl<sub>2</sub>\u00b76H<sub>2</sub>O (0.66 g, 2.79 mmol),\nMnCl<sub>2</sub>\u00b74H<sub>2</sub>O (1.10 g, 5.40 mmol); <bold>7</bold>, <italic toggle=\"yes\">x</italic> = 0.80 (0.74), CoCl<sub>2</sub>\u00b76H<sub>2</sub>O (0.39 g, 1.64 mmol), MnCl<sub>2</sub>\u00b74H<sub>2</sub>O (1.30 g, 6.56 mmol).</p><title>SS-Fe<sub>\n<italic toggle=\"yes\">x</italic>\n</sub>Co<sub>1\u2013<italic toggle=\"yes\">x</italic>\n</sub>\n</title><p>Compound <bold>8</bold>, <italic toggle=\"yes\">x</italic> = 0.20\n(0.16), CoCl<sub>2</sub>\u00b76H<sub>2</sub>O (1.56 g, 6.56 mmol),\nFeCl<sub>2</sub>\u00b74H<sub>2</sub>O (0.33 g, 1.64 mmol); <bold>9</bold>, <italic toggle=\"yes\">x</italic> = 0.33 (0.42), CoCl<sub>2</sub>\u00b76H<sub>2</sub>O (1.31 g, 5.5 mmol), FeCl<sub>2</sub>\u00b74H<sub>2</sub>O (0.54 g, 2.70 mmol); <bold>10</bold>, <italic toggle=\"yes\">x</italic> = 0.5\n(0.55), CoCl<sub>2</sub>\u00b76H<sub>2</sub>O (0.97 g, 4.1 mmol),\nFeCl<sub>2</sub>\u00b74H<sub>2</sub>O (0.81 g, 4.1 mmol); <bold>11</bold>, <italic toggle=\"yes\">x</italic> = 0.66 (0.70), CoCl<sub>2</sub>\u00b76H<sub>2</sub>O (1.29 g, 5.4 mmol), FeCl<sub>2</sub>\u00b74H<sub>2</sub>O (0.55 g, 2.79 mmol); <bold>12</bold>, <italic toggle=\"yes\">x</italic> = 0.80\n(0.82), CoCl<sub>2</sub>\u00b76H<sub>2</sub>O (0.39 g, 1.64 mmol),\nFeCl<sub>2</sub>\u00b74H<sub>2</sub>O (1.30 g, 6.56 mmol).</p><title>SS-Mn<sub>\n<italic toggle=\"yes\">x</italic>\n</sub>Fe<sub>1\u2013<italic toggle=\"yes\">x</italic>\n</sub>\n</title><p>Compound <bold>13</bold>, <italic toggle=\"yes\">x</italic> = 0.20\n(0.31), FeCl<sub>2</sub>\u00b74H<sub>2</sub>O (1.30 g, 6.56 mmol),\nMnCl<sub>2</sub>\u00b74H<sub>2</sub>O (0.32 g, 1.64 mmol); <bold>14</bold>, <italic toggle=\"yes\">x</italic> = 0.33 (0.48), FeCl<sub>2</sub>\u00b74H<sub>2</sub>O (1.12 g, 5.65 mmol), MnCl<sub>2</sub>\u00b74H<sub>2</sub>O (0.54 g, 2.71 mmol); <bold>15</bold>, <italic toggle=\"yes\">x</italic> = 0.66\n(0.82), FeCl<sub>2</sub>\u00b74H<sub>2</sub>O (0.55 g, 2.79 mmol),\nMnCl<sub>2</sub>\u00b74H<sub>2</sub>O C<sub>4</sub>H<sub>6</sub>O<sub>4</sub> (1.07 g, 5.41 mmol).</p><p>Each compound was synthesized\naccording to the following procedure: the succinic dicarboxylic acid\n(1.6 g, 13.5 mmol) was reacted with KOH (1.8 g, 3.2 mmol) in 10 mL\nof distillated water. A limpid solution was consequently obtained,\nand the pH reached a value of about 13. The metallic cations were\nthen directly added to the solution under magnetic stirring. The pH\nof the resulting mixture was finely adjusted by KOH (1 M) droplets\nto 8.3. The magnetic stirring was maintained during 15 min, and the\npH was maintained during this time. The mixture was finally transferred\ninto a Teflon-walled stainless steel autoclave. Following this first\nstep, the various compounds (<bold>1</bold>\u2013<bold>15</bold>) were obtained by a hydrothermal treatment at 150 \u00b0C. After\n5 days, the autoclave was naturally cooled in air and opened under\nambient atmosphere. The reaction product was collected by centrifugation,\nwashed twice with a mixture of distilled water and ethanol (1/1),\nand then dried at room temperature.</p>", "clean_text": "Monometallic Phases\n\nMn5(OH)2(C4H4O4)4 1 (MnCl2\u22c54H2O, 1.62 g, 8.2 mmol), Fe5(OH)2(C4H4O4)4 2 (FeCl2\u22c54H2O, 1.63 g, 8.2 mmol), and Co5(OH)2(C4H4O4)4 3 (CoCl2\u22c56H2O, 1.95 g, 8.2 mmol).\n\nSS-Mn x Co1-x  \n\nCompound 4, x = 0.20 (0.19), CoCl2\u22c56H2O (1.56 g, 1.64 mmol), MnCl2\u22c54H2O (1.56 g, 6.56 mmol); 5, x = 0.50 (0.58), CoCl2\u22c56H2O (0.98 g, 4.10 mmol), MnCl2\u22c54H2O (0.81 g, 4.10 mmol); 6, x = 0.66 (0.62), CoCl2\u22c56H2O (0.66 g, 2.79 mmol), MnCl2\u22c54H2O (1.10 g, 5.40 mmol); 7, x = 0.80 (0.74), CoCl2\u22c56H2O (0.39 g, 1.64 mmol), MnCl2\u22c54H2O (1.30 g, 6.56 mmol).\n\nSS-Fe x Co1-x  \n\nCompound 8, x = 0.20 (0.16), CoCl2\u22c56H2O (1.56 g, 6.56 mmol), FeCl2\u22c54H2O (0.33 g, 1.64 mmol); 9, x = 0.33 (0.42), CoCl2\u22c56H2O (1.31 g, 5.5 mmol), FeCl2\u22c54H2O (0.54 g, 2.70 mmol); 10, x = 0.5 (0.55), CoCl2\u22c56H2O (0.97 g, 4.1 mmol), FeCl2\u22c54H2O (0.81 g, 4.1 mmol); 11, x = 0.66 (0.70), CoCl2\u22c56H2O (1.29 g, 5.4 mmol), FeCl2\u22c54H2O (0.55 g, 2.79 mmol); 12, x = 0.80 (0.82), CoCl2\u22c56H2O (0.39 g, 1.64 mmol), FeCl2\u22c54H2O (1.30 g, 6.56 mmol).\n\nSS-Mn x Fe1-x  \n\nCompound 13, x = 0.20 (0.31), FeCl2\u22c54H2O (1.30 g, 6.56 mmol), MnCl2\u22c54H2O (0.32 g, 1.64 mmol); 14, x = 0.33 (0.48), FeCl2\u22c54H2O (1.12 g, 5.65 mmol), MnCl2\u22c54H2O (0.54 g, 2.71 mmol); 15, x = 0.66 (0.82), FeCl2\u22c54H2O (0.55 g, 2.79 mmol), MnCl2\u22c54H2O C4H6O4 (1.07 g, 5.41 mmol).\n\nEach compound was synthesized according to the following procedure: the succinic dicarboxylic acid (1.6 g, 13.5 mmol) was reacted with KOH (1.8 g, 3.2 mmol) in 10 mL of distillated water. A limpid solution was consequently obtained, and the pH reached a value of about 13. The metallic cations were then directly added to the solution under magnetic stirring. The pH of the resulting mixture was finely adjusted by KOH (1 M) droplets to 8.3. The magnetic stirring was maintained during 15 min, and the pH was maintained during this time. The mixture was finally transferred into a Teflon-walled stainless steel autoclave. Following this first step, the various compounds (1-15) were obtained by a hydrothermal treatment at 150 \u00b0C. After 5 days, the autoclave was naturally cooled in air and opened under ambient atmosphere. The reaction product was collected by centrifugation, washed twice with a mixture of distilled water and ethanol (1/1), and then dried at room temperature.", "data": [{"meta": {"name": "Mn5(OH)2(C4H4O4)4", "symbol": "1", "chemical formula": "unknown"}, "processes": [{"synthesis method": "chemical synthesis", "precursor": [{"name": "MnCl2\u00b74H2O", "amount": "1.62", "unit": "g"}], "solution": [{"name": "H2O", "amount": "4", "unit": "mL"}], "pressure": "", "temperature": "", "time": ""}]}, {"meta": {"name": "Fe5(OH)2(C4H4O4)4", "symbol": "2", "chemical formula": "unknown"}, "processes": [{"synthesis method": "chemical synthesis", "precursor": [{"name": "FeCl2\u00b74H2O", "amount": "1.63", "unit": "g"}], "solution": [{"name": "H2O", "amount": "4", "unit": "mL"}], "pressure": "", "temperature": "", "time": ""}]}, {"meta": {"name": "Co5(OH)2(C4H4O4)4", "symbol": "3", "chemical formula": "unknown"}, "processes": [{"synthesis method": "chemical synthesis", "precursor": [{"name": "CoCl2\u00b76H2O", "amount": "1.95", "unit": "g"}], "solution": [{"name": "H2O", "amount": "4", "unit": "mL"}], "pressure": "", "temperature": "", "time": ""}]}, {"meta": {"name": "SS-MnxCoy", "symbol": "4", "chemical formula": "unknown"}, "processes": [{"synthesis method": "chemical synthesis", "precursor": [{"name": "CoCl2\u00b76H2O", "amount": "1.56", "unit": "g"}, {"name": "MnCl2\u00b74H2O", "amount": "1.56", "unit": "g"}], "solution": [{"name": "H2O", "amount": "", "unit": ""}], "pressure": "", "temperature": "", "time": ""}]}, {"meta": {"name": "SS-MnxCoy", "symbol": "5", "chemical formula": "unknown"}, "processes": [{"synthesis method": "chemical synthesis", "precursor": [{"name": "CoCl2\u00b76H2O", "amount": "0.98", "unit": "g"}, {"name": "MnCl2\u00b74H2O", "amount": "0.81", "unit": "g"}], "solution": [{"name": "H2O", "amount": "", "unit": ""}], "pressure": "", "temperature": "", "time": ""}]}, {"meta": {"name": "SS-MnxCoy", "symbol": "6", "chemical formula": "unknown"}, "processes": [{"synthesis method": "chemical synthesis", "precursor": [{"name": "CoCl2\u00b76H2O", "amount": "0.66", "unit": "g"}, {"name": "MnCl2\u00b74H2O", "amount": "1.10", "unit": "g"}], "solution": [{"name": "H2O", "amount": "", "unit": ""}], "pressure": "", "temperature": "", "time": ""}]}, {"meta": {"name": "SS-MnxCoy", "symbol": "7", "chemical formula": "unknown"}, "processes": [{"synthesis method": "chemical synthesis", "precursor": [{"name": "CoCl2\u00b76H2O", "amount": "0.39", "unit": "g"}, {"name": "MnCl2\u00b74H2O", "amount": "1.30", "unit": "g"}], "solution": [{"name": "H2O", "amount": "", "unit": ""}], "pressure": "", "temperature": "", "time": ""}]}, {"meta": {"name": "SS-FexCoy", "symbol": "8", "chemical formula": "unknown"}, "processes": [{"synthesis method": "chemical synthesis", "precursor": [{"name": "CoCl2\u00b76H2O", "amount": "1.56", "unit": "g"}, {"name": "FeCl2\u00b74H2O", "amount": "0.33", "unit": "g"}], "solution": [{"name": "H2O", "amount": "", "unit": ""}], "pressure": "", "temperature": "", "time": ""}]}, {"meta": {"name": "SS-FexCoy", "symbol": "9", "chemical formula": "unknown"}, "processes": [{"synthesis method": "chemical synthesis", "precursor": [{"name": "CoCl2\u00b76H2O", "amount": "1.31", "unit": "g"}, {"name": "FeCl2\u00b74H2O", "amount": "0.54", "unit": "g"}], "solution": [{"name": "H2O", "amount": "", "unit": ""}], "pressure": "", "temperature": "", "time": ""}]}, {"meta": {"name": "SS-FexCoy", "symbol": "10", "chemical formula": "unknown"}, "processes": [{"synthesis method": "chemical synthesis", "precursor": [{"name": "CoCl2\u00b76H2O", "amount": "0.97", "unit": "g"}, {"name": "FeCl2\u00b74H2O", "amount": "0.81", "unit": "g"}], "solution": [{"name": "H2O", "amount": "", "unit": ""}], "pressure": "", "temperature": "", "time": ""}]}, {"meta": {"name": "SS-FexCoy", "symbol": "11", "chemical formula": "unknown"}, "processes": [{"synthesis method": "chemical synthesis", "precursor": [{"name": "CoCl2\u00b76H2O", "amount": "1.29", "unit": "g"}, {"name": "FeCl2\u00b74H2O", "amount": "0.55", "unit": "g"}], "solution": [{"name": "H2O", "amount": "", "unit": ""}], "pressure": "", "temperature": "", "time": ""}]}, {"meta": {"name": "SS-FexCoy", "symbol": "12", "chemical formula": "unknown"}, "processes": [{"synthesis method": "chemical synthesis", "precursor": [{"name": "CoCl2\u00b76H2O", "amount": "0.39", "unit": "g"}, {"name": "FeCl2\u00b74H2O", "amount": "1.30", "unit": "g"}], "solution": [{"name": "H2O", "amount": "", "unit": ""}], "pressure": "", "temperature": "", "time": ""}]}, {"meta": {"name": "SS-MnxFe1-x", "symbol": "13", "chemical formula": "unknown"}, "processes": [{"synthesis method": "chemical synthesis", "precursor": [{"name": "FeCl2\u00b74H2O", "amount": "1.30", "unit": "g"}, {"name": "MnCl2\u00b74H2O", "amount": "0.32", "unit": "g"}], "solution": [{"name": "H2O", "amount": "", "unit": ""}], "pressure": "", "temperature": "", "time": ""}]}, {"meta": {"name": "SS-MnxFe1-x", "symbol": "14", "chemical formula": "unknown"}, "processes": [{"synthesis method": "chemical synthesis", "precursor": [{"name": "FeCl2\u00b74H2O", "amount": "1.12", "unit": "g"}, {"name": "MnCl2\u00b74H2O", "amount": "0.54", "unit": "g"}], "solution": [{"name": "H2O", "amount": "", "unit": ""}], "pressure": "", "temperature": "", "time": ""}]}, {"meta": {"name": "SS-MnxFe1-x", "symbol": "15", "chemical formula": "unknown"}, "processes": [{"synthesis method": "chemical synthesis", "precursor": [{"name": "FeCl2\u00b74H2O", "amount": "0.55", "unit": "g"}, {"name": "MnCl2\u00b74H2O", "amount": "1.07", "unit": "g"}], "solution": [{"name": "H2O", "amount": "", "unit": ""}], "pressure": "", "temperature": "", "time": ""}]}], "include_properties": ["solvothermal_synthesis", "pH_adjustment", "centrifugation", "washing", "drying"]}]
