Repository: Yeonghun1675/L2M3

<div align="center">
<h1> ⛏L2M3: Large Language Models Material Miner </h1> 
</div>

## Summary
L2M3 is designed to efficiently gather experimental Metal-Organic Framework (MOF) data from scientific literature, addressing the challenge of accessing hard-to-find data and enhancing the quality of information available for machine learning in materials science. By utilizing a chain of advanced Large Language Models (LLMs), we developed a systematic method for extracting and organizing MOF data into a structured, usable format. Our approach has successfully compiled data from over 40,000 research articles, creating a comprehensive, ready-to-use dataset.

File: synthesis/800_application/synthesis_cm7b03817.json
[{"idx": 10, "type": "text", "classification": "synthesis condition", "content": "<title>Synthesis of [Ln\u00ad(H<sub>5</sub>btp)]\u00b72H<sub>2</sub>O</title><p>Reactive mixtures composed of the respective lanthanide\u00ad(III)\nchloride\nhydrates [LnCl<sub>3</sub>\u00b76H<sub>2</sub>O, where Ln<sup>3+</sup> = Tb<sup>3+</sup> (<bold>1</bold>) and Gd<sup>3+</sup> (<bold>2</bold>)] and 0.025 g of [1,1\u2032-biphenyl]-3,3\u2032,5,5\u2032-tetrayltetrakis\u00ad(phosphonic\nacid) (H<sub>8</sub>btp), with an overall molar ratio of approximately\n1:4 (H<sub>8</sub>btp:Ln<sup>3+</sup>), were prepared in a mixture\nof distilled water, HCl (6 M), and methanol (2 mL each) at ambient\ntemperature. Mixtures were kept under constant magnetic stirring in\nopen air for approximately 15 min. The resulting homogeneous suspensions\nwere transferred to Teflon-lined Parr Instrument reaction vessels\nand placed inside an MMM Venticell oven. The heating program included\n(i) heating for 48 h up to 140 \u00b0C, (ii) 24 h maintenance of the\ntemperature (140 \u00b0C), and (iii) cooling for 48 h until ambient\ntemperature was reached. The resulting materials were isolated as\nwhite microcrystalline powders, recovered by vacuum filtration, washed\nwith abundant amounts of distilled water, and dried at ambient temperature.</p>", "clean_text": "Synthesis of [Ln(H5btp)]\u22c52H2O\n\nReactive mixtures composed of the respective lanthanide(III) chloride hydrates [LnCl3\u22c56H2O, where Ln3+ = Tb3+ (1) and Gd3+ (2)] and 0.025 g of [1,1'-biphenyl]-3,3',5,5'-tetrayltetrakis(phosphonic acid) (H8btp), with an overall molar ratio of approximately 1:4 (H8btp:Ln3+), were prepared in a mixture of distilled water, HCl (6 M), and methanol (2 mL each) at ambient temperature. Mixtures were kept under constant magnetic stirring in open air for approximately 15 min. The resulting homogeneous suspensions were transferred to Teflon-lined Parr Instrument reaction vessels and placed inside an MMM Venticell oven. The heating program included (i) heating for 48 h up to 140 \u00b0C, (ii) 24 h maintenance of the temperature (140 \u00b0C), and (iii) cooling for 48 h until ambient temperature was reached. The resulting materials were isolated as white microcrystalline powders, recovered by vacuum filtration, washed with abundant amounts of distilled water, and dried at ambient temperature.", "data": [{"meta": {"name": "[Ln\u00ad(H5btp)]\u00b72H2O", "symbol": "1", "chemical formula": "C32H34O18P4Tb"}, "processes": [{"synthesis method": "solvothermal synthesis", "precursor": [{"name": "TbCl3\u00b76H2O", "amount": "", "unit": ""}, {"name": "[1,1\u2032-biphenyl]-3,3\u2032,5,5\u2032-tetrayltetrakis\u00ad(phosphonic acid)", "amount": "0.025", "unit": "g"}], "solvent": [{"name": "distilled water", "amount": "", "unit": ""}, {"name": "HCl (6 M)", "amount": "2", "unit": "mL"}, {"name": "methanol", "amount": "2", "unit": "mL"}], "pressure": "", "temperature": "ambient temperature", "time": "15 min", "heating rate": "", "cooling rate": ""}], "yield": ""}, {"meta": {"name": "[Ln\u00ad(H5btp)]\u00b72H2O", "symbol": "2", "chemical formula": "C32H34O18P4Gd"}, "processes": [{"synthesis method": "solvothermal synthesis", "precursor": [{"name": "GdCl3\u00b76H2O", "amount": "", "unit": ""}, {"name": "[1,1\u2032-biphenyl]-3,3\u2032,5,5\u2032-tetrayltetrakis\u00ad(phosphonic acid)", "amount": "0.025", "unit": "g"}], "solvent": [{"name": "distilled water", "amount": "", "unit": ""}, {"name": "HCl (6 M)", "amount": "2", "unit": "mL"}, {"name": "methanol", "amount": "2", "unit": "mL"}], "pressure": "", "temperature": "ambient temperature", "time": "15 min", "heating rate": "", "cooling rate": ""}], "yield": ""}], "include_properties": ["solvothermal_synthesis", "filtration", "washing", "drying"]}]

File: synthesis/800_application/synthesis_cm8b00449.json
[{"idx": 6, "type": "text", "classification": "synthesis condition", "content": "<p>The <bold>NU-901</bold> synthesis involves two steps: (1)\nsynthesis\nof the Zr<sub>6</sub> node capped with benzoate ligands and (2) addition\nof H<sub>4</sub>TBAPy to a solution containing the node. Synthesis\nof the node has been reported previously (see the <ext-link xlink:href=\"http://pubs.acs.org/doi/suppl/10.1021/acs.chemmater.8b00449/suppl_file/cm8b00449_si_001.pdf\">Supporting Information</ext-link> (SI) for details). The purity of the benzoate-capped node was confirmed by\ncomparison of the powder X-ray diffraction (PXRD) pattern (<ext-link xlink:href=\"http://pubs.acs.org/doi/suppl/10.1021/acs.chemmater.8b00449/suppl_file/cm8b00449_si_001.pdf\">Figure S1</ext-link>) with a simulated pattern. A solution\nof 4 mL of acetic acid in 7 mL of dimethylformamide (DMF) was prepared,\nof which 10 mL was used to solvate 200 mg of the fully dried Zr<sub>6</sub> precursor. Separately, 100 mg of H<sub>4</sub>TBAPy, synthesized\naccording to the reported procedure, was\nsolvated in 10 mL of DMF. The H<sub>4</sub>TBAPy solution was added\ndropwise at room temperature at a rate of 0.05 mL/min to the Zr<sub>6</sub> solution with vigorous stirring and left overnight. The slow\ntitration of the linker solution is crucial otherwise an immediate\naddition leads to a rapid precipitation of the organic linker due\nto its low solubility in the DMF/acetic acid mixture. The resulting\nmaterial after slow titration, named <bold>NU-901-RT</bold>, was washed\nextensively with DMF to remove excess reagents, solvent-exchanged\nto acetone, and dried at 120 \u00b0C under vacuum.</p>", "clean_text": "The NU-901 synthesis involves two steps: (1) synthesis of the Zr6 node capped with benzoate ligands and (2) addition of H4TBAPy to a solution containing the node. Synthesis of the node has been reported previously (see the Supporting Information (SI) for details). The purity of the benzoate-capped node was confirmed by comparison of the powder X-ray diffraction (PXRD) pattern (Figure S1) with a simulated pattern. A solution of 4 mL of acetic acid in 7 mL of dimethylformamide (DMF) was prepared, of which 10 mL was used to solvate 200 mg of the fully dried Zr6 precursor. Separately, 100 mg of H4TBAPy, synthesized according to the reported procedure, was solvated in 10 mL of DMF. The H4TBAPy solution was added dropwise at room temperature at a rate of 0.05 mL/min to the Zr6 solution with vigorous stirring and left overnight. The slow titration of the linker solution is crucial otherwise an immediate addition leads to a rapid precipitation of the organic linker due to its low solubility in the DMF/acetic acid mixture. The resulting material after slow titration, named NU-901-RT, was washed extensively with DMF to remove excess reagents, solvent-exchanged to acetone, and dried at 120 \u00b0C under vacuum.", "data": [{"meta": {"name": "NU-901", "symbol": "", "chemical formula": ""}, "processes": [{"synthesis method": "chemical synthesis", "precursor": [{"name": "Zr6", "amount": "200", "unit": "mg"}], "solution": [{"name": "acetic acid", "amount": "4", "unit": "mL"}, {"name": "dimethylformamide", "amount": "7", "unit": "mL"}], "pressure": "", "temperature": "", "time": ""}, {"synthesis method": "chemical synthesis", "precursor": [{"name": "H4TBAPy", "amount": "100", "unit": "mg"}], "solution": [{"name": "dimethylformamide", "amount": "10", "unit": "mL"}], "pressure": "", "temperature": "room temperature", "time": "overnight"}, {"synthesis method": "washing", "washing solution": "DMF", "amount": ""}, {"synthesis method": "solvent exchange", "solvent": "acetone"}, {"synthesis method": "drying", "pressure": "", "temperature": "120\u00b0C", "atmosphere": "vacuum", "time": ""}]}], "include_properties": ["chemical_synthesis", "washing", "drying"]}]

File: synthesis/800_application/synthesis_cs1c02980.json
[{"idx": 6, "type": "text", "classification": "synthesis condition", "content": "<p>\n<bold>Cu-MFU-4<italic toggle=\"yes\">l</italic>\n</bold> was prepared according\nto the literature method with a slight modification. The powder X-ray diffraction (PXRD) pattern (<ext-link xlink:href=\"https://pubs.acs.org/doi/suppl/10.1021/acscatal.1c02980/suppl_file/cs1c02980_si_003.pdf\" xlink:type=\"simple\">Figure S1</ext-link>) indicated that the obtained sample\nhas a similar structure to that of <bold>MFU-4<italic toggle=\"yes\">l</italic>\n</bold>. The inductively coupled plasma\u2013atomic emission spectrometry\nmeasurements and potentiometric titration results reveal that the\nchemical formula was [Cu<sub>4</sub>ZnCl<sub>4</sub>(btdd)<sub>3</sub>] (<ext-link xlink:href=\"https://pubs.acs.org/doi/suppl/10.1021/acscatal.1c02980/suppl_file/cs1c02980_si_003.pdf\" xlink:type=\"simple\">Figure S2</ext-link>), reflecting that almost\nall of the tetrahedrally coordinated Zn\u00ad(II) ions were replaced by\nCu\u00ad(II) ions; thus, it can be denoted as Cu<sub arrange=\"stack\">\n<bold>4</bold>\n</sub>\n<sup arrange=\"stack\">\n<bold>II</bold>\n</sup>\n<bold>-MFU-4<italic toggle=\"yes\">l</italic>\n</bold> (). It is worth noting that the content of Cu in our Cu<sub arrange=\"stack\">\n<bold>4</bold>\n</sub>\n<sup arrange=\"stack\">\n<bold>II</bold>\n</sup>\n<bold>-MFU-4<italic toggle=\"yes\">l</italic>\n</bold> sample is higher than\nthat of the previous report, which can\nbe attributed to the longer reaction time in our synthetic procedure.\nThermogravimetric analysis (TGA) of Cu<sub arrange=\"stack\">\n<bold>4</bold>\n</sub>\n<sup arrange=\"stack\">\n<bold>II</bold>\n</sup>\n<bold>-MFU-4<italic toggle=\"yes\">l</italic>\n</bold> revealed a thermal decomposition temperature of\n250 \u00b0C, suggesting an impressive thermal stability (<ext-link xlink:href=\"https://pubs.acs.org/doi/suppl/10.1021/acscatal.1c02980/suppl_file/cs1c02980_si_003.pdf\" xlink:type=\"simple\">Figure S3</ext-link>).</p>", "clean_text": " Cu-MFU-4l  was prepared according to the literature method with a slight modification. The powder X-ray diffraction (PXRD) pattern (Figure S1) indicated that the obtained sample has a similar structure to that of MFU-4l . The inductively coupled plasma-atomic emission spectrometry measurements and potentiometric titration results reveal that the chemical formula was [Cu4ZnCl4(btdd)3] (Figure S2), reflecting that almost all of the tetrahedrally coordinated Zn(II) ions were replaced by Cu(II) ions; thus, it can be denoted as Cu 4   II  -MFU-4l  (). It is worth noting that the content of Cu in our Cu 4   II  -MFU-4l  sample is higher than that of the previous report, which can be attributed to the longer reaction time in our synthetic procedure. Thermogravimetric analysis (TGA) of Cu 4   II  -MFU-4l  revealed a thermal decomposition temperature of 250 \u00b0C, suggesting an impressive thermal stability (Figure S3).", "data": [{"meta": {"name": "Cu-MFU-4l", "symbol": "", "chemical formula": "[Cu4ZnCl4(btdd)3]"}, "processes": [{"synthesis method": "chemical synthesis", "precursor": [{"name": "Zn(II) ions", "amount": "", "unit": ""}], "solution": [{"name": "", "amount": "", "unit": ""}], "pressure": "", "temperature": "", "time": ""}, {"synthesis method": "modification", "modification details": "slight modification"}], "yield": ""}], "include_properties": ["chemical_synthesis"]}]

File: synthesis/800_application/synthesis_cs9b02126.json
[{"idx": "5, 6", "type": "text", "classification": "synthesis condition", "content": "<title>Experimental\nSection</title><title>Synthesis of MIL-101\u00ad(Cr)</title><p>In a typical\nexperiment, a predetermined amount of terephthalic acid (BDC) and\nchromic nitrate nonahydrate [Cr\u00ad(NO<sub>3</sub>)<sub>3</sub>\u00b79H<sub>2</sub>O] was added to 10 mL of deionized water. After sonicating\nat ambient temperature for 30 min, the reaction mixture was moved\nto a Teflon-lined hydrothermal reactor (30 mL) and kept at 180 \u00b0C\nfor 15 h. The product as green powder was collected by centrifugation,\nfollowed by washing with deionized water and methanol each three times\nand then dried at 80 \u00b0C for 5 h by vacuum. For the synthesized\nsamples, the moles of used BDC and Cr\u00ad(NO<sub>3</sub>)<sub>3</sub>\u00b79H<sub>2</sub>O are equivalent, at 0.625, 0.938, 1.251, and 1.564 mM, respectively,\nwhile other conditions remain unchanged.</p><title>Synthesis\nof MIL-101\u00ad(Cr)\u2013Ag Hybrids</title><p>The prepared MIL-101\u00ad(Cr)\n(20 mg) was suspended in 10 mL of methanol,\nand the mixture was kept at 40 \u00b0C using an oil bath; then, 0.30\nmL of aqueous AgNO<sub>3</sub> (0.7 mg) solution was added drop by\ndrop within 20 min under constant stirring. Subsequently, the resultant\nsolution was further stirred for 10 h. Next, NaBH<sub>4</sub> (0.2\nmg) was added to the above solution and stirred for additional 10\nh. The black powder obtained by centrifugation was washed by using\nmethanol three times and finally dried at 80 \u00b0C for 5 h under\nvacuum. Ag/Al<sub>2</sub>O<sub>3</sub> was prepared in the same way\naccording to the abovementioned procedures, while other conditions\nremain unchanged.</p>", "clean_text": "Experimental Section\n\nSynthesis of MIL-101(Cr)\n\nIn a typical experiment, a predetermined amount of terephthalic acid (BDC) and chromic nitrate nonahydrate [Cr(NO3)3\u22c59H2O] was added to 10 mL of deionized water. After sonicating at ambient temperature for 30 min, the reaction mixture was moved to a Teflon-lined hydrothermal reactor (30 mL) and kept at 180 \u00b0C for 15 h. The product as green powder was collected by centrifugation, followed by washing with deionized water and methanol each three times and then dried at 80 \u00b0C for 5 h by vacuum. For the synthesized samples, the moles of used BDC and Cr(NO3)3\u22c59H2O are equivalent, at 0.625, 0.938, 1.251, and 1.564 mM, respectively, while other conditions remain unchanged.\n\nSynthesis of MIL-101(Cr)-Ag Hybrids\n\nThe prepared MIL-101(Cr) (20 mg) was suspended in 10 mL of methanol, and the mixture was kept at 40 \u00b0C using an oil bath; then, 0.30 mL of aqueous AgNO3 (0.7 mg) solution was added drop by drop within 20 min under constant stirring. Subsequently, the resultant solution was further stirred for 10 h. Next, NaBH4 (0.2 mg) was added to the above solution and stirred for additional 10 h. The black powder obtained by centrifugation was washed by using methanol three times and finally dried at 80 \u00b0C for 5 h under vacuum. Ag/Al2O3 was prepared in the same way according to the abovementioned procedures, while other conditions remain unchanged.", "data": [{"meta": {"name": "MIL-101\u00ad(Cr)", "symbol": "", "chemical formula": ""}, "processes": [{"synthesis method": "solvothermal synthesis", "precursor": [{"name": "terephthalic acid (BDC)", "amount": "", "unit": ""}, {"name": "chromic nitrate nonahydrate [Cr\u00ad(NO3)3\u00b79H2O]", "amount": "", "unit": ""}], "solvent": [{"name": "deionized water", "amount": "10", "unit": "mL"}], "pressure": "", "temperature": "180\u00b0C", "time": "15 h", "heating rate": "", "cooling rate": ""}, {"synthesis method": "centrifugation", "revolution per time": "", "relative centrifugal force": "", "time": "", "temperature": "", "additive": [{"name": "deionized water", "amount": "", "unit": ""}, {"name": "methanol", "amount": "", "unit": ""}], "tube material": "", "tube volume": ""}, {"synthesis method": "washing", "washing solution": "deionized water, methanol", "amount": "3 times"}, {"synthesis method": "drying", "pressure": "", "temperature": "80\u00b0C", "atmosphere": "vacuum", "time": "5 h"}], "yield": ""}, {"meta": {"name": "MIL-101\u00ad(Cr)\u2013Ag Hybrids", "symbol": "", "chemical formula": ""}, "processes": [{"synthesis method": "sonication", "composition": "MIL-101\u00ad(Cr) (20 mg), methanol (10 mL)", "power": "", "solvent": "", "temperature": "", "time": "30 min", "type": ""}, {"synthesis method": "chemical synthesis", "precursor": [{"name": "aqueous AgNO3", "amount": "0.7", "unit": "mg"}], "solution": [{"name": "MIL-101\u00ad(Cr) in methanol", "amount": "20 mg", "unit": ""}], "pressure": "", "temperature": "40\u00b0C", "time": "20 min"}, {"synthesis method": "chemical synthesis", "precursor": [{"name": "NaBH4", "amount": "0.2", "unit": "mg"}], "solution": [{"name": "MIL-101\u00ad(Cr) in methanol with AgNO3", "amount": "", "unit": ""}], "pressure": "", "temperature": "", "time": "10 h"}, {"synthesis method": "centrifugation", "revolution per time": "", "relative centrifugal force": "", "time": "", "temperature": "", "additive": [{"name": "methanol", "amount": "", "unit": ""}], "tube material": "", "tube volume": ""}, {"synthesis method": "washing", "washing solution": "methanol", "amount": "3 times"}, {"synthesis method": "drying", "pressure": "", "temperature": "80\u00b0C", "atmosphere": "vacuum", "time": "5 h"}], "yield": ""}], "include_properties": ["solvothermal_synthesis", "sonication", "centrifugation", "washing", "drying"]}]

File: synthesis/800_application/synthesis_el0c00142.json
[{"idx": 21, "type": "text", "classification": "synthesis condition", "content": "<p>For\nthe synthesis of CoSe using MOF-derived Co<sub>3</sub>O<sub>4</sub>, a NaHSe solution (as a selenium source) was obtained by\nheating 50 mL of a 0.2 M NaOH solution containing 0.04 g of Se powder\nand 0.6 g of rongalite at 80 \u00b0C until all Se powder was converted\nto selenide. After cooling to room temperature, the Co<sub>3</sub>O<sub>4</sub> template deposited on the FTO substrate was dipped\ninto the NaHSe solution to fabricate the CoSe film. The SEM images in A,B revealed that the dodecahedral morphology of ZIF-derived\nCo<sub>3</sub>O<sub>4</sub> was well-retained in CoSe after anion\nexchange. EDX analyses of the film showed CoSe with an atomic mass\nratio of 1:1 (<ext-link xlink:href=\"http://pubs.acs.org/doi/suppl/10.1021/acsaelm.0c00142/suppl_file/el0c00142_si_001.pdf\">Figure S7A</ext-link>). Also, EDX elemental\nmaps showed that Co and Se elements were uniformly distributed in\nthe CoSe nanostructure (<ext-link xlink:href=\"http://pubs.acs.org/doi/suppl/10.1021/acsaelm.0c00142/suppl_file/el0c00142_si_001.pdf\">Figure S7B,C</ext-link>).\nThe HR-TEM image in  revealed a well-defined crystalline structure with lattice\nfringes of 0.20 and 0.31 nm, corresponding to the values of the (102)\nand (100) planes of CoSe planes, respectively.\n</p>", "clean_text": "For the synthesis of CoSe using MOF-derived Co3O4, a NaHSe solution (as a selenium source) was obtained by heating 50 mL of a 0.2 M NaOH solution containing 0.04 g of Se powder and 0.6 g of rongalite at 80 \u00b0C until all Se powder was converted to selenide. After cooling to room temperature, the Co3O4 template deposited on the FTO substrate was dipped into the NaHSe solution to fabricate the CoSe film. The SEM images in A,B revealed that the dodecahedral morphology of ZIF-derived Co3O4 was well-retained in CoSe after anion exchange. EDX analyses of the film showed CoSe with an atomic mass ratio of 1:1 (Figure S7A). Also, EDX elemental maps showed that Co and Se elements were uniformly distributed in the CoSe nanostructure (Figure S7B,C). The HR-TEM image in  revealed a well-defined crystalline structure with lattice fringes of 0.20 and 0.31 nm, corresponding to the values of the (102) and (100) planes of CoSe planes, respectively. ", "data": [{"meta": {"name": "CoSe", "symbol": "", "chemical formula": ""}, "processes": [{"synthesis method": "chemical synthesis", "precursor": [{"name": "Co3O4", "amount": "", "unit": ""}], "solution": [{"name": "NaHSe solution", "amount": "50", "unit": "mL"}, {"name": "0.2 M NaOH solution", "amount": "", "unit": ""}, {"name": "Se powder", "amount": "0.04", "unit": "g"}, {"name": "rongalite", "amount": "0.6", "unit": "g"}], "pressure": "", "temperature": "80\u00b0C", "time": ""}, {"synthesis method": "dipping", "dipping solution": "NaHSe solution", "substrate": "FTO substrate"}], "yield": "", "other properties": ["dodecahedral morphology of ZIF-derived Co3O4 was well-retained in CoSe", "CoSe with an atomic mass ratio of 1:1", "Co and Se elements were uniformly distributed in the CoSe nanostructure", "well-defined crystalline structure with lattice fringes of 0.20 and 0.31 nm, corresponding to the values of the (102) and (100) planes of CoSe planes, respectively"]}], "include_properties": ["chemical_synthesis"]}]

File: synthesis/800_application/synthesis_es1c02452.json
[{"idx": 7, "type": "text", "classification": "synthesis condition", "content": "<title>Experiments</title><title>Catalyst Synthesis</title><p>All reagents were\nused directly without further purification. ZIF-67 and titanium butoxide\nwere used as precursors for preparing SZC@TiO<sub>2</sub> catalysts.\nThe detailed synthetic method is provided in the <ext-link xlink:href=\"https://pubs.acs.org/doi/suppl/10.1021/acs.est.1c02452/suppl_file/es1c02452_si_001.pdf\" xlink:type=\"simple\">Supporting Information</ext-link>. The formation of SZC@TiO<sub>2</sub> catalysts through a versatile kinetics-controlled coating method\nis schematically illustrated in a. The as-prepared ZIF-67 (1 g) was impregnated in\nethanol (150 mL) with 0.9 mL of ammonia solution (25 wt %), and the\nobtained solution was blended adequately under ultrasonic treatment\nfor 30 min. Titanium butoxide (10 mL) was then added dropwise for\n10 min, and the reaction proceeded at 45 \u00b0C for 12 h under continuous\nstirring. This mixture was then put into a 200 mL Teflon-lined stainless-steel\nautoclave at 180 \u00b0C and maintained for 12 h. The resulting precipitates\nwere filtered and washed with ethanol and finally dried in a vacuum\nat 70 \u00b0C for 4 h. Subsequently, the composite was heated to 450\n\u00b0C at a heating rate of 2 \u00b0C\u00b7min<sup>\u20131</sup> in an N<sub>2</sub> atmosphere and maintained at 450 \u00b0C for\n2 h. Activated SZC@TiO<sub>2</sub> powder (0.50 g) was immersed in\n50 mL of 1 M sulfuric acid for 12 h. The resulting precipitates were\nfiltered and washed with H<sub>2</sub>O and finally dried in a vacuum\nat 70 \u00b0C for 4 h.</p>", "clean_text": "Experiments\n\nCatalyst Synthesis\n\nAll reagents were used directly without further purification. ZIF-67 and titanium butoxide were used as precursors for preparing SZC@TiO2 catalysts. The detailed synthetic method is provided in the Supporting Information. The formation of SZC@TiO2 catalysts through a versatile kinetics-controlled coating method is schematically illustrated in a. The as-prepared ZIF-67 (1 g) was impregnated in ethanol (150 mL) with 0.9 mL of ammonia solution (25 wt %), and the obtained solution was blended adequately under ultrasonic treatment for 30 min. Titanium butoxide (10 mL) was then added dropwise for 10 min, and the reaction proceeded at 45 \u00b0C for 12 h under continuous stirring. This mixture was then put into a 200 mL Teflon-lined stainless-steel autoclave at 180 \u00b0C and maintained for 12 h. The resulting precipitates were filtered and washed with ethanol and finally dried in a vacuum at 70 \u00b0C for 4 h. Subsequently, the composite was heated to 450 \u00b0C at a heating rate of 2 \u00b0C\u22c5min-1 in an N2 atmosphere and maintained at 450 \u00b0C for 2 h. Activated SZC@TiO2 powder (0.50 g) was immersed in 50 mL of 1 M sulfuric acid for 12 h. The resulting precipitates were filtered and washed with H2O and finally dried in a vacuum at 70 \u00b0C for 4 h.", "data": [{"meta": {"name": "SZC@TiO2 catalyst", "symbol": "", "chemical formula": ""}, "processes": [{"synthesis method": "chemical synthesis", "precursor": [{"name": "ZIF-67", "amount": "1", "unit": "g"}, {"name": "titanium butoxide", "amount": "10", "unit": "mL"}], "solvent": [{"name": "ethanol", "amount": "150", "unit": "mL"}], "reducing agent": [{"name": "ammonia solution", "amount": "0.9", "unit": "mL"}], "temperature": "45\u00b0C", "time": "12 h", "heating rate": "", "cooling rate": ""}, {"synthesis method": "solvothermal synthesis", "precursor": [{"name": "", "amount": "", "unit": ""}], "solvent": [{"name": "", "amount": "", "unit": ""}], "reducing agent": [{"name": "", "amount": "", "unit": ""}], "surfactant": [{"name": "", "amount": "", "unit": ""}], "pressure": "180\u00b0C", "temperature": "12 h", "time": "", "heating rate": "", "cooling rate": ""}, {"synthesis method": "filtration", "time": "", "atmosphere": "N2", "pressure": ""}, {"synthesis method": "washing", "washing solution": "ethanol", "amount": ""}, {"synthesis method": "drying", "pressure": "", "temperature": "70\u00b0C", "atmosphere": "vacuum", "time": "4 h"}, {"synthesis method": "activation", "precursor": [{"name": "SZC@TiO2 powder", "amount": "0.50", "unit": "g"}], "solution": [{"name": "1 M sulfuric acid", "amount": "50", "unit": "mL"}], "time": "12 h"}, {"synthesis method": "filtration", "time": "", "atmosphere": "", "pressure": ""}, {"synthesis method": "washing", "washing solution": "H2O", "amount": ""}, {"synthesis method": "drying", "pressure": "", "temperature": "70\u00b0C", "atmosphere": "vacuum", "time": "4 h"}], "yield": ""}], "include_properties": ["solvothermal_synthesis", "filtration", "washing", "drying"]}]

File: synthesis/800_application/synthesis_es8b00092.json
[{"idx": 7, "type": "text", "classification": "synthesis condition", "content": "<title>Synthesis of CUS-MIL-100\u00ad(Fe)</title><p>The\nCUS-MIL-100\u00ad(Fe) was synthesized by a previously reported hydrothermal\nmethod with certain postsynthetic modifications. In brief, 0.82 g of Fe powder and 2.06 g of H<sub>3</sub>BTC were first mixed in 80 mL of deionized water, followed by the\naddition of 1.14 mL of HNO<sub>3</sub> and 0.6 mL of HF. The reactant\nmixture was vigorously stirred for 1 h and then transferred to a dried\n100 mL Teflon-lined steel autoclave. The autoclave was progressively\nheated to 150 \u00b0C within 8 h and maintained for 24 h. After cooling\nnaturally, the obtained precipitate was recovered by filtration, washed\nsequentially by stirring in 80 \u00b0C hot deionized water for 5 h\nand in 60 \u00b0C hot ethanol for 3 h to remove the residual unreacted\nreactants and the colored impurities, and then dried in a vacuum oven\nat 70 \u00b0C for 12 h. Subsequently, the prepared light-orange powder\nwas activated under vacuum conditions at 230 \u00b0C for 12 h to generate\nthe iron CUS with mixed-valence Fe<sup>II</sup>/Fe<sup>III</sup>.\nFinally, the resulting brown product was collected and stored in a\ncovered glass container until needed. For comparison, the MIL-100\u00ad(Fe)\nwas synthesized as the above hydrothermal procedure without vacuum\nactivation treatment.</p>", "clean_text": "Synthesis of CUS-MIL-100(Fe)\n\nThe CUS-MIL-100(Fe) was synthesized by a previously reported hydrothermal method with certain postsynthetic modifications. In brief, 0.82 g of Fe powder and 2.06 g of H3BTC were first mixed in 80 mL of deionized water, followed by the addition of 1.14 mL of HNO3 and 0.6 mL of HF. The reactant mixture was vigorously stirred for 1 h and then transferred to a dried 100 mL Teflon-lined steel autoclave. The autoclave was progressively heated to 150 \u00b0C within 8 h and maintained for 24 h. After cooling naturally, the obtained precipitate was recovered by filtration, washed sequentially by stirring in 80 \u00b0C hot deionized water for 5 h and in 60 \u00b0C hot ethanol for 3 h to remove the residual unreacted reactants and the colored impurities, and then dried in a vacuum oven at 70 \u00b0C for 12 h. Subsequently, the prepared light-orange powder was activated under vacuum conditions at 230 \u00b0C for 12 h to generate the iron CUS with mixed-valence FeII/FeIII. Finally, the resulting brown product was collected and stored in a covered glass container until needed. For comparison, the MIL-100(Fe) was synthesized as the above hydrothermal procedure without vacuum activation treatment.", "data": [{"meta": {"name": "CUS-MIL-100\u00ad(Fe)", "symbol": "", "chemical formula": ""}, "processes": [{"synthesis method": "hydrothermal method", "precursor": [{"name": "Fe powder", "amount": "0.82", "unit": "g"}, {"name": "H3BTC", "amount": "2.06", "unit": "g"}], "solution": [{"name": "deionized water", "amount": "80", "unit": "mL"}, {"name": "HNO3", "amount": "1.14", "unit": "mL"}, {"name": "HF", "amount": "0.6", "unit": "mL"}], "pressure": "", "temperature": "150\u00b0C", "time": "24 h", "heating rate": "", "cooling rate": ""}, {"synthesis method": "filtration", "time": "", "atmosphere": "", "pressure": ""}, {"synthesis method": "washing", "washing solution": "deionized water", "amount": "80\u00b0C hot, 5 h"}, {"synthesis method": "washing", "washing solution": "ethanol", "amount": "60\u00b0C hot, 3 h"}, {"synthesis method": "drying", "pressure": "vacuum", "temperature": "70\u00b0C", "atmosphere": "", "time": "12 h"}, {"synthesis method": "activation", "pressure": "vacuum", "temperature": "230\u00b0C", "atmosphere": "", "time": "12 h"}]}, {"meta": {"name": "MIL-100\u00ad(Fe)", "symbol": "", "chemical formula": ""}, "processes": [{"synthesis method": "hydrothermal method", "precursor": [{"name": "Fe powder", "amount": "0.82", "unit": "g"}, {"name": "H3BTC", "amount": "2.06", "unit": "g"}], "solution": [{"name": "deionized water", "amount": "80", "unit": "mL"}, {"name": "HNO3", "amount": "1.14", "unit": "mL"}, {"name": "HF", "amount": "0.6", "unit": "mL"}], "pressure": "", "temperature": "150\u00b0C", "time": "24 h", "heating rate": "", "cooling rate": ""}, {"synthesis method": "filtration", "time": "", "atmosphere": "", "pressure": ""}, {"synthesis method": "washing", "washing solution": "deionized water", "amount": "80\u00b0C hot, 5 h"}, {"synthesis method": "washing", "washing solution": "ethanol", "amount": "60\u00b0C hot, 3 h"}, {"synthesis method": "drying", "pressure": "", "temperature": "70\u00b0C", "atmosphere": "", "time": "12 h"}]}], "include_properties": ["solvothermal_synthesis", "filtration", "washing", "drying"]}]

File: synthesis/800_application/synthesis_ic051143v.json
[{"idx": 5, "type": "text", "classification": "synthesis condition", "content": "<title>Experimental Section</title><p>\n<bold>Synthesis of</bold>\n<bold>MOF-CJ2.</bold> MOF-CJ2 was synthesized from the\nsolvothermal reaction of Zn(NO<sub>3</sub>)<sub>2</sub>\u00b76H<sub>2</sub>O, <italic>m</italic>-H<sub>2</sub>BDC, NaOH, and\nN,N\u2018-dimethylformamide (DMF) with a molar ratio of 1.0:1.0:2.0:210. Typically, 0.084 g of <italic>m</italic>-H<sub>2</sub>BDC was first dissolved into 8\nmL of DMF with stirring, followed by addition of 0.040 g of NaOH.\nNext, 0.145 g of Zn(NO<sub>3</sub>)<sub>2</sub>\u00b76H<sub>2</sub>O was added to the above reaction\nmixture. The resulting mixture was transferred into a Teflon-lined\nstainless steel autoclave, and heated at 170 \u00b0C for 2 days under\nstatic conditions. The final product, which consisted of colorless\nrod-shaped single crystals, was washed thoroughly with DMF, and\ndried at room temperature. The yield was 52% on the basis of Zn.\nThe dimethylammonium cations in the product are believed to be\na result of the decomposition of the DMF solvent under solvothermal conditions. This phenomenon has been commonly observed\nin the literature. When the reaction was carried out in different\nsolvents, such as ethanol, tetrahydrofuran, and ethylene glycol, no\nMOF-CJ2 product was obtained. This fact implies the important\nrole of the DMF decomposition in the formation of the product.\nWhen we chose dimethylamine (33 wt %) as the template and\nethanol as the solvent, we could also obtain MOF-CJ2. This\ndemonstrates that dimethylamine plays a templating role in the\ncrystallization of this material.\n</p>", "clean_text": "Experimental Section\n\n Synthesis of MOF-CJ2. MOF-CJ2 was synthesized from the solvothermal reaction of Zn(NO3)2\u22c56H2O, m-H2BDC, NaOH, and N,N\u2018-dimethylformamide (DMF) with a molar ratio of 1.0:1.0:2.0:210. Typically, 0.084 g of m-H2BDC was first dissolved into 8 mL of DMF with stirring, followed by addition of 0.040 g of NaOH. Next, 0.145 g of Zn(NO3)2\u22c56H2O was added to the above reaction mixture. The resulting mixture was transferred into a Teflon-lined stainless steel autoclave, and heated at 170 \u00b0C for 2 days under static conditions. The final product, which consisted of colorless rod-shaped single crystals, was washed thoroughly with DMF, and dried at room temperature. The yield was 52% on the basis of Zn. The dimethylammonium cations in the product are believed to be a result of the decomposition of the DMF solvent under solvothermal conditions. This phenomenon has been commonly observed in the literature. When the reaction was carried out in different solvents, such as ethanol, tetrahydrofuran, and ethylene glycol, no MOF-CJ2 product was obtained. This fact implies the important role of the DMF decomposition in the formation of the product. When we chose dimethylamine (33 wt %) as the template and ethanol as the solvent, we could also obtain MOF-CJ2. This demonstrates that dimethylamine plays a templating role in the crystallization of this material. ", "data": [{"meta": {"name": "MOF-CJ2", "symbol": "", "chemical formula": ""}, "processes": [{"synthesis method": "solvothermal synthesis", "precursor": [{"name": "Zn(NO3)2\u00b76H2O", "amount": "0.145", "unit": "g"}, {"name": "m-H2BDC", "amount": "0.084", "unit": "g"}, {"name": "NaOH", "amount": "0.040", "unit": "g"}], "solvent": [{"name": "N,N'-dimethylformamide (DMF)", "amount": "8", "unit": "mL"}], "pressure": "", "temperature": "170\u00b0C", "time": "2 days", "heating rate": "", "cooling rate": ""}], "yield": "52%"}], "include_properties": ["solvothermal_synthesis", "washing", "drying"]}]

File: synthesis/800_application/synthesis_ic0c00514.json
[{"idx": "9, 10, 11", "type": "text", "classification": "synthesis condition", "content": "<title>Synthesis</title><title>Preparation of ZIF-67\nPolyhedrons</title><p>The ZIF-67 polyhedrons were synthesized through\na modified precipitation\nmethod. Typically, 1.28 g of 2-methylimidazole\nand 0.7 g of Co\u00ad(NO<sub>3</sub>)<sub>2</sub>\u00b76H<sub>2</sub>O were\ndissolved in 60 mL of methanol. Afterward, the two solutions were\nmixed rapidly and aged at room temperature for 6 h. The obtained ZIF-67\nprecipitates were washed with ethanol two times and then dispersed\nin ethanol.</p><title>Preparation of Co<sub>9</sub>S<sub>8</sub> Dodecahedral Cages</title><p>The obtained ZIF-67\npolyhedrons were\ndispersed in 20 mL of ethanol by sonication. Then, 0.4 g of TAA was\ndispersed in 20 mL of ethanol and added to the solution with magnetic\nstirring for 10 min. The obtained suspension was transferred into\na Teflon-lined autoclave and maintained in a preheated oven at 180\n\u00b0C for 3 h. After cooling down to room temperature, the mixture\nwas centrifuged, and the obtained precipitate was collected after\nwashing three times with ethanol. The resultant product was dried\novernight at 60 \u00b0C in a vacuum. Finally, the Co<sub>9</sub>S<sub>8</sub> dodecahedral cages were obtained by annealing the cobalt\nsulfide product in nitrogen flow at 550 \u00b0C with a ramp rate of\n5 \u00b0C min<sup>\u20131</sup> and maintaining at this temperature\nfor 6 h.</p><title>Preparation of Co<sub>9</sub>S<sub>8</sub>@ZnAgInS</title><p>Eight milliliters of glycerol,\n30 mL of H<sub>2</sub>O (pH = 2.5), and certain amounts of the Co<sub>9</sub>S<sub>8</sub> (e.g., 4, 10, 16, and 30 mg) were mixed and\nstirred for 30 min.\nThen, 0.146 g of Zn\u00ad(OAc)<sub>2</sub>\u00b72H<sub>2</sub>O, 0.0226\ng of AgNO<sub>3</sub>, 0.389 g of In\u00ad(OAc)<sub>3</sub>, and 0.2 g of\nTAA were added into the solution. Subsequently, the solution was stirred\nfor 5 min and put into an oil bath at 80 \u00b0C under stirring. After\nreaction for 2 h, the product was obtained by centrifuging and washing\nthree times with ethanol. Finally, the product was dried at 60 \u00b0C\nin a vacuum overnight.</p>", "clean_text": "Synthesis\n\nPreparation of ZIF-67 Polyhedrons\n\nThe ZIF-67 polyhedrons were synthesized through a modified precipitation method. Typically, 1.28 g of 2-methylimidazole and 0.7 g of Co(NO3)2\u22c56H2O were dissolved in 60 mL of methanol. Afterward, the two solutions were mixed rapidly and aged at room temperature for 6 h. The obtained ZIF-67 precipitates were washed with ethanol two times and then dispersed in ethanol.\n\nPreparation of Co9S8 Dodecahedral Cages\n\nThe obtained ZIF-67 polyhedrons were dispersed in 20 mL of ethanol by sonication. Then, 0.4 g of TAA was dispersed in 20 mL of ethanol and added to the solution with magnetic stirring for 10 min. The obtained suspension was transferred into a Teflon-lined autoclave and maintained in a preheated oven at 180 \u00b0C for 3 h. After cooling down to room temperature, the mixture was centrifuged, and the obtained precipitate was collected after washing three times with ethanol. The resultant product was dried overnight at 60 \u00b0C in a vacuum. Finally, the Co9S8 dodecahedral cages were obtained by annealing the cobalt sulfide product in nitrogen flow at 550 \u00b0C with a ramp rate of 5 \u00b0C min-1 and maintaining at this temperature for 6 h.\n\nPreparation of Co9S8@ZnAgInS\n\nEight milliliters of glycerol, 30 mL of H2O (pH = 2.5), and certain amounts of the Co9S8 (e.g., 4, 10, 16, and 30 mg) were mixed and stirred for 30 min. Then, 0.146 g of Zn(OAc)2\u22c52H2O, 0.0226 g of AgNO3, 0.389 g of In(OAc)3, and 0.2 g of TAA were added into the solution. Subsequently, the solution was stirred for 5 min and put into an oil bath at 80 \u00b0C under stirring. After reaction for 2 h, the product was obtained by centrifuging and washing three times with ethanol. Finally, the product was dried at 60 \u00b0C in a vacuum overnight.", "data": [{"meta": {"name": "ZIF-67 polyhedrons", "symbol": "", "chemical formula": ""}, "processes": [{"synthesis method": "precipitation", "precursor": [{"name": "2-methylimidazole", "amount": "1.28", "unit": "g"}, {"name": "Co\u00ad(NO3)2\u00b76H2O", "amount": "0.7", "unit": "g"}], "solution": [{"name": "methanol", "amount": "60", "unit": "mL"}], "pressure": "", "temperature": "room temperature", "time": "6 h"}, {"synthesis method": "washing", "washing solution": "ethanol", "amount": "two times"}, {"synthesis method": "dispersion", "dispersion solution": "ethanol"}]}, {"meta": {"name": "Co9S8 dodecahedral cages", "symbol": "", "chemical formula": ""}, "processes": [{"synthesis method": "dispersion", "dispersion solution": "ethanol"}, {"synthesis method": "dispersion", "dispersion solution": "ethanol", "additive": [{"name": "TAA", "amount": "0.4", "unit": "g"}], "stirring time": "10 min"}, {"synthesis method": "solvothermal synthesis", "tube material": "Teflon-lined autoclave", "tube volume": "", "temperature": "180\u00b0C", "time": "3 h"}, {"synthesis method": "centrifugation", "revolution per time": "", "relative centrifugal force": "", "time": "", "temperature": "", "additive": [{"name": "ethanol", "amount": "", "unit": ""}], "tube material": "", "tube volume": ""}, {"synthesis method": "drying", "pressure": "", "temperature": "60\u00b0C", "atmosphere": "vacuum", "time": "overnight"}, {"synthesis method": "annealing", "temperature": "550\u00b0C", "ramp rate": "5\u00b0C min-1", "time": "6 h", "atmosphere": "nitrogen flow"}]}, {"meta": {"name": "Co9S8@ZnAgInS", "symbol": "", "chemical formula": ""}, "processes": [{"synthesis method": "dispersion", "dispersion solution": "glycerol"}, {"synthesis method": "dispersion", "dispersion solution": "H2O", "pH": "2.5"}, {"synthesis method": "dispersion", "dispersion solution": "Co9S8", "amount": "4, 10, 16, and 30 mg"}, {"synthesis method": "stirring", "stirring time": "30 min"}, {"synthesis method": "dispersion", "dispersion solution": "H2O", "pH": "2.5", "additive": [{"name": "Zn\u00ad(OAc)2\u00b72H2O", "amount": "0.146", "unit": "g"}, {"name": "AgNO3", "amount": "0.0226", "unit": "g"}, {"name": "In\u00ad(OAc)3", "amount": "0.389", "unit": "g"}, {"name": "TAA", "amount": "0.2", "unit": "g"}]}, {"synthesis method": "stirring", "stirring time": "5 min"}, {"synthesis method": "heating", "temperature": "80\u00b0C", "time": "2 h"}, {"synthesis method": "centrifugation", "revolution per time": "", "relative centrifugal force": "", "time": "", "temperature": "", "additive": [{"name": "ethanol", "amount": "", "unit": ""}], "tube material": "", "tube volume": ""}, {"synthesis method": "washing", "washing solution": "ethanol", "amount": "three times"}, {"synthesis method": "drying", "pressure": "", "temperature": "60\u00b0C", "atmosphere": "vacuum", "time": "overnight"}]}], "include_properties": ["chemical_synthesis", "washing", "drying", "centrifugation"]}]
