Repository: Yeonghun1675/L2M3

<div align="center">
<h1> ⛏L2M3: Large Language Models Material Miner </h1> 
</div>

## Summary
L2M3 is designed to efficiently gather experimental Metal-Organic Framework (MOF) data from scientific literature, addressing the challenge of accessing hard-to-find data and enhancing the quality of information available for machine learning in materials science. By utilizing a chain of advanced Large Language Models (LLMs), we developed a systematic method for extracting and organizing MOF data into a structured, usable format. Our approach has successfully compiled data from over 40,000 research articles, creating a comprehensive, ready-to-use dataset.

File: synthesis/800_application/synthesis_ic100840a.json
[{"idx": "8, 9, 10", "type": "text", "classification": "synthesis condition", "content": "<title>Synthesis of [Cu<sub>4</sub>(bmtm)<sub>4</sub>(SiW<sub>12</sub>O<sub>40</sub>)]\u00b72H<sub>2</sub>O (<bold>1</bold>)</title><p>A mixture of H<sub>4</sub>SiW<sub>12</sub>O<sub>40</sub>\u00b726H<sub>2</sub>O (0.20 g, 0.07 mmol), Cu(OAc)<sub>2</sub>\u00b7H<sub>2</sub>O (0.12 g, 0.60 mmol), and bmtm (0.049 g, 0.20 mmol) was dissolved in 10.0 mL of distilled water. When the pH value was adjusted to about 3.5 with 1 M HCl, the mixture was sealed into a 20-mL Teflon-lined autoclave and heated to 160 \u00b0C in 100 min. The autoclave was kept at 160 \u00b0C for 3 days and then slowly cooled to room temperature at a rate of 10 \u00b0C/h. Orange needle crystals of <bold>1</bold> were filtered and washed with distilled water (yield of about 32% based on W). Elem anal. Calcd for C<sub>20</sub>H<sub>36</sub>Cu<sub>4</sub>N<sub>32</sub>O<sub>42</sub>S<sub>8</sub>SiW<sub>12</sub>: C, 5.80; H, 0.87; N, 10.82. Found: C, 5.73; H, 0.85; N, 10.95. IR (KBr pellet, cm<sup>\u22121</sup>): 3672(s), 2360(s), 1672(w), 1508(m), 1400(s), 1222(m), 1180(s), 1012(m), 968(s), 920(s), 883(m), 800(s).</p><title>Synthesis of [Cu<sub>4</sub>(bmte)<sub>3.5</sub>(SiW<sub>12</sub>O<sub>40</sub>)] (<bold>2</bold>)</title><p>Compound <bold>2</bold> was prepared in a manner similar to that for <bold>1</bold>, but the ligand bmte (0.052 g, 0.20 mmol) was used instead of bmtm. The pH was adjusted to about 4.2 with 1 M HCl. After the mixture was cooled to room temperature, orange block crystals of <bold>2</bold> were filtered and washed with distilled water (yield of about 40% based on W). Elem anal. Calcd for C<sub>21</sub>H<sub>35</sub>Cu<sub>4</sub>N<sub>28</sub>O<sub>40</sub>S<sub>7</sub>SiW<sub>12</sub>: C, 6.25; H, 0.87; N, 9.72. Found: C, 6.21; H, 0.92; N, 9.80. IR (KBr pellet, cm<sup>\u22121</sup>): 3435(s), 1627(s), 1471(m), 1404(s), 1180(s), 1012(m), 972(s), 921(s), 883(m), 800(s).</p><title>Synthesis of [Cu<sub>4</sub>(bmtp)<sub>4</sub>(SiW<sub>12</sub>O<sub>40</sub>)] (<bold>3</bold>)</title><p>Compound <bold>3</bold> was prepared in a manner similar to that for <bold>1</bold>, but the ligand bmtp (0.060 g, 0.20 mmol) was used instead of bmtm. The pH was adjusted to about 4.2 with 1 M HCl. After the mixture was cooled to room temperature, pale-green crystals of <bold>3</bold> were filtered and washed with distilled water (yield of about 38% based on W). Elem anal. Calcd for C<sub>36</sub>H<sub>64</sub>Cu<sub>4</sub>N<sub>32</sub>O<sub>40</sub>S<sub>8</sub>SiW<sub>12</sub>: C, 9.98; H, 1.48; N, 10.35. Found: C, 9.86; H, 1.36; N, 10.43. IR (KBr pellet, cm<sup>\u22121</sup>): 2360(s), 1635(w), 1404(s), 1276(m), 1188(s), 1010(m), 968(s), 921(s), 883(m), 798(s).</p>", "clean_text": "Synthesis of [Cu4(bmtm)4(SiW12O40)]\u22c52H2O (1)\n\nA mixture of H4SiW12O40\u22c526H2O (0.20 g, 0.07 mmol), Cu(OAc)2\u22c5H2O (0.12 g, 0.60 mmol), and bmtm (0.049 g, 0.20 mmol) was dissolved in 10.0 mL of distilled water. When the pH value was adjusted to about 3.5 with 1 M HCl, the mixture was sealed into a 20-mL Teflon-lined autoclave and heated to 160 \u00b0C in 100 min. The autoclave was kept at 160 \u00b0C for 3 days and then slowly cooled to room temperature at a rate of 10 \u00b0C/h. Orange needle crystals of 1 were filtered and washed with distilled water (yield of about 32% based on W). Elem anal. Calcd for C20H36Cu4N32O42S8SiW12: C, 5.80; H, 0.87; N, 10.82. Found: C, 5.73; H, 0.85; N, 10.95. IR (KBr pellet, cm-1): 3672(s), 2360(s), 1672(w), 1508(m), 1400(s), 1222(m), 1180(s), 1012(m), 968(s), 920(s), 883(m), 800(s).\n\nSynthesis of [Cu4(bmte)3.5(SiW12O40)] (2)\n\nCompound 2 was prepared in a manner similar to that for 1, but the ligand bmte (0.052 g, 0.20 mmol) was used instead of bmtm. The pH was adjusted to about 4.2 with 1 M HCl. After the mixture was cooled to room temperature, orange block crystals of 2 were filtered and washed with distilled water (yield of about 40% based on W). Elem anal. Calcd for C21H35Cu4N28O40S7SiW12: C, 6.25; H, 0.87; N, 9.72. Found: C, 6.21; H, 0.92; N, 9.80. IR (KBr pellet, cm-1): 3435(s), 1627(s), 1471(m), 1404(s), 1180(s), 1012(m), 972(s), 921(s), 883(m), 800(s).\n\nSynthesis of [Cu4(bmtp)4(SiW12O40)] (3)\n\nCompound 3 was prepared in a manner similar to that for 1, but the ligand bmtp (0.060 g, 0.20 mmol) was used instead of bmtm. The pH was adjusted to about 4.2 with 1 M HCl. After the mixture was cooled to room temperature, pale-green crystals of 3 were filtered and washed with distilled water (yield of about 38% based on W). Elem anal. Calcd for C36H64Cu4N32O40S8SiW12: C, 9.98; H, 1.48; N, 10.35. Found: C, 9.86; H, 1.36; N, 10.43. IR (KBr pellet, cm-1): 2360(s), 1635(w), 1404(s), 1276(m), 1188(s), 1010(m), 968(s), 921(s), 883(m), 798(s).", "data": [{"meta": {"name": "[Cu4(bmtm)4(SiW12O40)]\u00b72H2O", "symbol": "1", "chemical formula": "C20H36Cu4N32O42S8SiW12"}, "processes": [{"synthesis method": "solvothermal synthesis", "precursor": [{"name": "H4SiW12O40\u00b726H2O", "amount": "0.20", "unit": "g"}, {"name": "Cu(OAc)2\u00b7H2O", "amount": "0.12", "unit": "g"}, {"name": "bmtm", "amount": "0.049", "unit": "g"}], "solvent": [{"name": "distilled water", "amount": "10.0", "unit": "mL"}], "reducing agent": [{"name": "", "amount": "", "unit": ""}], "surfactant": [{"name": "", "amount": "", "unit": ""}], "pressure": "", "temperature": "160 \u00b0C", "time": "3 days", "heating rate": "100 min", "cooling rate": "10 \u00b0C/h"}], "yield": "about 32%"}, {"meta": {"name": "[Cu4(bmte)3.5(SiW12O40)]", "symbol": "2", "chemical formula": "C21H35Cu4N28O40S7SiW12"}, "processes": [{"synthesis method": "solvothermal synthesis", "precursor": [{"name": "H4SiW12O40\u00b726H2O", "amount": "0.20", "unit": "g"}, {"name": "Cu(OAc)2\u00b7H2O", "amount": "0.12", "unit": "g"}, {"name": "bmte", "amount": "0.052", "unit": "g"}], "solvent": [{"name": "distilled water", "amount": "10.0", "unit": "mL"}], "reducing agent": [{"name": "", "amount": "", "unit": ""}], "surfactant": [{"name": "", "amount": "", "unit": ""}], "pressure": "", "temperature": "", "time": "", "heating rate": "", "cooling rate": ""}], "yield": "about 40%"}, {"meta": {"name": "[Cu4(bmtp)4(SiW12O40)]", "symbol": "3", "chemical formula": "C36H64Cu4N32O40S8SiW12"}, "processes": [{"synthesis method": "solvothermal synthesis", "precursor": [{"name": "H4SiW12O40\u00b726H2O", "amount": "0.20", "unit": "g"}, {"name": "Cu(OAc)2\u00b7H2O", "amount": "0.12", "unit": "g"}, {"name": "bmtp", "amount": "0.060", "unit": "g"}], "solvent": [{"name": "distilled water", "amount": "10.0", "unit": "mL"}], "reducing agent": [{"name": "", "amount": "", "unit": ""}], "surfactant": [{"name": "", "amount": "", "unit": ""}], "pressure": "", "temperature": "", "time": "", "heating rate": "", "cooling rate": ""}], "yield": "about 38%"}], "include_properties": ["solvothermal_synthesis", "pH_adjustment", "filtration", "washing", "solvothermal_synthesis", "pH_adjustment", "filtration", "washing", "solvothermal_synthesis", "pH_adjustment", "filtration", "washing"]}]

File: synthesis/800_application/synthesis_ic101935f.json
[{"idx": "8, 9, 10, 11, 12", "type": "text", "classification": "synthesis condition", "content": "<title>Synthesis of <bold>H</bold>\n<sub>\n<bold>3</bold>\n</sub>\n<bold>TATAB</bold>, 4,4\u2032,4\u2032\u2032-s-Triazine-1,3,5-triyltri-<italic toggle=\"yes\">p</italic>-aminobenzoic Acid</title><p>A solution of 4-aminobenzoic acid (1.8 g, 13.2 mmol) in 20.0 mL of water and 3.0 mL of 5 N sodium hydroxide was charged with sodium bicarbonate (0.9 g, 11.0 mmol). To this, a solution of cyanuric chloride (0.6 g, 3.3 mmol) in 5.0 mL of 1,4-dioxane, was slowly added. The mixture was stirred at room temperature for 10 min, then overnight at 110 \u00b0C. After cooling to room temperature, the solution was acidified with 20% hydrochloric acid to pH = 3. The suspension was centrifuged and the solid was washed with water. The light yellow powder was collected and dried in an oven to yield pure <bold>H</bold>\n<sub>\n<bold>3</bold>\n</sub>\n<bold>TATAB</bold> (1.8 g, 80%). <sup>1</sup>H NMR (DMSO-<italic toggle=\"yes\">d</italic>\n<sub>6</sub>): \u03b4 7.87 (d, 6H), 7.97 (d, 6H), 9.84 (s, 3H), 12.55 (s, br, 3H).</p><title>Synthesis of Triethyl 4,4\u2032,4\u2032\u2032-(Benzene-1,3,5-triyltris(azanediyl))tribenzoate, <bold>1</bold>\n</title><p>Concentrated hydrochloric acid (5.2 mL), phloroglucinol (12.6 g, 10.0 mmol), 4-aminobenzoic acid ethyl ester (66.0 g, 40.0 mmol), and diethyleneglycol dimethylether (45 mL) were added to a 100 mL round-bottom flask, and stirred at 130 \u00b0C for 7 h. Yellow crystals appeared as the suspension was cooled. The crystals were washed with diethyleneglycol dimethylether and dried in an oven to yield <bold>1</bold> (35.2 g, 70%). <sup>1</sup>H NMR (DMSO-<italic toggle=\"yes\">d</italic>\n<sub>6</sub>): \u03b4 1.30 (t, 9H), 4.26 (q, 6H), 6.62 (s, 3H), 7.13 (d, 6H), 8.38 (d, 6H), 8.78 (s, 3H).</p><title>Synthesis of H<sub>3</sub>BTATB, 4,4\u2032,4\u2032\u2032-(Benzene-1,3,5-triyltris(azanediyl))tribenzoic Acid, <bold>2</bold>\n</title><p>Compound <bold>1</bold> (10.0 g, 19.0 mmol) was suspended in 150.0 mL THF/MeOH (v: v = 1: 1). A solution of 60.0 mL of 10% NaOH was added to the suspension and stirred overnight. The pH was adjusted to approximately 3 using hydrochloric acid. The resulting brown precipitate was collected by centrifuge, washed with water, and dried under vacuum to yield <bold>2</bold> (8.0 g, 90%). <sup>1</sup>H NMR (DMSO-<italic toggle=\"yes\">d</italic>\n<sub>6</sub>): \u03b4 6.62 (s, 3H), 7.13 (d, 6H), 7.82 (d, 6H), 8.73 (s, 3H).</p><title>Synthesis of PCN-100, Zn<sub>4</sub>O(TATAB)<sub>2</sub>\u00b717(DEF)\u00b73(H<sub>2</sub>O)</title><p>H<sub>3</sub>TATAB (10.0 mg, 0.02 mmol) and Zn(ClO<sub>4</sub>)<sub>2</sub>\u00b76(H<sub>2</sub>O) (30.0 mg, 0.08 mmol) were dissolved in DEF (1.5 mL) and sealed in a Pyrex tube under vacuum. The tube was held at 85 \u00b0C for three days to produce colorless block crystals. The crude product was washed with DEF to give pure PCN-100 (0.02 g, 0.007 mmol, 70% yield based on TATAB) with a formula of Zn<sub>4</sub>O(TATAB)<sub>2</sub>\u00b717(DEF)\u00b73(H<sub>2</sub>O). This formula was derived from crystallographic data, elemental analysis (calculated for C<sub>133</sub>H<sub>223</sub>N<sub>29</sub>O<sub>33</sub>Zn<sub>4</sub>: C, 52.93; H, 7.45; N, 13.46. Found: C, 52.31; H, 7.47; N, 13.62%), and TGA.</p><title>Synthesis of PCN-101, Zn<sub>4</sub>O(BTATB)<sub>2</sub>\u00b716(DEF)\u00b75(H<sub>2</sub>O)</title><p>H<sub>3</sub>BTATB (3.0 mg, 0.006 mmol) and Zn(NO<sub>3</sub>)<sub>2</sub>\u00b76(H<sub>2</sub>O) (15.0 mg, 0.05 mmol) were dissolved in DEF (1.5 mL) and sealed in a Pyrex tube under vacuum. The tube was held at 85 \u00b0C for three days to produce colorless block crystals. The crude product was washed with DEF to give pure PCN-101 (0.006 g, 0.002 mmol, 67% yield based on BTATB) with a formula of Zn<sub>4</sub>O(BTATB)<sub>2</sub>\u00b716(DEF)\u00b75(H<sub>2</sub>O). This formula was derived from crystallographic data, elemental analysis (calculated for C<sub>134</sub>N<sub>22</sub>H<sub>222</sub>O<sub>34</sub>Zn<sub>4</sub>: C, 54.62; H, 7.59; N, 10.46. Found: C, 54.87; H, 7.68; N, 10.422%), and TGA.</p>", "clean_text": "Synthesis of H  3  TATAB, 4,4',4''-s-Triazine-1,3,5-triyltri-p-aminobenzoic Acid\n\nA solution of 4-aminobenzoic acid (1.8 g, 13.2 mmol) in 20.0 mL of water and 3.0 mL of 5 N sodium hydroxide was charged with sodium bicarbonate (0.9 g, 11.0 mmol). To this, a solution of cyanuric chloride (0.6 g, 3.3 mmol) in 5.0 mL of 1,4-dioxane, was slowly added. The mixture was stirred at room temperature for 10 min, then overnight at 110 \u00b0C. After cooling to room temperature, the solution was acidified with 20% hydrochloric acid to pH = 3. The suspension was centrifuged and the solid was washed with water. The light yellow powder was collected and dried in an oven to yield pure H  3  TATAB (1.8 g, 80%). 1H NMR (DMSO-d 6): \u03b4 7.87 (d, 6H), 7.97 (d, 6H), 9.84 (s, 3H), 12.55 (s, br, 3H).\n\nSynthesis of Triethyl 4,4',4''-(Benzene-1,3,5-triyltris(azanediyl))tribenzoate, 1 \n\nConcentrated hydrochloric acid (5.2 mL), phloroglucinol (12.6 g, 10.0 mmol), 4-aminobenzoic acid ethyl ester (66.0 g, 40.0 mmol), and diethyleneglycol dimethylether (45 mL) were added to a 100 mL round-bottom flask, and stirred at 130 \u00b0C for 7 h. Yellow crystals appeared as the suspension was cooled. The crystals were washed with diethyleneglycol dimethylether and dried in an oven to yield 1 (35.2 g, 70%). 1H NMR (DMSO-d 6): \u03b4 1.30 (t, 9H), 4.26 (q, 6H), 6.62 (s, 3H), 7.13 (d, 6H), 8.38 (d, 6H), 8.78 (s, 3H).\n\nSynthesis of H3BTATB, 4,4',4''-(Benzene-1,3,5-triyltris(azanediyl))tribenzoic Acid, 2 \n\nCompound 1 (10.0 g, 19.0 mmol) was suspended in 150.0 mL THF/MeOH (v: v = 1: 1). A solution of 60.0 mL of 10% NaOH was added to the suspension and stirred overnight. The pH was adjusted to approximately 3 using hydrochloric acid. The resulting brown precipitate was collected by centrifuge, washed with water, and dried under vacuum to yield 2 (8.0 g, 90%). 1H NMR (DMSO-d 6): \u03b4 6.62 (s, 3H), 7.13 (d, 6H), 7.82 (d, 6H), 8.73 (s, 3H).\n\nSynthesis of PCN-100, Zn4O(TATAB)2\u22c517(DEF)\u22c53(H2O)\n\nH3TATAB (10.0 mg, 0.02 mmol) and Zn(ClO4)2\u22c56(H2O) (30.0 mg, 0.08 mmol) were dissolved in DEF (1.5 mL) and sealed in a Pyrex tube under vacuum. The tube was held at 85 \u00b0C for three days to produce colorless block crystals. The crude product was washed with DEF to give pure PCN-100 (0.02 g, 0.007 mmol, 70% yield based on TATAB) with a formula of Zn4O(TATAB)2\u22c517(DEF)\u22c53(H2O). This formula was derived from crystallographic data, elemental analysis (calculated for C133H223N29O33Zn4: C, 52.93; H, 7.45; N, 13.46. Found: C, 52.31; H, 7.47; N, 13.62%), and TGA.\n\nSynthesis of PCN-101, Zn4O(BTATB)2\u22c516(DEF)\u22c55(H2O)\n\nH3BTATB (3.0 mg, 0.006 mmol) and Zn(NO3)2\u22c56(H2O) (15.0 mg, 0.05 mmol) were dissolved in DEF (1.5 mL) and sealed in a Pyrex tube under vacuum. The tube was held at 85 \u00b0C for three days to produce colorless block crystals. The crude product was washed with DEF to give pure PCN-101 (0.006 g, 0.002 mmol, 67% yield based on BTATB) with a formula of Zn4O(BTATB)2\u22c516(DEF)\u22c55(H2O). This formula was derived from crystallographic data, elemental analysis (calculated for C134N22H222O34Zn4: C, 54.62; H, 7.59; N, 10.46. Found: C, 54.87; H, 7.68; N, 10.422%), and TGA.", "data": [{"meta": {"name": "H3TATAB", "symbol": "", "chemical formula": "C28H24N6O6"}, "processes": [{"synthesis method": "chemical synthesis", "precursor": [{"name": "4-aminobenzoic acid", "amount": "1.8", "unit": "g"}, {"name": "sodium bicarbonate", "amount": "0.9", "unit": "g"}, {"name": "cyanuric chloride", "amount": "0.6", "unit": "g"}], "solution": [{"name": "water", "amount": "20.0", "unit": "mL"}, {"name": "5 N sodium hydroxide", "amount": "3.0", "unit": "mL"}, {"name": "1,4-dioxane", "amount": "5.0", "unit": "mL"}], "pressure": "", "temperature": "room temperature, 110 \u00b0C", "time": "10 min, overnight"}, {"synthesis method": "washing", "washing solution": "water", "amount": ""}, {"synthesis method": "drying", "pressure": "", "temperature": "", "atmosphere": "oven", "time": ""}], "yield": "80%"}, {"meta": {"name": "1", "symbol": "", "chemical formula": "C33H30N4O8"}, "processes": [{"synthesis method": "chemical synthesis", "precursor": [{"name": "Concentrated hydrochloric acid", "amount": "5.2", "unit": "mL"}, {"name": "phloroglucinol", "amount": "12.6", "unit": "g"}, {"name": "4-aminobenzoic acid ethyl ester", "amount": "66.0", "unit": "g"}], "solution": [{"name": "diethyleneglycol dimethylether", "amount": "45", "unit": "mL"}], "pressure": "", "temperature": "130 \u00b0C", "time": "7 h"}, {"synthesis method": "washing", "washing solution": "diethyleneglycol dimethylether", "amount": ""}, {"synthesis method": "drying", "pressure": "", "temperature": "", "atmosphere": "oven", "time": ""}], "yield": "70%"}, {"meta": {"name": "H3BTATB", "symbol": "2", "chemical formula": "C33H30N4O8"}, "processes": [{"synthesis method": "chemical synthesis", "precursor": [{"name": "1", "amount": "10.0", "unit": "g"}], "solution": [{"name": "THF/MeOH", "amount": "150.0", "unit": "mL"}], "pressure": "", "temperature": "room temperature", "time": "overnight"}, {"synthesis method": "pH adjustment", "pH": "3", "modulator": "hydrochloric acid"}, {"synthesis method": "centrifugation", "revolution per time": "", "relative centrifugal force": "", "time": "", "temperature": "", "additive": [{"name": "", "amount": "", "unit": ""}], "tube material": "", "tube volume": ""}, {"synthesis method": "washing", "washing solution": "water", "amount": ""}, {"synthesis method": "drying", "pressure": "", "temperature": "", "atmosphere": "vacuum", "time": ""}], "yield": "90%"}, {"meta": {"name": "PCN-100", "symbol": "", "chemical formula": "C133H223N29O33Zn4"}, "processes": [{"synthesis method": "solvothermal synthesis", "precursor": [{"name": "H3TATAB", "amount": "10.0", "unit": "mg"}, {"name": "Zn(ClO4)2\u00b76(H2O)", "amount": "30.0", "unit": "mg"}], "solvent": [{"name": "DEF", "amount": "1.5", "unit": "mL"}], "reducing agent": [{"name": "", "amount": "", "unit": ""}], "surfactant": [{"name": "", "amount": "", "unit": ""}], "pressure": "", "temperature": "85 \u00b0C", "time": "3 days", "heating rate": "", "cooling rate": ""}], "yield": "70%", "other properties": ["Zn4O(TATAB)2\u00b717(DEF)\u00b73(H2O)"]}, {"meta": {"name": "PCN-101", "symbol": "", "chemical formula": "C134N22H222O34Zn4"}, "processes": [{"synthesis method": "solvothermal synthesis", "precursor": [{"name": "H3BTATB", "amount": "3.0", "unit": "mg"}, {"name": "Zn(NO3)2\u00b76(H2O)", "amount": "15.0", "unit": "mg"}], "solvent": [{"name": "DEF", "amount": "1.5", "unit": "mL"}], "reducing agent": [{"name": "", "amount": "", "unit": ""}], "surfactant": [{"name": "", "amount": "", "unit": ""}], "pressure": "", "temperature": "85 \u00b0C", "time": "3 days", "heating rate": "", "cooling rate": ""}], "yield": "67%", "other properties": ["Zn4O(BTATB)2\u00b716(DEF)\u00b75(H2O)"]}], "include_properties": ["chemical_synthesis", "pH_adjustment", "centrifugation", "washing", "drying", "chemical_synthesis", "washing", "drying", "chemical_synthesis", "pH_adjustment", "centrifugation", "washing", "drying", "chemical_synthesis", "chemical_synthesis", "washing"]}]

File: synthesis/800_application/synthesis_ic1c00357.json
[{"idx": 7, "type": "text", "classification": "synthesis condition", "content": "<title>Preparation\nof {[Cu\u00ad(TIA)]\u00b71.5CH<sub>3</sub>OH}<sub>\n<italic toggle=\"yes\">n</italic>\n</sub> (<bold>Cu-1</bold>)</title><p>H<sub>2</sub>TIA (11.7\nmg, 0.05 mmol), Cu\u00ad(NO<sub>3</sub>)<sub>2</sub>\u00b73H<sub>2</sub>O (24.2 mg, 0.1 mmol), 4,4\u2032-PBY (7.8 mg, 0.05 mmol), and 5\nmL of methanol were added in a 15 mL reactor in turn, and then the\nmixture was heated at 120 \u00b0C for 4 days. After that, the autoclave\nwas cooled to room temperature at a rate of 1.5 \u00b0C\u00b7h<sup>\u20131</sup>. Blue rectangular crystals of <bold>Cu-1</bold> (10.16\nmg) were obtained (yield 65% based on H<sub>2</sub>TIA). Elem anal.\nCalcd for C<sub>11.5</sub>H<sub>11</sub>CuN<sub>3</sub>O<sub>5.5</sub> (342.78): C, 40.29; H, 3.23; N, 12.26. Found: C, 40.66; H, 3.05;\nN, 12.32. IR (KBr pellet): 3446 (b), 3389 (b), 3127 (s), 1708 (s),\n1627 (m), 1427 (m), 1364 (s), 1207 (w), 1135 (s), 1076 (m), 983 (w),\n845 (w), 664 (m), 539 (s) cm<sup>\u20131</sup>.</p>", "clean_text": "Preparation of {[Cu(TIA)]\u22c51.5CH3OH} n  (Cu-1)\n\nH2TIA (11.7 mg, 0.05 mmol), Cu(NO3)2\u22c53H2O (24.2 mg, 0.1 mmol), 4,4'-PBY (7.8 mg, 0.05 mmol), and 5 mL of methanol were added in a 15 mL reactor in turn, and then the mixture was heated at 120 \u00b0C for 4 days. After that, the autoclave was cooled to room temperature at a rate of 1.5 \u00b0C\u22c5h-1. Blue rectangular crystals of Cu-1 (10.16 mg) were obtained (yield 65% based on H2TIA). Elem anal. Calcd for C11.5H11CuN3O5.5 (342.78): C, 40.29; H, 3.23; N, 12.26. Found: C, 40.66; H, 3.05; N, 12.32. IR (KBr pellet): 3446 (b), 3389 (b), 3127 (s), 1708 (s), 1627 (m), 1427 (m), 1364 (s), 1207 (w), 1135 (s), 1076 (m), 983 (w), 845 (w), 664 (m), 539 (s) cm-1.", "data": [{"meta": {"name": "[Cu\u00ad(TIA)]\u00b71.5CH3OH", "symbol": "Cu-1", "chemical formula": "C11.5H11CuN3O5.5"}, "processes": [{"synthesis method": "solvothermal synthesis", "precursor": [{"name": "H2TIA", "amount": "11.7", "unit": "mg"}, {"name": "Cu\u00ad(NO3)2\u00b73H2O", "amount": "24.2", "unit": "mg"}, {"name": "4,4\u2032-PBY", "amount": "7.8", "unit": "mg"}], "solvent": [{"name": "methanol", "amount": "5", "unit": "mL"}], "pressure": "", "temperature": "120\u00b0C", "time": "4 days", "heating rate": "", "cooling rate": "1.5\u00b0C\u00b7h-1"}], "yield": "65%"}], "include_properties": ["solvothermal_synthesis"]}]

File: synthesis/800_application/synthesis_ic1c01107.json
[{"idx": "8, 10", "type": "text", "classification": "synthesis condition", "content": "<title>Syntheses of\n{[Ni<sub>1.5</sub>(L)\u00ad(4,4\u2032-azobpy)\u00ad(H<sub>2</sub>O)]\u00b76.5H<sub>2</sub>O}<italic toggle=\"yes\">\n<sub>n</sub>\n</italic> (MOF-azo)</title><p>The synthesis\nmethod was based on that described previously. Ni\u00ad(CH<sub>3</sub>COO)<sub>2</sub>\u00b74H<sub>2</sub>O\n(0.025 g, 0.1 mmol) and 4,4\u2032-azopyridine (azo) (0.0092\ng, 0.05 mmol) were dissolved in a mixture of 2 mL of CH<sub>3</sub>CN and 3 mL of H<sub>2</sub>O, and the mixture was stirred at 100\n\u00b0C for 1 h. Then, the mixture of 1-aminobenzene-3,4,5-tricarboxylic\nacid (H<sub>3</sub>L) (0.022 g, 0.1 mmol) and 1 mL of H<sub>2</sub>O was added and adjusted to pH 9 with a 2 M NaOH solution. After\nthe mixture had been heated at 100 \u00b0C for 24 h, yellow crystals\nwere obtained.</p><title>Preparation of Nafion/MOF\nComposite Membranes</title><p>A certain\namount of MOFs (5%, relative to the weight percentage of Nafion) was\nadded to DMF to achieve ultrasonic dispersion for 1 h. Then Nafion\nwas added to the solution mentioned above and stirred for 6 h to obtain\na homogeneous casting solution. The casting solution was poured into\na glass Petri dish and kept at 80 \u00b0C for 10 h. The dried membrane\nwas immersed in a H<sub>2</sub>SO<sub>4</sub> solution at pH 2 and\n80 \u00b0C for 1 h for acidification and then soaked in deionized\nwater to remove the residual acid solution on the membrane surface.</p>", "clean_text": "Syntheses of {[Ni1.5(L)(4,4'-azobpy)(H2O)]\u22c56.5H2O} n  (MOF-azo)\n\nThe synthesis method was based on that described previously. Ni(CH3COO)2\u22c54H2O (0.025 g, 0.1 mmol) and 4,4'-azopyridine (azo) (0.0092 g, 0.05 mmol) were dissolved in a mixture of 2 mL of CH3CN and 3 mL of H2O, and the mixture was stirred at 100 \u00b0C for 1 h. Then, the mixture of 1-aminobenzene-3,4,5-tricarboxylic acid (H3L) (0.022 g, 0.1 mmol) and 1 mL of H2O was added and adjusted to pH 9 with a 2 M NaOH solution. After the mixture had been heated at 100 \u00b0C for 24 h, yellow crystals were obtained.\n\nPreparation of Nafion/MOF Composite Membranes\n\nA certain amount of MOFs (5%, relative to the weight percentage of Nafion) was added to DMF to achieve ultrasonic dispersion for 1 h. Then Nafion was added to the solution mentioned above and stirred for 6 h to obtain a homogeneous casting solution. The casting solution was poured into a glass Petri dish and kept at 80 \u00b0C for 10 h. The dried membrane was immersed in a H2SO4 solution at pH 2 and 80 \u00b0C for 1 h for acidification and then soaked in deionized water to remove the residual acid solution on the membrane surface.", "data": [{"meta": {"name": "[Ni1.5(L)(4,4\u2032-azobpy)(H2O)]\u00b76.5H2O", "symbol": "n", "chemical formula": "unknown"}, "processes": [{"synthesis method": "chemical synthesis", "precursor": [{"name": "Ni\u00ad(CH3COO)2\u00b74H2O", "amount": "0.025", "unit": "g"}, {"name": "4,4\u2032-azopyridine (azo)", "amount": "0.0092", "unit": "g"}, {"name": "1-aminobenzene-3,4,5-tricarboxylic acid (H3L)", "amount": "0.022", "unit": "g"}], "solution": [{"name": "CH3CN", "amount": "2", "unit": "mL"}, {"name": "H2O", "amount": "3", "unit": "mL"}, {"name": "H2O", "amount": "1", "unit": "mL"}], "pH adjustment": {"pH": "9", "modulator": "2 M NaOH solution"}, "pressure": "", "temperature": "100\u00b0C", "time": "24 h"}, {"synthesis method": "crystallization", "pressure": "", "temperature": "", "atmosphere": "", "time": ""}]}, {"meta": {"name": "Nafion/MOF Composite Membranes", "symbol": "", "chemical formula": ""}, "processes": [{"synthesis method": "dispersion", "precursor": [{"name": "MOFs", "amount": "5%", "unit": "relative to the weight percentage of Nafion"}], "solution": [{"name": "DMF", "amount": "", "unit": ""}], "pressure": "", "temperature": "", "time": "1 h"}, {"synthesis method": "stirring", "precursor": [{"name": "Nafion", "amount": "", "unit": ""}], "solution": [{"name": "dispersion solution", "amount": "", "unit": ""}], "pressure": "", "temperature": "", "time": "6 h"}, {"synthesis method": "casting", "pressure": "", "temperature": "80\u00b0C", "atmosphere": "", "time": "10 h"}, {"synthesis method": "acidification", "pH": "2", "modulator": "H2SO4 solution", "pressure": "", "temperature": "80\u00b0C", "time": "1 h"}, {"synthesis method": "washing", "washing solution": "deionized water", "amount": ""}]}], "include_properties": ["chemical_synthesis", "pH_adjustment"]}]

File: synthesis/800_application/synthesis_ic1c02704.json
[{"idx": 7, "type": "text", "classification": "synthesis condition", "content": "<p>Aiming at Hf-UiO-66, we chose 1,4-benzenedicarboxylic\nacid (H<sub>2</sub>bdc) as the ligand in the initial mechanical syntheses.\nBall\nmilling a 1:12 mixture of [Hf<sub>6</sub>O<sub>4</sub>(OH)<sub>4</sub>(OOCCH<sub>3</sub>)<sub>12</sub>]<sub>2</sub> and H<sub>2</sub>bdc\nin the presence of added DMF (\u03b7 = 0.67 \u03bcL/mg) afforded\nwhite crystalline solids, which did not dissolve in DMF or methanol.\nPXRD analysis reveals that the obtained materials match both the calculated\nPXRD patterns of Hf-UiO-66 and those of solvothermally synthesized\nHf-UiO-66 (<ext-link xlink:href=\"https://pubs.acs.org/doi/suppl/10.1021/acs.inorgchem.1c02704/suppl_file/ic1c02704_si_001.pdf\" xlink:type=\"simple\">Figure S2a,b</ext-link>). The completeness\nof the mechanochemical reaction is monitored through infrared (IR)\nspectroscopy by examining the disappearance of carbonyl stretching\nfrom free carboxylic acid groups at 1674 cm<sup>\u20131</sup> (<ext-link xlink:href=\"https://pubs.acs.org/doi/suppl/10.1021/acs.inorgchem.1c02704/suppl_file/ic1c02704_si_001.pdf\" xlink:type=\"simple\">Figure S3</ext-link>). The presence of DMF and its amount\nemployed as the assisting liquid during the synthesis are crucial,\nwhich is highlighted by control experiments: (1) Milling a 1:12 mixture\nof [Hf<sub>6</sub>O<sub>4</sub>(OH)<sub>4</sub>(OOCCH<sub>3</sub>)<sub>12</sub>]<sub>2</sub> and H<sub>2</sub>bdc under neat conditions\nor in the presence of water did not generate any crystalline phase\nof Hf-UiO-66 (<ext-link xlink:href=\"https://pubs.acs.org/doi/suppl/10.1021/acs.inorgchem.1c02704/suppl_file/ic1c02704_si_001.pdf\" xlink:type=\"simple\">Figure S4a</ext-link>). (2) The impact\nof the DMF amount on the mechanochemical synthesis was systemically\nexplored, as shown in <ext-link xlink:href=\"https://pubs.acs.org/doi/suppl/10.1021/acs.inorgchem.1c02704/suppl_file/ic1c02704_si_001.pdf\" xlink:type=\"simple\">Figure S2c</ext-link>. The DMF\nloading of \u03b7 = 0.67 \u03bcL/mg affords the best crystallinity.\nThe permanent porosity of the mechanochemically synthesized Hf-UiO-66\nwas characterized by the N<sub>2</sub> adsorption isotherm at 77 K\n(<ext-link xlink:href=\"https://pubs.acs.org/doi/suppl/10.1021/acs.inorgchem.1c02704/suppl_file/ic1c02704_si_001.pdf\" xlink:type=\"simple\">Figure S4b</ext-link>). Hf-UiO-66 has a measured\nBrunauer\u2013Emmett\u2013Teller (BET) surface area of 944 m<sup>2</sup>/g (<italic toggle=\"yes\">P</italic>/<italic toggle=\"yes\">P</italic>\n<sub>0</sub> = 0.02\u20130.15),\nwhich is comparable to the reported BET surface area value (940 m<sup>2</sup>/g) of the solvothermally prepared Hf-UiO-66.\n</p>", "clean_text": "Aiming at Hf-UiO-66, we chose 1,4-benzenedicarboxylic acid (H2bdc) as the ligand in the initial mechanical syntheses. Ball milling a 1:12 mixture of [Hf6O4(OH)4(OOCCH3)12]2 and H2bdc in the presence of added DMF (\u03b7 = 0.67 \u03bcL/mg) afforded white crystalline solids, which did not dissolve in DMF or methanol. PXRD analysis reveals that the obtained materials match both the calculated PXRD patterns of Hf-UiO-66 and those of solvothermally synthesized Hf-UiO-66 (Figure S2a,b). The completeness of the mechanochemical reaction is monitored through infrared (IR) spectroscopy by examining the disappearance of carbonyl stretching from free carboxylic acid groups at 1674 cm-1 (Figure S3). The presence of DMF and its amount employed as the assisting liquid during the synthesis are crucial, which is highlighted by control experiments: (1) Milling a 1:12 mixture of [Hf6O4(OH)4(OOCCH3)12]2 and H2bdc under neat conditions or in the presence of water did not generate any crystalline phase of Hf-UiO-66 (Figure S4a). (2) The impact of the DMF amount on the mechanochemical synthesis was systemically explored, as shown in Figure S2c. The DMF loading of \u03b7 = 0.67 \u03bcL/mg affords the best crystallinity. The permanent porosity of the mechanochemically synthesized Hf-UiO-66 was characterized by the N2 adsorption isotherm at 77 K (Figure S4b). Hf-UiO-66 has a measured Brunauer-Emmett-Teller (BET) surface area of 944 m2/g (P/P 0 = 0.02-0.15), which is comparable to the reported BET surface area value (940 m2/g) of the solvothermally prepared Hf-UiO-66. ", "data": [{"meta": {"name": "Hf-UiO-66", "symbol": "", "chemical formula": ""}, "processes": [{"synthesis method": "ball milling", "material": "[Hf6O4(OH)4(OOCCH3)12]2", "type": "mechanical synthesis", "rotation speed": "", "total time": "", "milling time": "", "rest time": "", "ball to material weight ratio": "1:12", "material mass": "", "solvent": "DMF", "ball material": "", "ball size": "", "jar shape": "", "jar volume": "", "jar material": "", "atmosphere": ""}, {"synthesis method": "infrared spectroscopy", "observation": "disappearance of carbonyl stretching from free carboxylic acid groups at 1674 cm-1"}, {"synthesis method": "N2 adsorption isotherm", "temperature": "77 K", "pressure": "P/P0 = 0.02-0.15", "surface area": "944 m2/g"}], "yield": "", "other properties": []}], "include_properties": ["ball_milling"]}]

File: synthesis/800_application/synthesis_ic2c00694.json
[{"idx": 8, "type": "text", "classification": "synthesis condition", "content": "<title>Synthesis of MOF 1</title><p>MOF 1 can be prepared\nby the method described in the literature ().</p><title>Synthesis of MOF 2</title><p>The preparation\nof MOF 2 is similar to that of MOF 1 except that the NMF solvent (1.5\nmL) was used instead of DMF and MOF 2 was made by combining In\u00ad(NO<sub>3</sub>)<sub>3</sub>\u00b74H<sub>2</sub>O (8 mg, 0.021 mmol), H<sub>4</sub>TPTA (3 mg, 0.074 mmol), deionized water (H<sub>2</sub>O,\n0.75 mL), and HNO<sub>3</sub> (450 \u03bcL, 2.2 mL of HNO<sub>3</sub> in 10 mL of DMF). Then, the mixture was placed in the precision\noven reacting for 24 h at 120 \u00b0C. Colorless polyhedral solid\ncrystals were collected in a yield of \u223c53% (based on In). [In<sub>2</sub>(TPTA)\u00ad(OH)<sub>2</sub>]\u00b72\u00ad(H<sub>2</sub>O)\u00b7(DMF)\n(wt %): C, 37.24; H, 2.23; N, 1.17. Calcd (wt %): C, 38.61; H, 2.96;\nN, 1.81.</p>", "clean_text": "Synthesis of MOF 1\n\nMOF 1 can be prepared by the method described in the literature ().\n\nSynthesis of MOF 2\n\nThe preparation of MOF 2 is similar to that of MOF 1 except that the NMF solvent (1.5 mL) was used instead of DMF and MOF 2 was made by combining In(NO3)3\u22c54H2O (8 mg, 0.021 mmol), H4TPTA (3 mg, 0.074 mmol), deionized water (H2O, 0.75 mL), and HNO3 (450 \u03bcL, 2.2 mL of HNO3 in 10 mL of DMF). Then, the mixture was placed in the precision oven reacting for 24 h at 120 \u00b0C. Colorless polyhedral solid crystals were collected in a yield of ~53% (based on In). [In2(TPTA)(OH)2]\u22c52(H2O)\u22c5(DMF) (wt %): C, 37.24; H, 2.23; N, 1.17. Calcd (wt %): C, 38.61; H, 2.96; N, 1.81.", "data": [{"meta": {"name": "MOF 1", "symbol": "", "chemical formula": ""}, "processes": [{"synthesis method": "literature method"}]}, {"meta": {"name": "MOF 2", "symbol": "", "chemical formula": ""}, "processes": [{"synthesis method": "literature method", "precursor": [{"name": "In\u00ad(NO3)3\u00b74H2O", "amount": "8", "unit": "mg"}, {"name": "H4TPTA", "amount": "3", "unit": "mg"}, {"name": "deionized water", "amount": "0.75", "unit": "mL"}, {"name": "HNO3", "amount": "450", "unit": "\u03bcL"}], "solvent": [{"name": "DMF", "amount": "10", "unit": "mL"}], "pressure": "", "temperature": "120\u00b0C", "time": "24 h"}], "yield": "53%"}], "include_properties": ["chemical_synthesis"]}]

File: synthesis/800_application/synthesis_ic2c01508.json
[{"idx": "20, 21", "type": "text", "classification": "synthesis condition", "content": "<title>Experimental Section</title><title>Preparation of Ag<sup>I</sup>\n<sub>4</sub>{Ni<sup>II</sup>\n<sub>4</sub>[Cu<sup>II</sup>\n<sub>2</sub>(Me<sub>3</sub>mpba)<sub>2</sub>]<sub>3</sub>}\u00b751H<sub>2</sub>O (<bold>2</bold>)</title><p>Well-formed\ndeep green prisms of <bold>2</bold>, which were suitable for XRD,\nwere obtained by immersing crystals of <bold>1</bold> (ca. 0.0015\nmmol) for 48 h in 5 mL of a AgNO<sub>3</sub> aqueous solution (0.004\nmmol), which was replaced three times. A multigram scale procedure\nwas also carried out by using the same synthetic procedure but with\ngreater amounts of both, a powder sample of compound <bold>1</bold> (<italic toggle=\"yes\">ca.</italic> 20 g, 5.8 mmol) and AgNO<sub>3</sub> (2.38\ng, 14.0 mmol), with the same successful results and a very high yield\n(20.33 g, 96%). Anal.: calcd (%) for Cu<sub>6</sub>Ni<sub>4</sub>Ag<sub>4</sub>C<sub>78</sub>H<sub>162</sub>N<sub>12</sub>O<sub>87</sub> (3707.7):\nC, 25.27; H, 4.40; N, 4.53. Found: C, 25.34; H, 4.37; N, 4.59. IR\n(KBr): \u03bd = 3008, 2961 and 2926 cm<sup>\u20131</sup> (C\u2013H),\n1601 cm<sup>\u20131</sup> (C\ue5fbO).</p><title>Preparation of [Ag<sub>2</sub>]\u00adAg<sup>I</sup>\n<sub>2</sub>Na<sup>I</sup>\n<sub>2</sub>{Ni<sup>II</sup>\n<sub>4</sub>[Cu<sup>II</sup>\n<sub>2</sub>(Me<sub>3</sub>mpba)<sub>2</sub>]<sub>3</sub>}\u00b748H<sub>2</sub>O (<bold>3</bold>)</title><p>Both crystals (ca. 5 mg) and a\npowder polycrystalline sample of <bold>2</bold> (ca. 10 g) were suspended\nin 50 mL of a H<sub>2</sub>O/CH<sub>3</sub>OH (1:2) solution, to which\nan excess of NaBH<sub>4</sub>, divided in 26 fractions (each fraction\nconsisting of 1 mol of NaBH<sub>4</sub> per mole of <bold>2</bold> to give a final NaBH<sub>4</sub>/MOF molar ratio of 26 or a NaBH<sub>4</sub>/Ag atom molar ratio of 13, which is the same), was added\nprogressively in the space of 72 h. After each addition, the mixture\nwas allowed to react for 1.5 h. After this period, samples were gently\nwashed with a H<sub>2</sub>O/CH<sub>3</sub>OH solution and filtered\non paper, giving high yields (<italic toggle=\"yes\">ca.</italic> 98%). Anal. Calcd\n(%) for Cu<sub>6</sub>Ni<sub>4</sub>Ag<sub>4</sub>Na<sub>2</sub>C<sub>78</sub>H<sub>156</sub>N<sub>12</sub>O<sub>84</sub> (3699.61): C,\n25.32; H, 4.25; N, 4.54. Found: C, 25.28; H, 4.17; N, 4.59. IR (KBr):\n\u03bd = 3011, 2971 and 2928 cm<sup>\u20131</sup> (C\u2013H),\n1605 cm<sup>\u20131</sup> (C\ue5fbO).</p>", "clean_text": "Experimental Section\n\nPreparation of AgI 4{NiII 4[CuII 2(Me3mpba)2]3}\u22c551H2O (2)\n\nWell-formed deep green prisms of 2, which were suitable for XRD, were obtained by immersing crystals of 1 (ca. 0.0015 mmol) for 48 h in 5 mL of a AgNO3 aqueous solution (0.004 mmol), which was replaced three times. A multigram scale procedure was also carried out by using the same synthetic procedure but with greater amounts of both, a powder sample of compound 1 (ca. 20 g, 5.8 mmol) and AgNO3 (2.38 g, 14.0 mmol), with the same successful results and a very high yield (20.33 g, 96%). Anal.: calcd (%) for Cu6Ni4Ag4C78H162N12O87 (3707.7): C, 25.27; H, 4.40; N, 4.53. Found: C, 25.34; H, 4.37; N, 4.59. IR (KBr): \u03bd = 3008, 2961 and 2926 cm-1 (C-H), 1601 cm-1 (C\ue5fbO).\n\nPreparation of [Ag2]AgI 2NaI 2{NiII 4[CuII 2(Me3mpba)2]3}\u22c548H2O (3)\n\nBoth crystals (ca. 5 mg) and a powder polycrystalline sample of 2 (ca. 10 g) were suspended in 50 mL of a H2O/CH3OH (1:2) solution, to which an excess of NaBH4, divided in 26 fractions (each fraction consisting of 1 mol of NaBH4 per mole of 2 to give a final NaBH4/MOF molar ratio of 26 or a NaBH4/Ag atom molar ratio of 13, which is the same), was added progressively in the space of 72 h. After each addition, the mixture was allowed to react for 1.5 h. After this period, samples were gently washed with a H2O/CH3OH solution and filtered on paper, giving high yields (ca. 98%). Anal. Calcd (%) for Cu6Ni4Ag4Na2C78H156N12O84 (3699.61): C, 25.32; H, 4.25; N, 4.54. Found: C, 25.28; H, 4.17; N, 4.59. IR (KBr): \u03bd = 3011, 2971 and 2928 cm-1 (C-H), 1605 cm-1 (C\ue5fbO).", "data": [{"meta": {"name": "Ag4{Ni4[Cu2(Me3mpba)2]3}\u00b751H2O", "symbol": "2", "chemical formula": "Cu6Ni4Ag4C78H162N12O87"}, "processes": [{"synthesis method": "chemical synthesis", "precursor": [{"name": "1", "amount": "ca. 0.0015", "unit": "mmol"}], "solution": [{"name": "AgNO3 aqueous solution", "amount": "5", "unit": "mL", "replacement": "3 times"}], "pressure": "", "temperature": "", "time": "48 h"}, {"synthesis method": "washing", "washing solution": "water", "amount": ""}], "yield": "", "other properties": ["IR (KBr): \u03bd = 3008, 2961 and 2926 cm\u20131 (C\u2013H), 1601 cm\u20131 (C\ue5fbO)"]}, {"meta": {"name": "[Ag2]\u00adAg2Na2{Ni4[Cu2(Me3mpba)2]3}\u00b748H2O", "symbol": "3", "chemical formula": "Cu6Ni4Ag4Na2C78H156N12O84"}, "processes": [{"synthesis method": "chemical synthesis", "precursor": [{"name": "2", "amount": "ca. 5", "unit": "mg"}, {"name": "powder polycrystalline sample of 2", "amount": "ca. 10", "unit": "g"}], "solution": [{"name": "H2O/CH3OH", "amount": "50", "unit": "mL", "ratio": "1:2"}], "reducing agent": [{"name": "NaBH4", "amount": "26", "unit": "fractions", "ratio": "1 mol of NaBH4 per mole of 2"}], "pressure": "", "temperature": "", "time": "72 h"}, {"synthesis method": "washing", "washing solution": "H2O/CH3OH solution", "amount": ""}], "yield": "", "other properties": ["IR (KBr): \u03bd = 3011, 2971 and 2928 cm\u20131 (C\u2013H), 1605 cm\u20131 (C\ue5fbO)"]}], "include_properties": ["chemical_synthesis", "washing", "filtration"]}]
