Repository: Yeonghun1675/L2M3

<div align="center">
<h1> ⛏L2M3: Large Language Models Material Miner </h1> 
</div>

## Summary
L2M3 is designed to efficiently gather experimental Metal-Organic Framework (MOF) data from scientific literature, addressing the challenge of accessing hard-to-find data and enhancing the quality of information available for machine learning in materials science. By utilizing a chain of advanced Large Language Models (LLMs), we developed a systematic method for extracting and organizing MOF data into a structured, usable format. Our approach has successfully compiled data from over 40,000 research articles, creating a comprehensive, ready-to-use dataset.

File: synthesis/800_application/synthesis_ic2c04019.json
[{"idx": 9, "type": "text", "classification": "synthesis condition", "content": "<p>In order to obtain the pure 3D phase, we have identified\nthat the\naddition of an appropriate amount of water scavengers, such as sodium\nsulfate (Na<sub>2</sub>SO<sub>4</sub>), allows us to effectively prevent\nthe formation of 1D chains and access the desired 3D structure (red\nline in ; see\nmore details in <ext-link xlink:href=\"https://pubs.acs.org/doi/suppl/10.1021/acs.inorgchem.2c04019/suppl_file/ic2c04019_si_001.pdf\" xlink:type=\"simple\">Figures S1\u2013S4</ext-link>).\nThe presence of Na<sub>2</sub>SO<sub>4</sub> and its amount in the\nreaction are crucial to afford the 3D phase, which is highlighted\nby control experiments: (1) As mentioned, milling H<sub>2</sub>dhbq,\nZnSO<sub>4</sub>, and TBAB without Na<sub>2</sub>SO<sub>4</sub> generates\nmixed phases; (2) Milling H<sub>2</sub>dhbq, ZnSO<sub>4</sub>, and\nTBAB with the addition of <italic toggle=\"yes\">N</italic>,<italic toggle=\"yes\">N</italic>-dimethylformamide\n(\u03b7 = 0.05 \u03bcL/mg) or H<sub>2</sub>O (\u03b7 = 0.05\u20130.8\n\u03bcL/mg) also provides mixed phases (<ext-link xlink:href=\"https://pubs.acs.org/doi/suppl/10.1021/acs.inorgchem.2c04019/suppl_file/ic2c04019_si_001.pdf\" xlink:type=\"simple\">Figure S1</ext-link>), while increasing the amount of H<sub>2</sub>O makes peaks\nof the 1D chain intensify. (3) A total of 1.9 equiv of Na<sub>2</sub>SO<sub>4</sub> (relative to the stoichiometry of ZnSO<sub>4</sub>) guarantees formation of the pure 3D phase because 1.0 equiv of\nNa<sub>2</sub>SO<sub>4</sub> still gives mixed phases (<ext-link xlink:href=\"https://pubs.acs.org/doi/suppl/10.1021/acs.inorgchem.2c04019/suppl_file/ic2c04019_si_001.pdf\" xlink:type=\"simple\">Figure S2</ext-link>). The initially introduced Na<sub>2</sub>SO<sub>4</sub> was cleaned up by postsynthetic water washing to afford\nthe expected pure 3D structure further verified by the elemental analysis\nresults (see details in the <ext-link xlink:href=\"https://pubs.acs.org/doi/suppl/10.1021/acs.inorgchem.2c04019/suppl_file/ic2c04019_si_001.pdf\" xlink:type=\"simple\">Supporting Information</ext-link>, SI). Additional attempts to replace Bu<sub>4</sub>N<sup>+</sup> with smaller countercations (e.g., tetraethylammonium, Et<sub>4</sub>N<sup>+</sup>) by employing (Et<sub>4</sub>N)\u00adBr, instead of (Bu<sub>4</sub>N)\u00adBr, only afford the 1D chain of [Zn\u00ad(dhbq)\u00ad(OH<sub>2</sub>)<sub>2</sub>] rather than the 3D network (<ext-link xlink:href=\"https://pubs.acs.org/doi/suppl/10.1021/acs.inorgchem.2c04019/suppl_file/ic2c04019_si_001.pdf\" xlink:type=\"simple\">Figure S2</ext-link>). Employing zinc acetate dihydrate [Zn\u00ad(OAc)<sub>2</sub>\u00b72H<sub>2</sub>O] for mechanochemical synthesis with H<sub>2</sub>dhbq and\nTBAB cannot produce the pure 3D phase under various conditions (<ext-link xlink:href=\"https://pubs.acs.org/doi/suppl/10.1021/acs.inorgchem.2c04019/suppl_file/ic2c04019_si_001.pdf\" xlink:type=\"simple\">Figure S4a</ext-link>), possibly due to the presence of\nwater in the zinc precursor.</p>", "clean_text": "In order to obtain the pure 3D phase, we have identified that the addition of an appropriate amount of water scavengers, such as sodium sulfate (Na2SO4), allows us to effectively prevent the formation of 1D chains and access the desired 3D structure (red line in ; see more details in Figures S1-S4). The presence of Na2SO4 and its amount in the reaction are crucial to afford the 3D phase, which is highlighted by control experiments: (1) As mentioned, milling H2dhbq, ZnSO4, and TBAB without Na2SO4 generates mixed phases; (2) Milling H2dhbq, ZnSO4, and TBAB with the addition of N,N-dimethylformamide (\u03b7 = 0.05 \u03bcL/mg) or H2O (\u03b7 = 0.05-0.8 \u03bcL/mg) also provides mixed phases (Figure S1), while increasing the amount of H2O makes peaks of the 1D chain intensify. (3) A total of 1.9 equiv of Na2SO4 (relative to the stoichiometry of ZnSO4) guarantees formation of the pure 3D phase because 1.0 equiv of Na2SO4 still gives mixed phases (Figure S2). The initially introduced Na2SO4 was cleaned up by postsynthetic water washing to afford the expected pure 3D structure further verified by the elemental analysis results (see details in the Supporting Information, SI). Additional attempts to replace Bu4N+ with smaller countercations (e.g., tetraethylammonium, Et4N+) by employing (Et4N)Br, instead of (Bu4N)Br, only afford the 1D chain of [Zn(dhbq)(OH2)2] rather than the 3D network (Figure S2). Employing zinc acetate dihydrate [Zn(OAc)2\u22c52H2O] for mechanochemical synthesis with H2dhbq and TBAB cannot produce the pure 3D phase under various conditions (Figure S4a), possibly due to the presence of water in the zinc precursor.", "data": [{"meta": {"name": "[Zn\u00ad(dhbq)\u00ad(OH2)2]", "symbol": "", "chemical formula": ""}, "processes": [{"synthesis method": "mechanochemical synthesis", "precursor": [{"name": "H2dhbq", "amount": "", "unit": ""}, {"name": "ZnSO4", "amount": "", "unit": ""}, {"name": "TBAB", "amount": "", "unit": ""}], "solution": [{"name": "Na2SO4", "amount": "1.9 equiv", "unit": ""}], "pressure": "", "temperature": "", "time": ""}, {"synthesis method": "washing", "washing solution": "water", "amount": ""}], "yield": ""}], "include_properties": ["chemical_synthesis", "washing"]}]

File: synthesis/800_application/synthesis_ic300778m.json
[{"idx": "7, 8, 9, 10", "type": "text", "classification": "synthesis condition", "content": "<title>Synthesis of [Zn<sub>2</sub>(obb)<sub>2</sub>(DMF)<sub>2</sub>]\u00b72DMF (<bold>1-Zn</bold>)</title><p>H<sub>2</sub>obb (256 mg,\n1 mmol) and Zn(NO<sub>3</sub>)<sub>2</sub>\n<bold>\u00b7</bold>6H<sub>2</sub>O (297 mg, 1 mmol) were dissolved in DMF/EtOH (2:1, v/v),\nwhich were placed in a small vial. The mixture was heated at 80 \u00b0C\nfor 5 days, cooled to room temperature, and then placed in the vial\nfor seven days. Colorless block crystals of the product were formed\nand collected by filtration and washed with DMF several times (Yield:\n55 mg, 15%, based on H<sub>2</sub>obb). Elemental analysis calcd (%)\nfor <bold>1-Zn</bold>: C 50.98, H 4.91, N 6.02; found C 51.35, H 4.74,\nN 5.99.</p><title>Synthesis of [Cu<sub>2</sub>(obb)<sub>2</sub>(DMF)<sub>2</sub>]\u00b72DMF (<bold>1-Cu</bold>)</title><p>H<sub>2</sub>obb (256 mg,\n1 mmol) and Cu(NO<sub>3</sub>)<sub>2</sub>\n<bold>\u00b7</bold>6H<sub>2</sub>O (297 mg, 1 mmol) were dissolved in DMF, which were placed\nin a small vial. The mixture was heated at 120 \u00b0C for 2 days\nand then cooled to room temperature. Blue block crystals of the product\nwere formed and collected by filtration and washed with DMF several\ntimes (Yield: 230 mg, 63%, based on H<sub>2</sub>obb). Elemental analysis\ncalcd (%) for <bold>1-Cu</bold>: C 51.73, H 4.58, N 6.25; found C\n51.55, H 4.76, N 6.01.</p><title>Synthesis of [Zn<sub>2</sub>(obb)<sub>2</sub>(bpy)]\u00b7DMF\n(<bold>2</bold>)</title><p>H<sub>2</sub>obb (256 mg, 1 mmol), 4,4\u2032-bipyridine\n(78 mg, 0.5 mmol), and Zn(NO<sub>3</sub>)<sub>2</sub>\n<bold>\u00b7</bold>6H<sub>2</sub>O (297 mg, 1 mmol) were dissolved in DMF/EtOH (2:1,\nv/v), which were placed in a small vial. The mixture was heated at\n100 \u00b0C for 3 days and then cooled to room temperature. Colorless\nblock crystals of the product were formed and collected by filtration\nand washed with DMF several times (Yield: 350 mg, 81%, based on H<sub>2</sub>obb). Elemental analysis calcd (%) for <bold>2</bold>: C 56.25,\nH 4.08, N 12.59; found C 56.44, H 4.18, N 12.46.</p><title>Synthesis of [Cu<sub>2</sub>(obb)<sub>2</sub>(bpy)<sub>0.5</sub>(DMF)]\u00b72DMF (<bold>3</bold>)</title><p>H<sub>2</sub>obb (256\nmg, 1 mmol), 4,4\u2032-bipyridine (78 mg, 0.5 mmol), and Cu(NO<sub>3</sub>)<sub>2</sub>\n<bold>\u00b7</bold>6H<sub>2</sub>O (240 mg, 1\nmmol) were dissolved in 4 mL of DMF, which were placed in a small\nvial. The mixture was heated at 120 \u00b0C for 2 days and then cooled\nto room temperature. Blue needle crystals of the product were formed\nand collected by filtration and washed with DMF several times (Yield:\n280 mg, 71%, based on H<sub>2</sub>obb). Elemental analysis calcd\n(%) for <bold>3</bold>: C 53.98, H 4.18, N 5.59; found C 53.84, H\n4.41, N 5.98.</p>", "clean_text": "Synthesis of [Zn2(obb)2(DMF)2]\u22c52DMF (1-Zn)\n\nH2obb (256 mg, 1 mmol) and Zn(NO3)2 \u22c56H2O (297 mg, 1 mmol) were dissolved in DMF/EtOH (2:1, v/v), which were placed in a small vial. The mixture was heated at 80 \u00b0C for 5 days, cooled to room temperature, and then placed in the vial for seven days. Colorless block crystals of the product were formed and collected by filtration and washed with DMF several times (Yield: 55 mg, 15%, based on H2obb). Elemental analysis calcd (%) for 1-Zn: C 50.98, H 4.91, N 6.02; found C 51.35, H 4.74, N 5.99.\n\nSynthesis of [Cu2(obb)2(DMF)2]\u22c52DMF (1-Cu)\n\nH2obb (256 mg, 1 mmol) and Cu(NO3)2 \u22c56H2O (297 mg, 1 mmol) were dissolved in DMF, which were placed in a small vial. The mixture was heated at 120 \u00b0C for 2 days and then cooled to room temperature. Blue block crystals of the product were formed and collected by filtration and washed with DMF several times (Yield: 230 mg, 63%, based on H2obb). Elemental analysis calcd (%) for 1-Cu: C 51.73, H 4.58, N 6.25; found C 51.55, H 4.76, N 6.01.\n\nSynthesis of [Zn2(obb)2(bpy)]\u22c5DMF (2)\n\nH2obb (256 mg, 1 mmol), 4,4'-bipyridine (78 mg, 0.5 mmol), and Zn(NO3)2 \u22c56H2O (297 mg, 1 mmol) were dissolved in DMF/EtOH (2:1, v/v), which were placed in a small vial. The mixture was heated at 100 \u00b0C for 3 days and then cooled to room temperature. Colorless block crystals of the product were formed and collected by filtration and washed with DMF several times (Yield: 350 mg, 81%, based on H2obb). Elemental analysis calcd (%) for 2: C 56.25, H 4.08, N 12.59; found C 56.44, H 4.18, N 12.46.\n\nSynthesis of [Cu2(obb)2(bpy)0.5(DMF)]\u22c52DMF (3)\n\nH2obb (256 mg, 1 mmol), 4,4'-bipyridine (78 mg, 0.5 mmol), and Cu(NO3)2 \u22c56H2O (240 mg, 1 mmol) were dissolved in 4 mL of DMF, which were placed in a small vial. The mixture was heated at 120 \u00b0C for 2 days and then cooled to room temperature. Blue needle crystals of the product were formed and collected by filtration and washed with DMF several times (Yield: 280 mg, 71%, based on H2obb). Elemental analysis calcd (%) for 3: C 53.98, H 4.18, N 5.59; found C 53.84, H 4.41, N 5.98.", "data": [{"meta": {"name": "[Zn2(obb)2(DMF)2]\u00b72DMF", "symbol": "1-Zn", "chemical formula": "C50.98H4.91N6.02Zn2"}, "processes": [{"synthesis method": "chemical synthesis", "precursor": [{"name": "H2obb", "amount": "256", "unit": "mg"}, {"name": "Zn(NO3)2\u00b76H2O", "amount": "297", "unit": "mg"}], "solution": [{"name": "DMF/EtOH", "amount": "2:1", "unit": "v/v"}], "pressure": "", "temperature": "80\u00b0C", "time": "5 days"}, {"synthesis method": "washing", "washing solution": "DMF", "amount": ""}], "yield": "15%"}, {"meta": {"name": "[Cu2(obb)2(DMF)2]\u00b72DMF", "symbol": "1-Cu", "chemical formula": "C51.73H4.58N6.25Cu2"}, "processes": [{"synthesis method": "chemical synthesis", "precursor": [{"name": "H2obb", "amount": "256", "unit": "mg"}, {"name": "Cu(NO3)2\u00b76H2O", "amount": "297", "unit": "mg"}], "solution": [{"name": "DMF", "amount": "", "unit": ""}], "pressure": "", "temperature": "120\u00b0C", "time": "2 days"}, {"synthesis method": "washing", "washing solution": "DMF", "amount": ""}], "yield": "63%"}, {"meta": {"name": "[Zn2(obb)2(bpy)]\u00b7DMF", "symbol": "2", "chemical formula": "C56.25H4.08N12.59Zn2"}, "processes": [{"synthesis method": "chemical synthesis", "precursor": [{"name": "H2obb", "amount": "256", "unit": "mg"}, {"name": "4,4\u2032-bipyridine", "amount": "78", "unit": "mg"}, {"name": "Zn(NO3)2\u00b76H2O", "amount": "297", "unit": "mg"}], "solution": [{"name": "DMF/EtOH", "amount": "2:1", "unit": "v/v"}], "pressure": "", "temperature": "100\u00b0C", "time": "3 days"}, {"synthesis method": "washing", "washing solution": "DMF", "amount": ""}], "yield": "81%"}, {"meta": {"name": "[Cu2(obb)2(bpy)0.5(DMF)]\u00b72DMF", "symbol": "3", "chemical formula": "C53.98H4.18N5.59Cu2"}, "processes": [{"synthesis method": "chemical synthesis", "precursor": [{"name": "H2obb", "amount": "256", "unit": "mg"}, {"name": "4,4\u2032-bipyridine", "amount": "78", "unit": "mg"}, {"name": "Cu(NO3)2\u00b76H2O", "amount": "240", "unit": "mg"}], "solution": [{"name": "DMF", "amount": "4", "unit": "mL"}], "pressure": "", "temperature": "120\u00b0C", "time": "2 days"}, {"synthesis method": "washing", "washing solution": "DMF", "amount": ""}], "yield": "71%"}], "include_properties": ["chemical_synthesis", "filtration", "washing"]}]

File: synthesis/800_application/synthesis_ic301257k.json
[{"idx": "10, 11, 12, 13", "type": "text", "classification": "synthesis condition", "content": "<title>Synthesis of [Cu<sup>I</sup>\n<sub>2</sub>(<italic toggle=\"yes\">cis</italic>-L1)<sub>2</sub>][Cu<sup>I</sup>\n<sub>2</sub>(<italic toggle=\"yes\">trans</italic>-L1)<sub>2</sub>Mo<sub>6</sub>O<sub>18</sub>(O<sub>3</sub>AsPh)<sub>2</sub>] <bold>1</bold>\n</title><p>A mixture of Cu(OAc)<sub>2</sub>\u00b7H<sub>2</sub>O (100 mg, 0.5 mmol), L1 (90 mg, 0.5 mmol), Na<sub>2</sub>MoO<sub>4</sub>\u00b72H<sub>2</sub>O (242 mg, 1 mmol), PhAsO<sub>3</sub>H<sub>2</sub> (200 mg, 1 mol), and water (10 mL) was placed\nin a 18 mL Teflon reactor. The pH value of the mixture was adjusted\nto about 3\u20134 by 4 M HCl, and kept under autogenous pressure\nat 170 \u00b0C for 5 days. Then the mixture was cooled to room temperature,\nand yellow crystals of <bold>1</bold> were obtained in a 28% yield\nbased on Cu. Elemental analysis results for C<sub>20</sub>H<sub>25</sub>AsCu<sub>2</sub>Mo<sub>3</sub>N<sub>12</sub>O<sub>12</sub>: Calcd\n(%): C 21.54, H 2.26, N 15.07, Cu 11.40, Mo 25.81; Found (%): C 21.45,\nH 2.29, N 15.14; Cu 11.59, Mo 25.60. FTIR (KBr pellet, cm<sup>\u20131</sup>): 1527(m), 1475(s), 1448(s), 1278(m), 1213(m), 1144(m), 1094(s),\n913(w), 788(w), 633(w), 575(m), 512(m).</p><title>Synthesis of [Cu<sup>I</sup>\n<sub>4</sub>(L2)<sub>4</sub>Mo<sub>6</sub>O<sub>18</sub>(O<sub>3</sub>AsPh)<sub>2</sub>] <bold>2</bold>\n</title><p>Compound <bold>2</bold> was prepared similar to that of\ncompound <bold>1</bold>, but the L2 (95 mg, 0.5 mmol) was used instead\nof L1. Yellow crystals of <bold>2</bold> were obtained in a 5% yield\nbased on Cu. Elemental analysis results for C<sub>22</sub>H<sub>29</sub>AsCu<sub>2</sub>Mo<sub>3</sub>N<sub>12</sub>O<sub>12</sub>: Calcd\n(%): C 23.11, H 2.56, N 14.70, Cu 11.12, Mo 25.17; Found (%): C 23.17,\nH 2.52, N 14.64, Cu 10.83, Mo 25.29. FTIR (KBr pellet, cm<sup>\u20131</sup>): 1529(m), 1473(s), 1438(s), 1279(m), 1212(m), 1136(m), 1090(s),\n1004(s), 906(w), 791(w), 658(w), 584(m), 517(m).</p><title>Synthesis of [Cu<sup>I</sup>\n<sub>4</sub>(L3)<sub>4</sub>Mo<sub>6</sub>O<sub>18</sub>(O<sub>3</sub>AsPh)<sub>2</sub>] <bold>3</bold>\n</title><p>Compound <bold>3</bold> was prepared similar to that of\ncompound <bold>1</bold>, but the L3 (103 mg, 0.5 mmol) was used instead\nof L1. Brown crystals of <bold>3</bold> were obtained in a 35% yield\nbased on Cu. Elemental analysis results for C<sub>24</sub>H<sub>33</sub>AsCu<sub>2</sub>Mo<sub>3</sub>N<sub>12</sub>O<sub>12</sub>: Calcd\n(%): C 24.61, H 2.84, N 14.35, Cu 10.85, Mo 24.57; Found (%): C 24.56,\nH 2.87, N 14.29, Cu 10.73, Mo 24.69. FTIR (KBr pellet, cm<sup>\u20131</sup>): 1525(s), 1476(s), 1436(m), 1297(m), 1209(s), 1136(m), 1092(m),\n995(s), 948(w), 887(w), 791(w), 648(w), 583(m), 518(m).</p><title>Synthesis of [Cu<sup>I</sup>\n<sub>4</sub>(L4)<sub>2</sub>Mo<sub>6</sub>O<sub>18</sub>(O<sub>3</sub>AsPh)<sub>2</sub>] <bold>4</bold>\n</title><p>Compound <bold>4</bold> was prepared similar to that of\ncompound <bold>1</bold>, but the L4 (110 mg, 0.5 mmol) was used instead\nof L1. Brown crystals of <bold>4</bold> were obtained in a 32% yield\nbased on Cu. Elemental analysis results for C<sub>16</sub>H<sub>21</sub>AsCu<sub>2</sub>Mo<sub>3</sub>N<sub>6</sub>O<sub>12</sub>: Calcd\n(%): C 19.63, H 2.16, N 8.58, Cu 12.98, Mo 29.39; Found (%): C 19.61,\nH 2.19, N 8.91, Cu 12.76, Mo 29.55. FTIR (KBr pellet, cm<sup>\u20131</sup>): 1529(m), 1474(m), 1435(m), 1298(m), 1200(m), 1143(m), 1047(m),\n992(m), 943(w), 891(w), 796(w), 649(w), 583(w), 517(m).</p>", "clean_text": "Synthesis of [CuI 2(cis-L1)2][CuI 2(trans-L1)2Mo6O18(O3AsPh)2] 1 \n\nA mixture of Cu(OAc)2\u22c5H2O (100 mg, 0.5 mmol), L1 (90 mg, 0.5 mmol), Na2MoO4\u22c52H2O (242 mg, 1 mmol), PhAsO3H2 (200 mg, 1 mol), and water (10 mL) was placed in a 18 mL Teflon reactor. The pH value of the mixture was adjusted to about 3-4 by 4 M HCl, and kept under autogenous pressure at 170 \u00b0C for 5 days. Then the mixture was cooled to room temperature, and yellow crystals of 1 were obtained in a 28% yield based on Cu. Elemental analysis results for C20H25AsCu2Mo3N12O12: Calcd (%): C 21.54, H 2.26, N 15.07, Cu 11.40, Mo 25.81; Found (%): C 21.45, H 2.29, N 15.14; Cu 11.59, Mo 25.60. FTIR (KBr pellet, cm-1): 1527(m), 1475(s), 1448(s), 1278(m), 1213(m), 1144(m), 1094(s), 913(w), 788(w), 633(w), 575(m), 512(m).\n\nSynthesis of [CuI 4(L2)4Mo6O18(O3AsPh)2] 2 \n\nCompound 2 was prepared similar to that of compound 1, but the L2 (95 mg, 0.5 mmol) was used instead of L1. Yellow crystals of 2 were obtained in a 5% yield based on Cu. Elemental analysis results for C22H29AsCu2Mo3N12O12: Calcd (%): C 23.11, H 2.56, N 14.70, Cu 11.12, Mo 25.17; Found (%): C 23.17, H 2.52, N 14.64, Cu 10.83, Mo 25.29. FTIR (KBr pellet, cm-1): 1529(m), 1473(s), 1438(s), 1279(m), 1212(m), 1136(m), 1090(s), 1004(s), 906(w), 791(w), 658(w), 584(m), 517(m).\n\nSynthesis of [CuI 4(L3)4Mo6O18(O3AsPh)2] 3 \n\nCompound 3 was prepared similar to that of compound 1, but the L3 (103 mg, 0.5 mmol) was used instead of L1. Brown crystals of 3 were obtained in a 35% yield based on Cu. Elemental analysis results for C24H33AsCu2Mo3N12O12: Calcd (%): C 24.61, H 2.84, N 14.35, Cu 10.85, Mo 24.57; Found (%): C 24.56, H 2.87, N 14.29, Cu 10.73, Mo 24.69. FTIR (KBr pellet, cm-1): 1525(s), 1476(s), 1436(m), 1297(m), 1209(s), 1136(m), 1092(m), 995(s), 948(w), 887(w), 791(w), 648(w), 583(m), 518(m).\n\nSynthesis of [CuI 4(L4)2Mo6O18(O3AsPh)2] 4 \n\nCompound 4 was prepared similar to that of compound 1, but the L4 (110 mg, 0.5 mmol) was used instead of L1. Brown crystals of 4 were obtained in a 32% yield based on Cu. Elemental analysis results for C16H21AsCu2Mo3N6O12: Calcd (%): C 19.63, H 2.16, N 8.58, Cu 12.98, Mo 29.39; Found (%): C 19.61, H 2.19, N 8.91, Cu 12.76, Mo 29.55. FTIR (KBr pellet, cm-1): 1529(m), 1474(m), 1435(m), 1298(m), 1200(m), 1143(m), 1047(m), 992(m), 943(w), 891(w), 796(w), 649(w), 583(w), 517(m).", "data": [{"meta": {"name": "[CuI2(cis-L1)2][CuI2(trans-L1)2Mo6O18(O3AsPh)2]", "symbol": "1", "chemical formula": "C20H25AsCu2Mo3N12O12"}, "processes": [{"synthesis method": "solvothermal synthesis", "precursor": [{"name": "Cu(OAc)2\u00b7H2O", "amount": "100", "unit": "mg"}, {"name": "L1", "amount": "90", "unit": "mg"}, {"name": "Na2MoO4\u00b72H2O", "amount": "242", "unit": "mg"}, {"name": "PhAsO3H2", "amount": "200", "unit": "mg"}, {"name": "water", "amount": "10", "unit": "mL"}], "pressure": "autogenous pressure", "temperature": "170\u00b0C", "time": "5 days"}, {"synthesis method": "cooling", "temperature": "room temperature", "time": ""}], "yield": "28%"}, {"meta": {"name": "[CuI4(L2)4Mo6O18(O3AsPh)2]", "symbol": "2", "chemical formula": "C22H29AsCu2Mo3N12O12"}, "processes": [{"synthesis method": "solvothermal synthesis", "precursor": [{"name": "Cu(OAc)2\u00b7H2O", "amount": "100", "unit": "mg"}, {"name": "L2", "amount": "95", "unit": "mg"}, {"name": "Na2MoO4\u00b72H2O", "amount": "242", "unit": "mg"}, {"name": "PhAsO3H2", "amount": "200", "unit": "mg"}, {"name": "water", "amount": "10", "unit": "mL"}], "pressure": "autogenous pressure", "temperature": "170\u00b0C", "time": "5 days"}, {"synthesis method": "cooling", "temperature": "room temperature", "time": ""}], "yield": "5%"}, {"meta": {"name": "[CuI4(L3)4Mo6O18(O3AsPh)2]", "symbol": "3", "chemical formula": "C24H33AsCu2Mo3N12O12"}, "processes": [{"synthesis method": "solvothermal synthesis", "precursor": [{"name": "Cu(OAc)2\u00b7H2O", "amount": "100", "unit": "mg"}, {"name": "L3", "amount": "103", "unit": "mg"}, {"name": "Na2MoO4\u00b72H2O", "amount": "242", "unit": "mg"}, {"name": "PhAsO3H2", "amount": "200", "unit": "mg"}, {"name": "water", "amount": "10", "unit": "mL"}], "pressure": "autogenous pressure", "temperature": "170\u00b0C", "time": "5 days"}, {"synthesis method": "cooling", "temperature": "room temperature", "time": ""}], "yield": "35%"}, {"meta": {"name": "[CuI4(L4)2Mo6O18(O3AsPh)2]", "symbol": "4", "chemical formula": "C16H21AsCu2Mo3N6O12"}, "processes": [{"synthesis method": "solvothermal synthesis", "precursor": [{"name": "Cu(OAc)2\u00b7H2O", "amount": "100", "unit": "mg"}, {"name": "L4", "amount": "110", "unit": "mg"}, {"name": "Na2MoO4\u00b72H2O", "amount": "242", "unit": "mg"}, {"name": "PhAsO3H2", "amount": "200", "unit": "mg"}, {"name": "water", "amount": "10", "unit": "mL"}], "pressure": "autogenous pressure", "temperature": "170\u00b0C", "time": "5 days"}, {"synthesis method": "cooling", "temperature": "room temperature", "time": ""}], "yield": "32%"}], "include_properties": ["solvothermal_synthesis", "pH_adjustment"]}]

File: synthesis/800_application/synthesis_ic402012d.json
[{"idx": 9, "type": "text", "classification": "synthesis condition", "content": "<p>GO was\nprepared by a reported method, and the\ndetailed synthesis procedure is as follows: 2 g of graphite powder,\n1 g of NaNO<sub>3</sub>, and 46 mL of concentrated H<sub>2</sub>SO<sub>4</sub> were mixed by stirring in a 250-mL beaker situated in an\nice bath. Then, 6 g of KMnO<sub>4</sub> was added slowly to the mixture.\nThe mixtures were always kept below 20 \u00b0C. The ice bath then\nwas removed and the temperature of the mixture was increased up to\n35 \u00b0C and maintained for 45 min. Then, 100 mL of water was added\nslowly to the mixture. After that, 100 mL of 3% H<sub>2</sub>O<sub>2</sub> was added to the reaction mixture and further stirred for\n\u223c30 min at 80 \u00b0C. Finally, a brownish product was washed\nwith 1 M HCl and deionized water, filtered, and dried.</p>", "clean_text": "GO was prepared by a reported method, and the detailed synthesis procedure is as follows: 2 g of graphite powder, 1 g of NaNO3, and 46 mL of concentrated H2SO4 were mixed by stirring in a 250-mL beaker situated in an ice bath. Then, 6 g of KMnO4 was added slowly to the mixture. The mixtures were always kept below 20 \u00b0C. The ice bath then was removed and the temperature of the mixture was increased up to 35 \u00b0C and maintained for 45 min. Then, 100 mL of water was added slowly to the mixture. After that, 100 mL of 3% H2O2 was added to the reaction mixture and further stirred for ~30 min at 80 \u00b0C. Finally, a brownish product was washed with 1 M HCl and deionized water, filtered, and dried.", "data": [{"meta": {"name": "GO", "symbol": "", "chemical formula": ""}, "processes": [{"synthesis method": "mixing", "type": "", "material mix": [{"name": "graphite powder", "amount": "2", "unit": "g"}, {"name": "NaNO3", "amount": "1", "unit": "g"}, {"name": "H2SO4", "amount": "46", "unit": "mL"}, {"name": "KMnO4", "amount": "6", "unit": "g"}], "solvent name": "water", "solvent amount": "100", "rotation speed": "", "temperature": "35\u00b0C", "time": "45 min"}, {"synthesis method": "mixing", "type": "", "material mix": [{"name": "water", "amount": "100", "unit": "mL"}, {"name": "H2O2", "amount": "100", "unit": "mL"}], "solvent name": "", "solvent amount": "", "rotation speed": "", "temperature": "80\u00b0C", "time": "30 min"}, {"synthesis method": "washing", "washing solution": "1 M HCl and deionized water", "amount": ""}, {"synthesis method": "drying", "pressure": "", "temperature": "", "atmosphere": "", "time": ""}]}], "include_properties": ["chemical_synthesis", "mixing", "pH_adjustment", "washing", "filtration", "drying"]}]

File: synthesis/800_application/synthesis_ic5011133.json
[{"idx": "7, 8, 10", "type": "text", "classification": "synthesis condition", "content": "<title>Synthesis\nof MOFs</title><title>\n<bold>NTU-Z30</bold>\n</title><p>A mixture of Co(NO<sub>3</sub>)<sub>2</sub>\u00b7H<sub>2</sub>O (1 mmol, 0.291g), 1,3,5-benzenetricarboxylic\nacid (H<sub>3</sub>BTC; 0.5 mmol, 0.105 g), triethylamine (TEA; 1\nmL), and 4 mL of nonanoic acid was put into a 23 mL autoclave and\nheated at 160 \u00b0C for 6 days. Then, the reaction was naturally\ncooled and washed with acetone to give purple-black bar crystals of <bold>NTU-Z30</bold> (see the photograph of Figure S1a, ). Yield: 80% (based on H<sub>3</sub>BTC). EA and ICP analysis\nfor Co<sub>4</sub>C<sub>54</sub>H<sub>62</sub>N<sub>3</sub>O<sub>26</sub> (1404.79): Co, 16.92; C, 46.08; H, 4.55; N, 3.05 (calcd: Co, 16.80;\nC, 46.13; H, 4.41; N, 2.99). IR (KBr pellet): 676(vs), 719(s), 758(s),\n823(s), 879(s), 939(s), 1051(s), 1099(s), 1186(m), 1249(m), 1367(m),\n1441(m), 1492(s), 1561(m), 1613(m), 1635(m), 1721(m), 2857(s), 2926(s),\n3017(s), 3415(vs).</p><title>\n<bold>NTU-Z31</bold> and <bold>NTU-Z32</bold>\n</title><p>A synthesis procedure similar to that for preparing <bold>NTU-Z30</bold> has been adopted but with a difference ratio of raw\nmaterials. For <bold>NTU-Z31</bold>, a mixture of Co(NO<sub>3</sub>)<sub>2</sub>\u00b7H<sub>2</sub>O (0. 5 mmol, 0.145 g), H<sub>3</sub>BTC (1 mmol, 0.210 g), TEA (2.5 mL), and 2.5 mL of nonanoic acid\nwas employed, and red bar crystals of <bold>NTU-Z31</bold> (see the\nphotograph of Figure S1b, ) were obtained\nin 70% yield (based on H<sub>3</sub>BTC). EA and ICP analysis for\nCoC<sub>15</sub>H<sub>21</sub>NO<sub>7</sub> (386.26): Co, 15.21;\nC, 46.53; H, 1.55; N, 4.17 (calcd: Co, 15.27; C, 46.60; H, 1.41; N,\n4.26). IR (KBr pellet): 685(vs), 715(s), 762(s), 827(s), 874(s), 1048(vs),\n1181(vs), 1259(s), 1367(m), 1436(m), 1492(s), 1561(m), 1618(m), 1696(s),\n2491(vs), 2680(s), 2857(s), 2926(s), 3112(vs), 3411(vs). For <bold>NTU- Z32</bold>, a mixture of Co(NO<sub>3</sub>)<sub>2</sub>\u00b7H<sub>2</sub>O (0.5 mmol, 0.145 g), H<sub>3</sub>BTC (0.5 mmol, 0.105 g),\nTEA (1 mL), and 4 mL of nonanoic acid was used, and purple prism crystals\nof <bold>NTU-Z32</bold> were obtained (see the photograph of Figure\nS1c, ). Yield: 80% (based on H<sub>3</sub>BTC). EA and ICP analysis for Co<sub>3</sub>C<sub>60</sub>H<sub>76</sub>N<sub>4</sub>O<sub>24</sub> (1414.04): Co, 12.56; C, 50.97; H, 5.17;\nN, 4.07 (calcd: Co, 12.52; C, 50.92; H, 5.37; N, 3.96). IR (KBr pellet):\n685(vs), 715(s), 762(s), 1181(s), 1259(s), 1367(m), 1432(m), 1488(s),\n1561(m), 1622(m), 1691(s), 2491(vs), 2676(s), 2737(vs), 2857(vs),\n2931(s), 2983(s), 3112(s), 3411(vs).</p><title>Catalytic Epoxidation</title><p>The epoxidation\nof different alkenes involving O<sub>2</sub> gas was performed in\na three-neck glass flask equipped with a stirring bar and a reflux\ncondenser. Typically, 2.5 mg of <bold>NTU-Z30</bold>, 1 mmol of substrate,\nand 15 mL of <italic toggle=\"yes\">N</italic>,<italic toggle=\"yes\">N</italic>\u2032-dimethylformamide\n(DMF) were charged into the above flask. Under vigorous stirring,\nthe mixture was heated to the desired reaction temperature and a stream\nof O<sub>2</sub> gas (30 mL min<sup>\u20131</sup>) was bubbled into\nthe glass flask to initiate epoxidation.</p>", "clean_text": "Synthesis of MOFs\n\n NTU-Z30 \n\nA mixture of Co(NO3)2\u22c5H2O (1 mmol, 0.291g), 1,3,5-benzenetricarboxylic acid (H3BTC; 0.5 mmol, 0.105 g), triethylamine (TEA; 1 mL), and 4 mL of nonanoic acid was put into a 23 mL autoclave and heated at 160 \u00b0C for 6 days. Then, the reaction was naturally cooled and washed with acetone to give purple-black bar crystals of NTU-Z30 (see the photograph of Figure S1a, ). Yield: 80% (based on H3BTC). EA and ICP analysis for Co4C54H62N3O26 (1404.79): Co, 16.92; C, 46.08; H, 4.55; N, 3.05 (calcd: Co, 16.80; C, 46.13; H, 4.41; N, 2.99). IR (KBr pellet): 676(vs), 719(s), 758(s), 823(s), 879(s), 939(s), 1051(s), 1099(s), 1186(m), 1249(m), 1367(m), 1441(m), 1492(s), 1561(m), 1613(m), 1635(m), 1721(m), 2857(s), 2926(s), 3017(s), 3415(vs).\n\n NTU-Z31 and NTU-Z32 \n\nA synthesis procedure similar to that for preparing NTU-Z30 has been adopted but with a difference ratio of raw materials. For NTU-Z31, a mixture of Co(NO3)2\u22c5H2O (0. 5 mmol, 0.145 g), H3BTC (1 mmol, 0.210 g), TEA (2.5 mL), and 2.5 mL of nonanoic acid was employed, and red bar crystals of NTU-Z31 (see the photograph of Figure S1b, ) were obtained in 70% yield (based on H3BTC). EA and ICP analysis for CoC15H21NO7 (386.26): Co, 15.21; C, 46.53; H, 1.55; N, 4.17 (calcd: Co, 15.27; C, 46.60; H, 1.41; N, 4.26). IR (KBr pellet): 685(vs), 715(s), 762(s), 827(s), 874(s), 1048(vs), 1181(vs), 1259(s), 1367(m), 1436(m), 1492(s), 1561(m), 1618(m), 1696(s), 2491(vs), 2680(s), 2857(s), 2926(s), 3112(vs), 3411(vs). For NTU- Z32, a mixture of Co(NO3)2\u22c5H2O (0.5 mmol, 0.145 g), H3BTC (0.5 mmol, 0.105 g), TEA (1 mL), and 4 mL of nonanoic acid was used, and purple prism crystals of NTU-Z32 were obtained (see the photograph of Figure S1c, ). Yield: 80% (based on H3BTC). EA and ICP analysis for Co3C60H76N4O24 (1414.04): Co, 12.56; C, 50.97; H, 5.17; N, 4.07 (calcd: Co, 12.52; C, 50.92; H, 5.37; N, 3.96). IR (KBr pellet): 685(vs), 715(s), 762(s), 1181(s), 1259(s), 1367(m), 1432(m), 1488(s), 1561(m), 1622(m), 1691(s), 2491(vs), 2676(s), 2737(vs), 2857(vs), 2931(s), 2983(s), 3112(s), 3411(vs).\n\nCatalytic Epoxidation\n\nThe epoxidation of different alkenes involving O2 gas was performed in a three-neck glass flask equipped with a stirring bar and a reflux condenser. Typically, 2.5 mg of NTU-Z30, 1 mmol of substrate, and 15 mL of N,N'-dimethylformamide (DMF) were charged into the above flask. Under vigorous stirring, the mixture was heated to the desired reaction temperature and a stream of O2 gas (30 mL min-1) was bubbled into the glass flask to initiate epoxidation.", "data": [{"meta": {"name": "NTU-Z30", "symbol": "", "chemical formula": "Co4C54H62N3O26"}, "processes": [{"synthesis method": "solvothermal synthesis", "precursor": [{"name": "Co(NO3)2\u00b7H2O", "amount": "1", "unit": "mmol"}, {"name": "1,3,5-benzenetricarboxylic acid", "amount": "0.5", "unit": "mmol"}, {"name": "triethylamine", "amount": "1", "unit": "mL"}, {"name": "nonanoic acid", "amount": "4", "unit": "mL"}], "solvent": [{"name": "", "amount": "", "unit": ""}], "reducing agent": [{"name": "", "amount": "", "unit": ""}], "surfactant": [{"name": "", "amount": "", "unit": ""}], "pressure": "", "temperature": "160\u00b0C", "time": "6 days", "heating rate": "", "cooling rate": ""}], "yield": "80%"}, {"meta": {"name": "NTU-Z31", "symbol": "", "chemical formula": "CoC15H21NO7"}, "processes": [{"synthesis method": "solvothermal synthesis", "precursor": [{"name": "Co(NO3)2\u00b7H2O", "amount": "0.5", "unit": "mmol"}, {"name": "H3BTC", "amount": "1", "unit": "mmol"}, {"name": "TEA", "amount": "2.5", "unit": "mL"}, {"name": "nonanoic acid", "amount": "2.5", "unit": "mL"}], "solvent": [{"name": "", "amount": "", "unit": ""}], "reducing agent": [{"name": "", "amount": "", "unit": ""}], "surfactant": [{"name": "", "amount": "", "unit": ""}], "pressure": "", "temperature": "", "time": "", "heating rate": "", "cooling rate": ""}], "yield": "70%"}, {"meta": {"name": "NTU-Z32", "symbol": "", "chemical formula": "Co3C60H76N4O24"}, "processes": [{"synthesis method": "solvothermal synthesis", "precursor": [{"name": "Co(NO3)2\u00b7H2O", "amount": "0.5", "unit": "mmol"}, {"name": "H3BTC", "amount": "0.5", "unit": "mmol"}, {"name": "TEA", "amount": "1", "unit": "mL"}, {"name": "nonanoic acid", "amount": "4", "unit": "mL"}], "solvent": [{"name": "", "amount": "", "unit": ""}], "reducing agent": [{"name": "", "amount": "", "unit": ""}], "surfactant": [{"name": "", "amount": "", "unit": ""}], "pressure": "", "temperature": "", "time": "", "heating rate": "", "cooling rate": ""}], "yield": "80%"}], "include_properties": ["solvothermal_synthesis"]}]

File: synthesis/800_application/synthesis_ic502639v.json
[{"idx": "8, 11", "type": "text", "classification": "synthesis condition", "content": "<p>Microcrystalline <bold>NU-1000</bold> was prepared solvothermally according to a published procedure. For the activation of the as-synthesized material\n(including removal of ligated and free benzoate/benzoic acid), DMF\n(12 mL in total) and 0.5 mL of 8 M HCl (aq) were added to the isolated\nsolid and the resulting suspension was heated at 100 \u00b0C oven\nfor 18\u201324 h. After cooling to room temperature, the suspension\nwas centrifuged (5 min, 7000 rpm) and washed (3 \u00d7 12 mL) with\nfresh DMF. The residual solid was soaked and washed with acetone (4\n\u00d7 15 mL) and finally dried in a vacuum (\u223c100 Torr) oven\nfor 30 min at 50 \u00b0C to yield \u223c50 mg of activated MOF.</p><title>Synthesis of <bold>SALI-PPA</bold>\n</title><p>Exploratory syntheses\nwere done by combining <bold>NU-1000</bold> with 0.013\u20130.027\nM PPA solutions. Notably, these are from 5 to 10 times less concentrated\nthan those used  typically for a SALI-CFG reaction. To obtain a version\nof <bold>SALI-PPA</bold> featuring ca. four phenylphosphonate ligands\nper Zr<sub>6</sub> node, we proceeded as follows: A 45 mg portion\nof activated <bold>NU-1000</bold> (0.021 mmol) was placed into a 4-dram\nvial (VWR). Subsequently, a 0.027 M solution of HPPA (0.102 mmol;\n\u223c4.42 equiv per Zr<sub>6</sub> node) in DMF was added to the\nreaction vial, which then was capped and heated at 55 \u00b0C for\n18 h with occasional swirling. The reaction mixture was centrifuged\n(7000 rpm, 5 min), and the sedimented <bold>SALI-PPA</bold> sample\nwas soaked in fresh solvent, centrifuged, washed sequentially with\nDMF (5 \u00d7 10 mL), acetone (5 \u00d7 10 mL), and dichloromethane\n(3 \u00d7 10 mL), and finally dried in a vacuum oven at 60 \u00b0C. <sup>1</sup>H NMR spectra, collected after dissolving the MOF samples\nin a 10% D<sub>2</sub>SO<sub>4</sub>/DMSO-<italic toggle=\"yes\">d</italic>\n<sub>6</sub> mixture, confirmed that approximately four phenyl phosphonates per\nZr<sub>6</sub> node were incorporated.</p>", "clean_text": "Microcrystalline NU-1000 was prepared solvothermally according to a published procedure. For the activation of the as-synthesized material (including removal of ligated and free benzoate/benzoic acid), DMF (12 mL in total) and 0.5 mL of 8 M HCl (aq) were added to the isolated solid and the resulting suspension was heated at 100 \u00b0C oven for 18-24 h. After cooling to room temperature, the suspension was centrifuged (5 min, 7000 rpm) and washed (3 \u00d7 12 mL) with fresh DMF. The residual solid was soaked and washed with acetone (4 \u00d7 15 mL) and finally dried in a vacuum (~100 Torr) oven for 30 min at 50 \u00b0C to yield ~50 mg of activated MOF.\n\nSynthesis of SALI-PPA \n\nExploratory syntheses were done by combining NU-1000 with 0.013-0.027 M PPA solutions. Notably, these are from 5 to 10 times less concentrated than those used  typically for a SALI-CFG reaction. To obtain a version of SALI-PPA featuring ca. four phenylphosphonate ligands per Zr6 node, we proceeded as follows: A 45 mg portion of activated NU-1000 (0.021 mmol) was placed into a 4-dram vial (VWR). Subsequently, a 0.027 M solution of HPPA (0.102 mmol; ~4.42 equiv per Zr6 node) in DMF was added to the reaction vial, which then was capped and heated at 55 \u00b0C for 18 h with occasional swirling. The reaction mixture was centrifuged (7000 rpm, 5 min), and the sedimented SALI-PPA sample was soaked in fresh solvent, centrifuged, washed sequentially with DMF (5 \u00d7 10 mL), acetone (5 \u00d7 10 mL), and dichloromethane (3 \u00d7 10 mL), and finally dried in a vacuum oven at 60 \u00b0C. 1H NMR spectra, collected after dissolving the MOF samples in a 10% D2SO4/DMSO-d 6 mixture, confirmed that approximately four phenyl phosphonates per Zr6 node were incorporated.", "data": [{"meta": {"name": "NU-1000", "symbol": "", "chemical formula": ""}, "processes": [{"synthesis method": "solvothermal synthesis", "precursor": [{"name": "", "amount": "", "unit": ""}], "solvent": [{"name": "", "amount": "", "unit": ""}], "reducing agent": [{"name": "", "amount": "", "unit": ""}], "surfactant": [{"name": "", "amount": "", "unit": ""}], "pressure": "", "temperature": "", "time": ""}, {"synthesis method": "activation", "precursor": [{"name": "as-synthesized material", "amount": "", "unit": ""}], "solution": [{"name": "DMF", "amount": "12", "unit": "mL"}, {"name": "8 M HCl (aq)", "amount": "0.5", "unit": "mL"}], "temperature": "100 \u00b0C", "time": "18\u201324 h"}, {"synthesis method": "centrifugation", "revolution per time": "7000", "relative centrifugal force": "", "time": "5 min", "temperature": "", "additive": [{"name": "DMF", "amount": "12", "unit": "mL"}], "tube material": "", "tube volume": ""}, {"synthesis method": "washing", "washing solution": "DMF", "amount": "3 \u00d7 12 mL"}, {"synthesis method": "washing", "washing solution": "acetone", "amount": "4 \u00d7 15 mL"}, {"synthesis method": "drying", "pressure": "\u223c100 Torr", "temperature": "50 \u00b0C", "atmosphere": "vacuum", "time": "30 min"}], "yield": "\u223c50 mg"}, {"meta": {"name": "SALI-PPA", "symbol": "", "chemical formula": ""}, "processes": [{"synthesis method": "chemical synthesis", "precursor": [{"name": "NU-1000", "amount": "45", "unit": "mg"}], "solution": [{"name": "HPPA", "amount": "0.027 M", "unit": ""}, {"name": "DMF", "amount": "", "unit": ""}], "pressure": "", "temperature": "55 \u00b0C", "time": "18 h"}, {"synthesis method": "centrifugation", "revolution per time": "7000", "relative centrifugal force": "", "time": "5 min", "temperature": "", "additive": [{"name": "", "amount": "", "unit": ""}], "tube material": "", "tube volume": ""}, {"synthesis method": "washing", "washing solution": "DMF", "amount": "5 \u00d7 10 mL"}, {"synthesis method": "washing", "washing solution": "acetone", "amount": "5 \u00d7 10 mL"}, {"synthesis method": "washing", "washing solution": "dichloromethane", "amount": "3 \u00d7 10 mL"}, {"synthesis method": "drying", "pressure": "", "temperature": "60 \u00b0C", "atmosphere": "vacuum", "time": ""}], "yield": ""}], "include_properties": ["solvothermal_synthesis", "centrifugation", "washing", "drying"]}]
