Repository: Yeonghun1675/L2M3

<div align="center">
<h1> ⛏L2M3: Large Language Models Material Miner </h1> 
</div>

## Summary
L2M3 is designed to efficiently gather experimental Metal-Organic Framework (MOF) data from scientific literature, addressing the challenge of accessing hard-to-find data and enhancing the quality of information available for machine learning in materials science. By utilizing a chain of advanced Large Language Models (LLMs), we developed a systematic method for extracting and organizing MOF data into a structured, usable format. Our approach has successfully compiled data from over 40,000 research articles, creating a comprehensive, ready-to-use dataset.

File: synthesis/800_application/synthesis_ic5b00206.json
[{"idx": 12, "type": "text", "classification": "synthesis condition", "content": "<title>Synthesis of Resolvated Phase {[Zn<sub>4</sub>O\u00ad(L)<sub>3</sub>(DMF)<sub>2</sub>]\u00b7(C<sub>8</sub>H<sub>8</sub>)<sub>3</sub>}<sub>\n<italic toggle=\"yes\">n</italic>\n</sub> (<bold>1\u2283ST</bold>\u2032)</title><p>Colorless single crystals of <bold>1\u2283ST</bold>\u2032 were obtained on exposing the crystals of <bold>1</bold> to the vapor of a solution of ST (2 mL) and DMF (1 mL) for 72 h,\nwithout allowing any disturbance of the system.</p><title>Results and Discussion</title><p>To verify the respective adsorptive uptake amounts, vapor sorption\nexperiments for both the solvents ST and EB were recorded at 298 K.\nThe sorption profile of ST came up with a gradual increase of uptake\namount with steadily increasing pressure up to \u223csix molecules\nper formula unit (corresponding to \u223c86 mLg<sup>\u20131</sup>), while, on the contrary, EB uptake amount was found to be only\n0.63 molecules per formula unit (9.4 mL g<sup>\u20131</sup>) (Figure  and , Figure S10). The hysteresis in the ST isotherm, during the adsorption/desorption\ncycles, is a typical isotherm characteristic observed when guest-induced\nstructural changes occur, and a detailed\nquantitative analysis, such as that presented by Dubbeldam et al.,\nis required for a quantitative understanding of the isotherms.\n</p>", "clean_text": "Synthesis of Resolvated Phase {[Zn4O(L)3(DMF)2]\u22c5(C8H8)3} n  (1\u2283ST')\n\nColorless single crystals of 1\u2283ST' were obtained on exposing the crystals of 1 to the vapor of a solution of ST (2 mL) and DMF (1 mL) for 72 h, without allowing any disturbance of the system.\n\nResults and Discussion\n\nTo verify the respective adsorptive uptake amounts, vapor sorption experiments for both the solvents ST and EB were recorded at 298 K. The sorption profile of ST came up with a gradual increase of uptake amount with steadily increasing pressure up to ~six molecules per formula unit (corresponding to ~86 mLg-1), while, on the contrary, EB uptake amount was found to be only 0.63 molecules per formula unit (9.4 mL g-1) (Figure  and , Figure S10). The hysteresis in the ST isotherm, during the adsorption/desorption cycles, is a typical isotherm characteristic observed when guest-induced structural changes occur, and a detailed quantitative analysis, such as that presented by Dubbeldam et al., is required for a quantitative understanding of the isotherms. ", "data": [{"meta": {"name": "[Zn4O\u00ad(L)3(DMF)2]\u00b7(C8H8)3", "symbol": "1\u2283ST\u2032", "chemical formula": "unknown"}, "processes": [{"synthesis method": "vapor sorption", "precursor": [{"name": "[Zn4O\u00ad(L)3(DMF)2]", "amount": "unknown", "unit": ""}], "solvent": [{"name": "ST", "amount": "2", "unit": "mL"}, {"name": "DMF", "amount": "1", "unit": "mL"}], "pressure": "unknown", "temperature": "unknown", "time": "72 h"}], "yield": ""}], "include_properties": ["chemical_vapor_deposition"]}]

File: synthesis/800_application/synthesis_ic6b02746.json
[{"idx": 26, "type": "text", "classification": "synthesis condition", "content": "<title>Experimental Section</title><title>Synthesis of [Co\u00ad(tipb)\u00ad(adc)]\u00ad(DMF)<sub>3</sub>(H<sub>2</sub>O)<sub>1.5</sub> (<bold>1</bold>)</title><p>A\nmixture of Co\u00ad(NO<sub>3</sub>)\u00b76H<sub>2</sub>O (29.1 mg, 0.1 mmol),\ntipb (50.4 mg, 0.1 mmol), H<sub>2</sub>adc (27.0 mg, 0.1 mmol), and\n2 drops of pyridine in 5 mL of DMF was sealed in a 16 mL Teflon-lined\nstainless steel container and heated at 160 \u00b0C for 3 days. The\ncontainer was then cooled to room temperature at a rate of 0.1 \u00b0C/min,\nand the red crystalline product was separated by filtration, washed\nwith DMF, and dried in air. Yield: 62% (based on tipb). Despite extensive\nefforts, elemental analyses are not well reproduced, presumably because\n the solvent molecules in the frameworks are variable. IR (KBr pellets,\ncm<sup>\u20131</sup>): 3134, 1664, 1598, 1521, 1400, 1309, 1061,\n963, 833, 656.</p>", "clean_text": "Experimental Section\n\nSynthesis of [Co(tipb)(adc)](DMF)3(H2O)1.5 (1)\n\nA mixture of Co(NO3)\u22c56H2O (29.1 mg, 0.1 mmol), tipb (50.4 mg, 0.1 mmol), H2adc (27.0 mg, 0.1 mmol), and 2 drops of pyridine in 5 mL of DMF was sealed in a 16 mL Teflon-lined stainless steel container and heated at 160 \u00b0C for 3 days. The container was then cooled to room temperature at a rate of 0.1 \u00b0C/min, and the red crystalline product was separated by filtration, washed with DMF, and dried in air. Yield: 62% (based on tipb). Despite extensive efforts, elemental analyses are not well reproduced, presumably because  the solvent molecules in the frameworks are variable. IR (KBr pellets, cm-1): 3134, 1664, 1598, 1521, 1400, 1309, 1061, 963, 833, 656.", "data": [{"meta": {"name": "[Co\u00ad(tipb)\u00ad(adc)]\u00ad(DMF)3(H2O)1.5", "symbol": "1", "chemical formula": "unknown"}, "processes": [{"synthesis method": "solvothermal synthesis", "precursor": [{"name": "Co\u00ad(NO3)\u00b76H2O", "amount": "29.1", "unit": "mg"}, {"name": "tipb", "amount": "50.4", "unit": "mg"}, {"name": "H2adc", "amount": "27.0", "unit": "mg"}], "solvent": [{"name": "DMF", "amount": "5", "unit": "mL"}], "reducing agent": [{"name": "", "amount": "", "unit": ""}], "surfactant": [{"name": "pyridine", "amount": "2 drops", "unit": ""}], "pressure": "", "temperature": "160\u00b0C", "time": "3 days", "heating rate": "", "cooling rate": "0.1\u00b0C/min"}, {"synthesis method": "filtration", "time": "", "atmosphere": "", "pressure": ""}, {"synthesis method": "washing", "washing solution": "DMF", "amount": ""}, {"synthesis method": "drying", "pressure": "", "temperature": "", "atmosphere": "air", "time": ""}], "yield": "62%"}], "include_properties": ["solvothermal_synthesis", "filtration", "washing", "drying"]}]

File: synthesis/800_application/synthesis_ic701440x.json
[{"idx": "10, 11, 12", "type": "text", "classification": "synthesis condition", "content": "<title>Experimental Section</title><p>\n<bold>Materials.</bold> The reagents and solvents used were of commercially\navailable reagent quality unless otherwise stated.\n</p><p>\n<bold>Caution! </bold>Perchlorate salts of metal complexes with organic\nligands are potentially explosive. Only a small amount of material\nshould be prepared, and it should be handled with care.\n</p><p>\n<bold>Synthesis of Bis(2-picolinate)copper(II) Dihydrate.</bold> This was\nprepared as previously described method.\n</p><p>\n<bold>Synthesis of {[Cu</bold>\n<bold>\n<sub>2</sub>\n</bold>\n<bold>(pic)</bold>\n<bold>\n<sub>3</sub>\n</bold>\n<bold>(H</bold>\n<bold>\n<sub>2</sub>\n</bold>\n<bold>O)]ClO</bold>\n<bold>\n<sub>4</sub>\n</bold>\n<bold>}</bold>\n<bold>\n<italic>\n<sub>n</sub>\n</italic>\n</bold>\n<bold> (1).</bold> A methanol (20 mL)\nsuspension of bis(2-picolinate)copper(II) dihydrate (1.02 g, 3 mmol)\nwas mixed with a methanol solution (20 mL) of copper(II)\nperchlorate hexahydrate, Cu(ClO<sub>4</sub>)<sub>2</sub>\u00b76H<sub>2</sub>O (0.74 g, 2 mmol). An\naqueous solution of perchloric acid (5%) was added dropwise to\nthis mixture to bring the pH of the solution to about 2 with constant\nstirring. The resulting suspension was then put under reflux for 1\nh, when most of the bis(2-picolinate)copper(II) dihydrate complex\ndissolved. The solution was then cooled and filtered to remove a\nsmall amount of undissolved bis(2-picolinate)copper(II) dihydrate.\nThe dark blue solution was left at room temperature. Blue single\ncrystals suitable for X-ray diffraction were obtained by slow\nevaporation of the mother liquor for several days. Yield was 42%\nbased on [Cu(pic)<sub>2</sub>]. Anal. Calcd for C<sub>18</sub>H<sub>14</sub>ClCu<sub>2</sub>N<sub>3</sub>O<sub>11</sub>:\u2009 C, 35.39;\nH, 2.31; N, 6.88. Found:\u2009 C, 35.22; H, 2.39; N, 6.75. IR (KBr pellet,\ncm<sup>-1</sup>):\u2009 1628 \u03bd<sub>as</sub>(COO<sup>-</sup>), 1412 \u03bd<sub>sys</sub>(COO<sup>-</sup>), and 1103 \u03bd(ClO<sub>4</sub>-). \u03bb<sub>max</sub>\n(solid, reflectance):\u2009 675 nm.\n</p><p>\n<bold>Synthesis of {[Cu</bold>\n<bold>\n<sub>2</sub>\n</bold>\n<bold>(pic)</bold>\n<bold>\n<sub>3</sub>\n</bold>\n<bold>(H</bold>\n<bold>\n<sub>2</sub>\n</bold>\n<bold>O)]BF</bold>\n<bold>\n<sub>4</sub>\n</bold>\n<bold>}</bold>\n<bold>\n<italic>\n<sub>n</sub>\n</italic>\n</bold>\n<bold> (2).</bold> Compound <bold>2</bold> was\nobtained by following a similar procedure to that of <bold>1</bold>, but copper(II) tetrafluoroborate hexahydrate Cu(BF<sub>4</sub>)<sub>2</sub>\u00b76H<sub>2</sub>O (0.70 g, 2 mmol)\nand fluoroboric acid were used in place of copper(II) perchlorate\nhexahydrate and perchloric acid, respectively. Deep-blue single\ncrystals suitable for X-ray diffraction were obtained after a few\ndays of storage of the filtrate. Yield was 48% based on [Cu(pic)<sub>2</sub>].\nAnal. Calcd for C<sub>18</sub>H<sub>14</sub>BCu<sub>2</sub>F<sub>4</sub>N<sub>3</sub>O<sub>7</sub>:\u2009 C, 36.14; H, 2.36; N, 7.02.\nFound:\u2009 C, 36.18; H, 2.39; N, 6.98:\u2009 IR (KBr pellet, cm<sup>-1</sup>):\u2009 1630\n\u03bd<sub>as</sub>(COO<sup>-</sup>),1413 \u03bd<sub>sys</sub>(COO<sup>-</sup>), and 1055 \u03bd(BF<sub>4</sub>\n<sup>-</sup>). \u03bb<sub>max</sub> (solid,\nreflectance):\u2009 680 nm.\n</p><p>\n<bold>Synthesis of [Cu</bold>\n<bold>\n<sub>2</sub>\n</bold>\n<bold>(pic)</bold>\n<bold>\n<sub>3</sub>\n</bold>\n<bold>(H</bold>\n<bold>\n<sub>2</sub>\n</bold>\n<bold>O)</bold>\n<bold>\n<sub>2</sub>\n</bold>\n<bold>(NO</bold>\n<bold>\n<sub>3</sub>\n</bold>\n<bold>)]</bold>\n<bold>\n<italic>\n<sub>n</sub>\n</italic>\n</bold>\n<bold> (3).</bold> Compound <bold>3</bold> was also\nobtained by following a similar procedure to that of <bold>1</bold>, but copper(II) nitrate trihydrate, Cu(NO<sub>3</sub>)<sub>2</sub>\u00b73H<sub>2</sub>O (0.48 g, 2 mmol), and nitric\nacid were used instead of copper(II) perchlorate hexahydrate and\nperchloric acid, respectively. Single crystals suitable for X-ray\ndiffraction were obtained from the undisturbed solution after several\ndays. Yield was 45% based on [Cu(pic)<sub>2</sub>]. Anal. Calcd for C<sub>18</sub>H<sub>16</sub>Cu<sub>2</sub>N<sub>4</sub>O<sub>11</sub>:\u2009 C, 36.55; H, 2.73; N, 9.47. Found:\u2009 C, 36.58; H, 2.79;\nN, 9.40. IR (KBr pellet, cm<sup>-1</sup>):\u2009 1596 \u03bd<sub>as</sub>(COO<sup>-</sup>), 1479 \u03bd<sub>sys</sub>(COO<sup>-</sup>),\nand 1384 \u03bd (NO<sub>3</sub>\n<sup>-</sup>). \u03bb<sub>max</sub> (solid, reflectance):\u2009 710 nm.\n</p>", "clean_text": "Experimental Section\n\n Materials. The reagents and solvents used were of commercially available reagent quality unless otherwise stated. \n\n Caution! Perchlorate salts of metal complexes with organic ligands are potentially explosive. Only a small amount of material should be prepared, and it should be handled with care. \n\n Synthesis of Bis(2-picolinate)copper(II) Dihydrate. This was prepared as previously described method. \n\n Synthesis of {[Cu  2  (pic)  3  (H  2  O)]ClO  4  }   n    (1). A methanol (20 mL) suspension of bis(2-picolinate)copper(II) dihydrate (1.02 g, 3 mmol) was mixed with a methanol solution (20 mL) of copper(II) perchlorate hexahydrate, Cu(ClO4)2\u22c56H2O (0.74 g, 2 mmol). An aqueous solution of perchloric acid (5%) was added dropwise to this mixture to bring the pH of the solution to about 2 with constant stirring. The resulting suspension was then put under reflux for 1 h, when most of the bis(2-picolinate)copper(II) dihydrate complex dissolved. The solution was then cooled and filtered to remove a small amount of undissolved bis(2-picolinate)copper(II) dihydrate. The dark blue solution was left at room temperature. Blue single crystals suitable for X-ray diffraction were obtained by slow evaporation of the mother liquor for several days. Yield was 42% based on [Cu(pic)2]. Anal. Calcd for C18H14ClCu2N3O11: C, 35.39; H, 2.31; N, 6.88. Found: C, 35.22; H, 2.39; N, 6.75. IR (KBr pellet, cm-1): 1628 \u03bdas(COO-), 1412 \u03bdsys(COO-), and 1103 \u03bd(ClO4-). \u03bbmax (solid, reflectance): 675 nm. \n\n Synthesis of {[Cu  2  (pic)  3  (H  2  O)]BF  4  }   n    (2). Compound 2 was obtained by following a similar procedure to that of 1, but copper(II) tetrafluoroborate hexahydrate Cu(BF4)2\u22c56H2O (0.70 g, 2 mmol) and fluoroboric acid were used in place of copper(II) perchlorate hexahydrate and perchloric acid, respectively. Deep-blue single crystals suitable for X-ray diffraction were obtained after a few days of storage of the filtrate. Yield was 48% based on [Cu(pic)2]. Anal. Calcd for C18H14BCu2F4N3O7: C, 36.14; H, 2.36; N, 7.02. Found: C, 36.18; H, 2.39; N, 6.98: IR (KBr pellet, cm-1): 1630 \u03bdas(COO-),1413 \u03bdsys(COO-), and 1055 \u03bd(BF4 -). \u03bbmax (solid, reflectance): 680 nm. \n\n Synthesis of [Cu  2  (pic)  3  (H  2  O)  2  (NO  3  )]   n    (3). Compound 3 was also obtained by following a similar procedure to that of 1, but copper(II) nitrate trihydrate, Cu(NO3)2\u22c53H2O (0.48 g, 2 mmol), and nitric acid were used instead of copper(II) perchlorate hexahydrate and perchloric acid, respectively. Single crystals suitable for X-ray diffraction were obtained from the undisturbed solution after several days. Yield was 45% based on [Cu(pic)2]. Anal. Calcd for C18H16Cu2N4O11: C, 36.55; H, 2.73; N, 9.47. Found: C, 36.58; H, 2.79; N, 9.40. IR (KBr pellet, cm-1): 1596 \u03bdas(COO-), 1479 \u03bdsys(COO-), and 1384 \u03bd (NO3 -). \u03bbmax (solid, reflectance): 710 nm. ", "data": [{"meta": {"name": "Bis(2-picolinate)copper(II) Dihydrate", "symbol": "", "chemical formula": "C18H14ClCu2N3O11"}, "processes": [{"synthesis method": "chemical synthesis", "precursor": [{"name": "bis(2-picolinate)copper(II) dihydrate", "amount": "1.02", "unit": "g"}, {"name": "copper(II) perchlorate hexahydrate", "amount": "0.74", "unit": "g"}], "solution": [{"name": "methanol", "amount": "20", "unit": "mL"}, {"name": "methanol solution", "amount": "20", "unit": "mL"}], "pH adjustment": {"pH": "2", "modulator": "aqueous solution of perchloric acid (5%)"}, "pressure": "", "temperature": "reflux", "time": "1 h"}, {"synthesis method": "filtration", "filtration solution": "methanol", "amount": ""}, {"synthesis method": "evaporation", "evaporation solution": "mother liquor", "amount": "several days"}], "yield": "42%"}, {"meta": {"name": "[Cu2(pic)3(H2O)]ClO4}n", "symbol": "1", "chemical formula": "C18H14ClCu2N3O11"}, "processes": [{"synthesis method": "chemical synthesis", "precursor": [{"name": "bis(2-picolinate)copper(II) dihydrate", "amount": "1.02", "unit": "g"}, {"name": "copper(II) perchlorate hexahydrate", "amount": "0.74", "unit": "g"}], "solution": [{"name": "methanol", "amount": "20", "unit": "mL"}, {"name": "methanol solution", "amount": "20", "unit": "mL"}], "pH adjustment": {"pH": "2", "modulator": "aqueous solution of perchloric acid (5%)"}, "pressure": "", "temperature": "reflux", "time": "1 h"}, {"synthesis method": "filtration", "filtration solution": "methanol", "amount": ""}, {"synthesis method": "evaporation", "evaporation solution": "mother liquor", "amount": "several days"}], "yield": "42%"}, {"meta": {"name": "[Cu2(pic)3(H2O)]BF4}n", "symbol": "2", "chemical formula": "C18H14BCu2F4N3O7"}, "processes": [{"synthesis method": "chemical synthesis", "precursor": [{"name": "bis(2-picolinate)copper(II) dihydrate", "amount": "1.02", "unit": "g"}, {"name": "copper(II) tetrafluoroborate hexahydrate", "amount": "0.70", "unit": "g"}], "solution": [{"name": "methanol", "amount": "20", "unit": "mL"}, {"name": "methanol solution", "amount": "20", "unit": "mL"}], "pH adjustment": {"pH": "2", "modulator": "aqueous solution of fluoroboric acid"}, "pressure": "", "temperature": "reflux", "time": "1 h"}, {"synthesis method": "filtration", "filtration solution": "methanol", "amount": ""}, {"synthesis method": "evaporation", "evaporation solution": "mother liquor", "amount": "several days"}], "yield": "48%"}, {"meta": {"name": "[Cu2(pic)3(H2O)2(NO3)]}n", "symbol": "3", "chemical formula": "C18H16Cu2N4O11"}, "processes": [{"synthesis method": "chemical synthesis", "precursor": [{"name": "bis(2-picolinate)copper(II) dihydrate", "amount": "1.02", "unit": "g"}, {"name": "copper(II) nitrate trihydrate", "amount": "0.48", "unit": "g"}], "solution": [{"name": "methanol", "amount": "20", "unit": "mL"}, {"name": "methanol solution", "amount": "20", "unit": "mL"}], "pH adjustment": {"pH": "2", "modulator": "aqueous solution of nitric acid"}, "pressure": "", "temperature": "reflux", "time": "1 h"}, {"synthesis method": "filtration", "filtration solution": "methanol", "amount": ""}, {"synthesis method": "evaporation", "evaporation solution": "mother liquor", "amount": "several days"}], "yield": "45%"}], "include_properties": ["chemical_synthesis", "pH_adjustment", "filtration"]}]

File: synthesis/800_application/synthesis_ic7b00681.json
[{"idx": "28, 30, 31", "type": "text", "classification": "synthesis condition", "content": "<title>Preparation\nof Me<sub>4</sub>N\u00ad{Cu<sup>II</sup>[(<italic>R</italic>)-pegma])}\u00b72H<sub>2</sub>O (<bold>1</bold>)</title><p>A methanolic solution (50 mL)\nof the proligand HMeEt-(<italic>R</italic>)-pegma (7.1 g, 26.8 mmol)\nwas treated with a 25% methanolic solution of Me<sub>4</sub>NOH (39.5\nmL, 93.9 mmol). Another methanolic solution (10 mL) of CuCl<sub>2</sub> (3.61 g, 26.8 mmol) was then added dropwise while the reaction mixture\nwas stirred. The resulting deep blue solution was filtered off to\nremove the small amount of solid particles and then concentrated to\ndryness in a rotary evaporator. The obtained blue powder was gently\nwashed with acetone to remove the excess of Me<sub>4</sub>NOH and\ndried under vacuum. This is the microcrystalline powder form of <bold>1</bold>. Yield: 8.64 g, 75%. Anal. Calcd for C<sub>14</sub>H<sub>22</sub>CuN<sub>2</sub>O<sub>7</sub> (393.9): C, 42.69; H, 5.63;\nN, 7.11. Found: C, 42.63; H, 5.51; N, 7.14. IR (KBr): \u03bd 1666\nand 1610 cm<sup>\u20131</sup> (C\ue5fbO).</p><title>Preparation of [Ni\u00ad(cyclam)]\u00ad[Cu<sup>II</sup>(<italic>R</italic>)-pegma]<sub>2</sub>\u00b76H<sub>2</sub>O\u00b72C<sub>3</sub>H<sub>8</sub>O (<bold>2</bold>)</title><p>A multigram scale\nsynthesis of <bold>2</bold> was carried out by the direct reaction\nof 1/1 water/isopropyl alcohol solutions (v/v) of compound <bold>1</bold> and [Ni\u00ad(cyclam)]\u00adCl<sub>2</sub>: A 20 mL portion of the [Ni\u00ad(cyclam)]\u00adCl<sub>2</sub> solution (1.66 g, 5 mmol) was added dropwise over 10 mL of\nanother solution containing compound <bold>1</bold> (3.94 g, 10 mmol).\nThe resulting mixture was stirred for 1 h, and then the precipitated\ngreen polycrystalline powder was filtered off and air-dried. Yield:\n4.6 g, 87%. Anal. Calcd for C<sub>36</sub>H<sub>64</sub>Cu<sub>2</sub>N<sub>6</sub>NiO<sub>18</sub> (1054.7): C, 41.00; H, 6.12; N, 7.97.\nFound: C, 41.11; H, 6.03; N, 7.84. IR (KBr): \u03bd 1612 cm<sup>\u20131</sup> (C\ue5fbO).</p><p>Well-formed green cubic prisms of <bold>2</bold>, suitable for X-ray diffraction, were obtained by slow diffusion\nin an H-shaped tube of stoichiometric amounts of <bold>1</bold> in\none arm and [Ni\u00ad(cyclam)]\u00adCl<sub>2</sub> in the other arm using the\nsame water/isopropyl alcohol solvent. The crystals were collected\nby filtration and air-dried.</p>", "clean_text": "Preparation of Me4N{CuII[(R)-pegma])}\u22c52H2O (1)\n\nA methanolic solution (50 mL) of the proligand HMeEt-(R)-pegma (7.1 g, 26.8 mmol) was treated with a 25% methanolic solution of Me4NOH (39.5 mL, 93.9 mmol). Another methanolic solution (10 mL) of CuCl2 (3.61 g, 26.8 mmol) was then added dropwise while the reaction mixture was stirred. The resulting deep blue solution was filtered off to remove the small amount of solid particles and then concentrated to dryness in a rotary evaporator. The obtained blue powder was gently washed with acetone to remove the excess of Me4NOH and dried under vacuum. This is the microcrystalline powder form of 1. Yield: 8.64 g, 75%. Anal. Calcd for C14H22CuN2O7 (393.9): C, 42.69; H, 5.63; N, 7.11. Found: C, 42.63; H, 5.51; N, 7.14. IR (KBr): \u03bd 1666 and 1610 cm-1 (C\ue5fbO).\n\nPreparation of [Ni(cyclam)][CuII(R)-pegma]2\u22c56H2O\u22c52C3H8O (2)\n\nA multigram scale synthesis of 2 was carried out by the direct reaction of 1/1 water/isopropyl alcohol solutions (v/v) of compound 1 and [Ni(cyclam)]Cl2: A 20 mL portion of the [Ni(cyclam)]Cl2 solution (1.66 g, 5 mmol) was added dropwise over 10 mL of another solution containing compound 1 (3.94 g, 10 mmol). The resulting mixture was stirred for 1 h, and then the precipitated green polycrystalline powder was filtered off and air-dried. Yield: 4.6 g, 87%. Anal. Calcd for C36H64Cu2N6NiO18 (1054.7): C, 41.00; H, 6.12; N, 7.97. Found: C, 41.11; H, 6.03; N, 7.84. IR (KBr): \u03bd 1612 cm-1 (C\ue5fbO).\n\nWell-formed green cubic prisms of 2, suitable for X-ray diffraction, were obtained by slow diffusion in an H-shaped tube of stoichiometric amounts of 1 in one arm and [Ni(cyclam)]Cl2 in the other arm using the same water/isopropyl alcohol solvent. The crystals were collected by filtration and air-dried.", "data": [{"meta": {"name": "Me4N\u00ad{CuII[(R)-pegma])}\u00b72H2O", "symbol": "1", "chemical formula": "C14H22CuN2O7"}, "processes": [{"synthesis method": "chemical synthesis", "precursor": [{"name": "HMeEt-(R)-pegma", "amount": "7.1", "unit": "g"}, {"name": "Me4NOH", "amount": "39.5", "unit": "mL"}, {"name": "CuCl2", "amount": "3.61", "unit": "g"}], "solution": [{"name": "methanol", "amount": "50", "unit": "mL"}, {"name": "methanol", "amount": "10", "unit": "mL"}], "pressure": "", "temperature": "", "time": ""}, {"synthesis method": "filtration", "time": "", "atmosphere": "", "pressure": ""}, {"synthesis method": "drying", "pressure": "", "temperature": "", "atmosphere": "vacuum", "time": ""}], "yield": "75%"}, {"meta": {"name": "[Ni\u00ad(cyclam)]\u00ad[CuII(R)-pegma]2\u00b76H2O\u00b72C3H8O", "symbol": "2", "chemical formula": "C36H64Cu2N6NiO18"}, "processes": [{"synthesis method": "chemical synthesis", "precursor": [{"name": "[Ni\u00ad(cyclam)]\u00adCl2", "amount": "1.66", "unit": "g"}, {"name": "compound 1", "amount": "3.94", "unit": "g"}], "solution": [{"name": "water/isopropyl alcohol", "amount": "1/1", "unit": "v/v"}], "pressure": "", "temperature": "", "time": "1 hour"}, {"synthesis method": "filtration", "time": "", "atmosphere": "", "pressure": ""}, {"synthesis method": "drying", "pressure": "", "temperature": "", "atmosphere": "air", "time": ""}], "yield": "87%"}], "include_properties": ["chemical_synthesis", "filtration", "drying", "washing", "chemical_synthesis", "filtration", "drying", "chemical_synthesis", "filtration", "drying"]}]

File: synthesis/800_application/synthesis_ic7b00744.json
[{"idx": 8, "type": "text", "classification": "synthesis condition", "content": "<title>Synthesis of <bold>JLU-Liu33</bold>\n</title><p>A mixture of H<sub>2</sub>DCPB (6 mg, 0.02\nmmol), Zn\u00ad(NO<sub>3</sub>)<sub>2</sub>\u00b76H<sub>2</sub>O (9 mg,\n0.03 mmol), DMF (1 mL), and triethylamine (0.025 mL) were kept at\n85 \u00b0C for 12 h, followed by cooling to room temperature. Colorless\noctahedron crystals were obtained and then washed with fresh DMF and\nair-dried (yield 80%). Elemental analysis (%) for the <bold>JLU-Liu33</bold>: Calcd C, 55.36; H, 3.77; N, 1.47; Found C, 55.07; H, 3.88; N, 1.49.\nThe purity of the bulk sample was confirmed by PXRD (see <ext-link xlink:href=\"http://pubs.acs.org/doi/suppl/10.1021/acs.inorgchem.7b00744/suppl_file/ic7b00744_si_001.pdf\">Figure S1</ext-link> in the Supporting Information).</p>", "clean_text": "Synthesis of JLU-Liu33 \n\nA mixture of H2DCPB (6 mg, 0.02 mmol), Zn(NO3)2\u22c56H2O (9 mg, 0.03 mmol), DMF (1 mL), and triethylamine (0.025 mL) were kept at 85 \u00b0C for 12 h, followed by cooling to room temperature. Colorless octahedron crystals were obtained and then washed with fresh DMF and air-dried (yield 80%). Elemental analysis (%) for the JLU-Liu33: Calcd C, 55.36; H, 3.77; N, 1.47; Found C, 55.07; H, 3.88; N, 1.49. The purity of the bulk sample was confirmed by PXRD (see Figure S1 in the Supporting Information).", "data": [{"meta": {"name": "JLU-Liu33", "symbol": "", "chemical formula": ""}, "processes": [{"synthesis method": "chemical synthesis", "precursor": [{"name": "H2DCPB", "amount": "6", "unit": "mg"}, {"name": "Zn\u00ad(NO3)2\u00b76H2O", "amount": "9", "unit": "mg"}], "solution": [{"name": "DMF", "amount": "1", "unit": "mL"}, {"name": "triethylamine", "amount": "0.025", "unit": "mL"}], "pressure": "", "temperature": "85\u00b0C", "time": "12 h"}, {"synthesis method": "washing", "washing solution": "DMF", "amount": ""}, {"synthesis method": "drying", "pressure": "", "temperature": "room temperature", "atmosphere": "air", "time": ""}], "yield": "80%"}], "include_properties": ["chemical_synthesis", "washing", "drying"]}]

File: synthesis/800_application/synthesis_ic7b02974.json
[{"idx": "13, 14, 15, 16, 17, 18, 19, 20", "type": "text", "classification": "synthesis condition", "content": "<title>Synthesis\nof [{Gd\u00ad(H<sub>2</sub>O)<sub>3</sub>}<sub>2</sub>(fdc)\u00adRe<sub>6</sub>Se<sub>8</sub>(CN)<sub>6</sub>]\u00b7<italic>n</italic>H<sub>2</sub>O (<bold>1</bold>)</title><p>2,5-Furandicarboxylic acid (8.5 mg, 0.054\nmmol) and potassium hydroxide (6 mg, 0.111 mmol) were stirred in 5\nmL of distilled H<sub>2</sub>O (pH = 5.65) until complete dissolution.\nSolutions of Gd\u00ad(NO<sub>3</sub>)<sub>3</sub>\u00b76H<sub>2</sub>O (50\nmg, 0.11 mmol) in 5 mL of H<sub>2</sub>O and K<sub>4</sub>[Re<sub>6</sub>Se<sub>8</sub>(CN)<sub>6</sub>]\u00b73.5H<sub>2</sub>O (135\nmg, 0.064 mmol) were then sequentially added, forming a reaction mixture\nwith pH equal to 2.9. The reaction mixture was stirred until intensive\nprecipitation of the orange powder stopped (ca. 15 min). The hot mixture\nwas then filtered on a glass filter; the precipitate was washed with\nhot H<sub>2</sub>O and dried in air. Yield: 100 mg (70%). FT-IR (\u03bd<sub>max</sub>, cm<sup>\u20131</sup>): \u03bd\u00ad(CN) 2129 (s); \u03bd\u00ad(OH)\n3566 (m), 3352 (m), 3200 (m); fdc: 1596 (s), 1557 (m), 1404 (m), 1384\n(s), 1362 (s), 1224 (w), 1207 (w), 1170 (w), 1030 (m), 967 (w), 821\n(w), 780 (s), 618 (w), 582 (w), 530 (w), 502 (w), 458 (w), 400 (m).\nAnal. Calcd for C<sub>12</sub>Gd<sub>2</sub>H<sub>34</sub>N<sub>6</sub>O<sub>21</sub>Re<sub>6</sub>Se<sub>8</sub> (<italic>n</italic> =\n10): C, 5.41; H, 1.29; N, 3.16. Found: C, 5.60; H, 1.30; N, 3.15.\nEDS: Gd:Re:Se = 1.8:6.0:8.2.</p><title>Synthesis of Activated\n[{Gd\u00ad(H<sub>2</sub>O)<sub>3</sub>}<sub>2</sub>(fdc)\u00adRe<sub>6</sub>Se<sub>8</sub>(CN)<sub>6</sub>] (<bold>1a</bold>)</title><p>The as-synthesized\ncompound <bold>1</bold> was heated at 80 \u00b0C in a dynamic vacuum\nfor 6 h. The sample weight loss of 7.2% indicates the removal of 10.7\nH<sub>2</sub>O molecules per formula unit. FT-IR (\u03bd<sub>max</sub>, cm<sup>\u20131</sup>): 3571 [s, \u03bd<sub>as</sub>(OH)], 3351\n[s, \u03bd<sub>s</sub>(OH)], 2127 [vs, \u03bd\u00ad(CN)], 1729 (w), 1585\n(s), 1555 (s), 1524 (m), 1406 (s), 1385 (s), 1362 (s), 1225 (w), 1171\n(w), 1049 (w), 1030 (m), 966 (w), 822 (m), 781 (vs), 619 (m), 583\n(m), 529 (m), 502 (m), 457 (m), 401 (s).</p><title>Synthesis of [{Gd\u00ad(H<sub>2</sub>O)<sub>3</sub>}<sub>2</sub>(tdc)\u00adRe<sub>6</sub>Se<sub>8</sub>(CN)<sub>6</sub>]\u00b7<italic>n</italic>H<sub>2</sub>O (<bold>2</bold>)</title><p>Compound <bold>2</bold> was synthesized using the same\nprocedure as that for <bold>1</bold> except using of 2,5-thiofenedicarboxylic\nacid (9.5 mg, 0.055 mmol) instead of 2,5-furandicarboxylic acid. Yield:\n95 mg (66%). FT-IR (\u03bd<sub>max</sub>, cm<sup>\u20131</sup>):\n\u03bd\u00ad(CN) 2127 (s); \u03bd\u00ad(OH) 3581 (m), 3660.0 (m), 2926 (w),\n2855 (w); tdc: 2579 (w), 1577 (s), 1521 (m), 1374 (s), 1323 (w), 1234\u00ad(w),\n1042 (w), 809 (w), 769 (s), 685 (w), 563 (w), 466 (m), 398 (m). Anal.\nCalcd for C<sub>12</sub>Gd<sub>2</sub>H<sub>34</sub>N<sub>6</sub>O<sub>20</sub>Re<sub>6</sub>S<sub>1</sub>Se<sub>8</sub> (<italic>n</italic> = 10): C, 5.38; H, 1.28; N, 3.14; S, 1.20. Found: C, 5.60; H, 1.20;\nN, 3.10; S, 1.30. EDS: Gd:Re:Se = 2.2:6.0:8.1.</p><title>Synthesis\nof Activated [{Gd\u00ad(H<sub>2</sub>O)<sub>3</sub>}<sub>2</sub>(tdc)\u00adRe<sub>6</sub>Se<sub>8</sub>(CN)<sub>6</sub>] (<bold>2a</bold>)</title><p>The synthesis of <bold>2a</bold> was carried out at the same conditions\nas those for <bold>1a</bold>. The sample weight loss of 9.8% indicates\nthe removal of 15.1 H<sub>2</sub>O molecules per formula unit. FT-IR\n(\u03bd<sub>max</sub>, cm<sup>\u20131</sup>): \u03bd\u00ad(CN) 2127\n(s); \u03bd\u00ad(OH) 3581 (m), 3660 (m), 2926 (w), 2855 (w); tdc: 2579\n(w), 1577 (s), 1521 (m), 1374 (s), 1323 (w), 1234 (w), 1042 (w), 809\n(w), 769 (s), 685 (w), 563 (w), 466 (m), 398 (m).</p><title>Synthesis\nof [{Gd\u00ad(H<sub>2</sub>O)<sub>3</sub>}<sub>2</sub>(fdc)\u00adRe<sub>6</sub>Se<sub>8</sub>(CN)<sub>6</sub>]\u00adBr\u00b7<italic>n</italic>H<sub>2</sub>O (<bold>3</bold>)</title><p>The orange powder of compound <bold>1</bold> (200 mg, 0.075 mmol) was mixed with 5 mL of a 0.5% (v/v) solution\nof Br<sub>2</sub> in CH<sub>3</sub>CN. The mixture was heated to a\nboiling point. The color of the powder changed to dark green after\na few seconds of boiling; the product was separated from the mother\nsolution on a glass filter and washed with CH<sub>3</sub>CN. Yield:\n195 mg (95%). FT-IR (\u03bd<sub>max</sub>, cm<sup>\u20131</sup>): \u03bd\u00ad(CN) 2139 (s); \u03bd\u00ad(OH) 3587 (m), 3354 (m); fdc: 1579\n(s), 1521 (m), 1372 (s), 1326 (w), 1234 (w), 1137 (w), 1040 (w), 807\n(w), 770 (s), 684 (w), 563 (w), 464 (m), 391 (m). Anal. Calcd for\nBr<sub>1</sub>C<sub>12</sub>Gd<sub>2</sub>H<sub>34</sub>N<sub>6</sub>O<sub>21</sub>Re<sub>6</sub>Se<sub>8</sub> (<italic>n</italic> =\n10): C, 5.26; H, 1.25; N, 3.07. Found: C, 5.60; H, 1.40; N, 3.00.</p><title>Synthesis of Activated [{Gd\u00ad(H<sub>2</sub>O)<sub>3</sub>}<sub>2</sub>(fdc)\u00adRe<sub>6</sub>Se<sub>8</sub>(CN)<sub>6</sub>]Br (<bold>3a</bold>)</title><p>The synthesis of <bold>3a</bold> was carried out at the\nsame conditions as those for <bold>1a</bold>. The sample weight loss\nof 7.3% indicates the removal of 11.2 H<sub>2</sub>O molecules per\nformula unit. FT-IR (\u03bd<sub>max</sub>, cm<sup>\u20131</sup>): 3570 [s, \u03bd<sub>as</sub>(OH)], 3350 [s, \u03bd<sub>s</sub>(OH)], 2126 [vs, \u03bd\u00ad(CN)], 1728 (w), 1585 (s), 1554 (s), 1523\n(m), 1406 (s), 1384 (s), 1361 (s), 1224 (w), 1170 (w), 1049 (w), 1030\n(m), 966 (w), 821 (m), 781 (vs), 619 (m), 582 (m), 528 (m), 501 (m),\n457 (m), 401 (s).</p><title>Synthesis of [{Gd\u00ad(H<sub>2</sub>O)<sub>3</sub>}<sub>2</sub>(tdc)\u00adRe<sub>6</sub>Se<sub>8</sub>(CN)<sub>6</sub>]\u00adBr\u00b7<italic>n</italic>H<sub>2</sub>O (<bold>4</bold>)</title><p>Compound <bold>4</bold> was synthesized using the same procedure as that for <bold>3</bold> except using compound <bold>2</bold> (200 mg, 0.075 mmol)\ninstead of <bold>1</bold>. Yield: 195 mg (95%). FT-IR (\u03bd<sub>max</sub>, cm<sup>\u20131</sup>): \u03bd\u00ad(CN) 2140 (s); \u03bd\u00ad(OH)\n3586 (m), 3351 (m); tdc: 1580 (s), 1521 (m), 1373 (s), 1326 (w), 1234\n(w), 1137 (w), 1040 (w), 807 (w), 770 (s), 684 (w), 562 (w), 464 (m),\n391 (m). Anal. Calcd for Br<sub>1</sub>C<sub>12</sub>Gd<sub>2</sub>H<sub>34</sub>N<sub>6</sub>O<sub>20</sub>Re<sub>6</sub>S<sub>1</sub>Se<sub>8</sub> (<italic>n</italic> = 10): C, 5.23; H, 1.24; N, 3.05;\nS, 1.16. Found: C, 5.65; H, 1.23; N, 3.00; S, 1.20.</p><title>Synthesis\nof Activated [{Gd\u00ad(H<sub>2</sub>O)<sub>3</sub>}<sub>2</sub>(tdc)\u00adRe<sub>6</sub>Se<sub>8</sub>(CN)<sub>6</sub>]Br (<bold>4a</bold>)</title><p>The synthesis of <bold>4a</bold> was carried out at the same conditions\nas those for <bold>1a</bold>. The sample weight loss of 9.0% indicates\nthe removal of 14.2 H<sub>2</sub>O molecules per formula unit. FT-IR\n(\u03bd<sub>max</sub>, cm<sup>\u20131</sup>): 3571 [s, \u03bd<sub>as</sub>(OH)], 3351 [s, \u03bd<sub>s</sub>(OH)], 2127 [vs, \u03bd\u00ad(CN)],\n1729 (w), 1585 (s), 1555 (s), 1524 (m), 1406 (s), 1385 (s), 1362 (s),\n1225 (w), 1171 (w), 1049 (w), 1030 (m), 966 (w), 822 (m), 781 (vs),\n619 (m), 583 (m), 529 (m), 502 (m), 457 (m), 401 (s).</p>", "clean_text": "Synthesis of [{Gd(H2O)3}2(fdc)Re6Se8(CN)6]\u22c5nH2O (1)\n\n2,5-Furandicarboxylic acid (8.5 mg, 0.054 mmol) and potassium hydroxide (6 mg, 0.111 mmol) were stirred in 5 mL of distilled H2O (pH = 5.65) until complete dissolution. Solutions of Gd(NO3)3\u22c56H2O (50 mg, 0.11 mmol) in 5 mL of H2O and K4[Re6Se8(CN)6]\u22c53.5H2O (135 mg, 0.064 mmol) were then sequentially added, forming a reaction mixture with pH equal to 2.9. The reaction mixture was stirred until intensive precipitation of the orange powder stopped (ca. 15 min). The hot mixture was then filtered on a glass filter; the precipitate was washed with hot H2O and dried in air. Yield: 100 mg (70%). FT-IR (\u03bdmax, cm-1): \u03bd(CN) 2129 (s); \u03bd(OH) 3566 (m), 3352 (m), 3200 (m); fdc: 1596 (s), 1557 (m), 1404 (m), 1384 (s), 1362 (s), 1224 (w), 1207 (w), 1170 (w), 1030 (m), 967 (w), 821 (w), 780 (s), 618 (w), 582 (w), 530 (w), 502 (w), 458 (w), 400 (m). Anal. Calcd for C12Gd2H34N6O21Re6Se8 (n = 10): C, 5.41; H, 1.29; N, 3.16. Found: C, 5.60; H, 1.30; N, 3.15. EDS: Gd:Re:Se = 1.8:6.0:8.2.\n\nSynthesis of Activated [{Gd(H2O)3}2(fdc)Re6Se8(CN)6] (1a)\n\nThe as-synthesized compound 1 was heated at 80 \u00b0C in a dynamic vacuum for 6 h. The sample weight loss of 7.2% indicates the removal of 10.7 H2O molecules per formula unit. FT-IR (\u03bdmax, cm-1): 3571 [s, \u03bdas(OH)], 3351 [s, \u03bds(OH)], 2127 [vs, \u03bd(CN)], 1729 (w), 1585 (s), 1555 (s), 1524 (m), 1406 (s), 1385 (s), 1362 (s), 1225 (w), 1171 (w), 1049 (w), 1030 (m), 966 (w), 822 (m), 781 (vs), 619 (m), 583 (m), 529 (m), 502 (m), 457 (m), 401 (s).\n\nSynthesis of [{Gd(H2O)3}2(tdc)Re6Se8(CN)6]\u22c5nH2O (2)\n\nCompound 2 was synthesized using the same procedure as that for 1 except using of 2,5-thiofenedicarboxylic acid (9.5 mg, 0.055 mmol) instead of 2,5-furandicarboxylic acid. Yield: 95 mg (66%). FT-IR (\u03bdmax, cm-1): \u03bd(CN) 2127 (s); \u03bd(OH) 3581 (m), 3660.0 (m), 2926 (w), 2855 (w); tdc: 2579 (w), 1577 (s), 1521 (m), 1374 (s), 1323 (w), 1234(w), 1042 (w), 809 (w), 769 (s), 685 (w), 563 (w), 466 (m), 398 (m). Anal. Calcd for C12Gd2H34N6O20Re6S1Se8 (n = 10): C, 5.38; H, 1.28; N, 3.14; S, 1.20. Found: C, 5.60; H, 1.20; N, 3.10; S, 1.30. EDS: Gd:Re:Se = 2.2:6.0:8.1.\n\nSynthesis of Activated [{Gd(H2O)3}2(tdc)Re6Se8(CN)6] (2a)\n\nThe synthesis of 2a was carried out at the same conditions as those for 1a. The sample weight loss of 9.8% indicates the removal of 15.1 H2O molecules per formula unit. FT-IR (\u03bdmax, cm-1): \u03bd(CN) 2127 (s); \u03bd(OH) 3581 (m), 3660 (m), 2926 (w), 2855 (w); tdc: 2579 (w), 1577 (s), 1521 (m), 1374 (s), 1323 (w), 1234 (w), 1042 (w), 809 (w), 769 (s), 685 (w), 563 (w), 466 (m), 398 (m).\n\nSynthesis of [{Gd(H2O)3}2(fdc)Re6Se8(CN)6]Br\u22c5nH2O (3)\n\nThe orange powder of compound 1 (200 mg, 0.075 mmol) was mixed with 5 mL of a 0.5% (v/v) solution of Br2 in CH3CN. The mixture was heated to a boiling point. The color of the powder changed to dark green after a few seconds of boiling; the product was separated from the mother solution on a glass filter and washed with CH3CN. Yield: 195 mg (95%). FT-IR (\u03bdmax, cm-1): \u03bd(CN) 2139 (s); \u03bd(OH) 3587 (m), 3354 (m); fdc: 1579 (s), 1521 (m), 1372 (s), 1326 (w), 1234 (w), 1137 (w), 1040 (w), 807 (w), 770 (s), 684 (w), 563 (w), 464 (m), 391 (m). Anal. Calcd for Br1C12Gd2H34N6O21Re6Se8 (n = 10): C, 5.26; H, 1.25; N, 3.07. Found: C, 5.60; H, 1.40; N, 3.00.\n\nSynthesis of Activated [{Gd(H2O)3}2(fdc)Re6Se8(CN)6]Br (3a)\n\nThe synthesis of 3a was carried out at the same conditions as those for 1a. The sample weight loss of 7.3% indicates the removal of 11.2 H2O molecules per formula unit. FT-IR (\u03bdmax, cm-1): 3570 [s, \u03bdas(OH)], 3350 [s, \u03bds(OH)], 2126 [vs, \u03bd(CN)], 1728 (w), 1585 (s), 1554 (s), 1523 (m), 1406 (s), 1384 (s), 1361 (s), 1224 (w), 1170 (w), 1049 (w), 1030 (m), 966 (w), 821 (m), 781 (vs), 619 (m), 582 (m), 528 (m), 501 (m), 457 (m), 401 (s).\n\nSynthesis of [{Gd(H2O)3}2(tdc)Re6Se8(CN)6]Br\u22c5nH2O (4)\n\nCompound 4 was synthesized using the same procedure as that for 3 except using compound 2 (200 mg, 0.075 mmol) instead of 1. Yield: 195 mg (95%). FT-IR (\u03bdmax, cm-1): \u03bd(CN) 2140 (s); \u03bd(OH) 3586 (m), 3351 (m); tdc: 1580 (s), 1521 (m), 1373 (s), 1326 (w), 1234 (w), 1137 (w), 1040 (w), 807 (w), 770 (s), 684 (w), 562 (w), 464 (m), 391 (m). Anal. Calcd for Br1C12Gd2H34N6O20Re6S1Se8 (n = 10): C, 5.23; H, 1.24; N, 3.05; S, 1.16. Found: C, 5.65; H, 1.23; N, 3.00; S, 1.20.\n\nSynthesis of Activated [{Gd(H2O)3}2(tdc)Re6Se8(CN)6]Br (4a)\n\nThe synthesis of 4a was carried out at the same conditions as those for 1a. The sample weight loss of 9.0% indicates the removal of 14.2 H2O molecules per formula unit. FT-IR (\u03bdmax, cm-1): 3571 [s, \u03bdas(OH)], 3351 [s, \u03bds(OH)], 2127 [vs, \u03bd(CN)], 1729 (w), 1585 (s), 1555 (s), 1524 (m), 1406 (s), 1385 (s), 1362 (s), 1225 (w), 1171 (w), 1049 (w), 1030 (m), 966 (w), 822 (m), 781 (vs), 619 (m), 583 (m), 529 (m), 502 (m), 457 (m), 401 (s).", "data": [{"meta": {"name": "[{Gd\u00ad(H2O)3}2(fdc)\u00adRe6Se8(CN)6]\u00b7nH2O", "symbol": "1", "chemical formula": "C12Gd2H34N6O21Re6Se8"}, "processes": [{"synthesis method": "chemical synthesis", "precursor": [{"name": "2,5-Furandicarboxylic acid", "amount": "8.5", "unit": "mg"}, {"name": "potassium hydroxide", "amount": "6", "unit": "mg"}, {"name": "Gd(NO3)3\u00b76H2O", "amount": "50", "unit": "mg"}, {"name": "K4[Re6Se8(CN)6]\u00b73.5H2O", "amount": "135", "unit": "mg"}], "solution": [{"name": "distilled H2O", "amount": "5", "unit": "mL"}, {"name": "H2O", "amount": "5", "unit": "mL"}, {"name": "H2O", "amount": "5", "unit": "mL"}, {"name": "CH3CN", "amount": "5", "unit": "mL"}], "pressure": "", "temperature": "", "time": "15 min"}, {"synthesis method": "filtration", "time": "", "atmosphere": "", "pressure": ""}, {"synthesis method": "washing", "washing solution": "hot H2O", "amount": ""}, {"synthesis method": "drying", "pressure": "", "temperature": "", "atmosphere": "air", "time": ""}], "yield": "70%"}, {"meta": {"name": "Activated [{Gd\u00ad(H2O)3}2(fdc)\u00adRe6Se8(CN)6]", "symbol": "1a", "chemical formula": "C12Gd2H34N6O21Re6Se8"}, "processes": [{"synthesis method": "heat treatment", "heat treatment method": "", "atmosphere": "dynamic vacuum", "heat treatment temperature": "80\u00b0C", "heat treatment time": "6 h", "heating rate": "", "cooling rate": ""}], "yield": ""}, {"meta": {"name": "[{Gd\u00ad(H2O)3}2(tdc)\u00adRe6Se8(CN)6]\u00b7nH2O", "symbol": "2", "chemical formula": "C12Gd2H34N6O20Re6S1Se8"}, "processes": [{"synthesis method": "chemical synthesis", "precursor": [{"name": "2,5-thiofenedicarboxylic acid", "amount": "9.5", "unit": "mg"}, {"name": "potassium hydroxide", "amount": "6", "unit": "mg"}, {"name": "Gd(NO3)3\u00b76H2O", "amount": "50", "unit": "mg"}, {"name": "K4[Re6Se8(CN)6]\u00b73.5H2O", "amount": "135", "unit": "mg"}], "solution": [{"name": "distilled H2O", "amount": "5", "unit": "mL"}, {"name": "H2O", "amount": "5", "unit": "mL"}, {"name": "H2O", "amount": "5", "unit": "mL"}, {"name": "CH3CN", "amount": "5", "unit": "mL"}], "pressure": "", "temperature": "", "time": "15 min"}, {"synthesis method": "filtration", "time": "", "atmosphere": "", "pressure": ""}, {"synthesis method": "washing", "washing solution": "hot H2O", "amount": ""}, {"synthesis method": "drying", "pressure": "", "temperature": "", "atmosphere": "air", "time": ""}], "yield": "66%"}, {"meta": {"name": "Activated [{Gd\u00ad(H2O)3}2(tdc)\u00adRe6Se8(CN)6]", "symbol": "2a", "chemical formula": "C12Gd2H34N6O20Re6S1Se8"}, "processes": [{"synthesis method": "heat treatment", "heat treatment method": "", "atmosphere": "dynamic vacuum", "heat treatment temperature": "80\u00b0C", "heat treatment time": "6 h", "heating rate": "", "cooling rate": ""}], "yield": ""}, {"meta": {"name": "[{Gd\u00ad(H2O)3}2(fdc)\u00adRe6Se8(CN)6]\u00adBr\u00b7nH2O", "symbol": "3", "chemical formula": "Br1C12Gd2H34N6O21Re6Se8"}, "processes": [{"synthesis method": "chemical synthesis", "precursor": [{"name": "[{Gd\u00ad(H2O)3}2(fdc)\u00adRe6Se8(CN)6]", "amount": "200", "unit": "mg"}, {"name": "Br2", "amount": "5", "unit": "mL"}], "solution": [{"name": "CH3CN", "amount": "5", "unit": "mL"}], "pressure": "", "temperature": "boiling point", "time": "a few seconds"}, {"synthesis method": "filtration", "time": "", "atmosphere": "", "pressure": ""}, {"synthesis method": "washing", "washing solution": "CH3CN", "amount": ""}], "yield": "95%"}, {"meta": {"name": "Activated [{Gd\u00ad(H2O)3}2(fdc)\u00adRe6Se8(CN)6]Br", "symbol": "3a", "chemical formula": "Br1C12Gd2H34N6O21Re6Se8"}, "processes": [{"synthesis method": "heat treatment", "heat treatment method": "", "atmosphere": "dynamic vacuum", "heat treatment temperature": "80\u00b0C", "heat treatment time": "6 h", "heating rate": "", "cooling rate": ""}], "yield": ""}, {"meta": {"name": "[{Gd\u00ad(H2O)3}2(tdc)\u00adRe6Se8(CN)6]\u00adBr\u00b7nH2O", "symbol": "4", "chemical formula": "Br1C12Gd2H34N6O20Re6S1Se8"}, "processes": [{"synthesis method": "chemical synthesis", "precursor": [{"name": "[{Gd\u00ad(H2O)3}2(tdc)\u00adRe6Se8(CN)6]", "amount": "200", "unit": "mg"}, {"name": "Br2", "amount": "5", "unit": "mL"}], "solution": [{"name": "CH3CN", "amount": "5", "unit": "mL"}], "pressure": "", "temperature": "boiling point", "time": "a few seconds"}, {"synthesis method": "filtration", "time": "", "atmosphere": "", "pressure": ""}, {"synthesis method": "washing", "washing solution": "CH3CN", "amount": ""}], "yield": "95%"}, {"meta": {"name": "Activated [{Gd\u00ad(H2O)3}2(tdc)\u00adRe6Se8(CN)6]Br", "symbol": "4a", "chemical formula": "Br1C12Gd2H34N6O20Re6S1Se8"}, "processes": [{"synthesis method": "heat treatment", "heat treatment method": "", "atmosphere": "dynamic vacuum", "heat treatment temperature": "80\u00b0C", "heat treatment time": "6 h", "heating rate": "", "cooling rate": ""}], "yield": ""}], "include_properties": ["chemical_synthesis", "pH_adjustment", "filtration", "washing", "drying", "chemical_synthesis", "heat_treatment", "chemical_synthesis", "pH_adjustment", "filtration", "washing", "chemical_synthesis", "heat_treatment", "chemical_synthesis", "pH_adjustment", "filtration", "washing", "chemical_synthesis", "heat_treatment", "chemical_synthesis", "pH_adjustment", "filtration", "washing"]}]
