Repository: Yeonghun1675/L2M3

<div align="center">
<h1> ⛏L2M3: Large Language Models Material Miner </h1> 
</div>

## Summary
L2M3 is designed to efficiently gather experimental Metal-Organic Framework (MOF) data from scientific literature, addressing the challenge of accessing hard-to-find data and enhancing the quality of information available for machine learning in materials science. By utilizing a chain of advanced Large Language Models (LLMs), we developed a systematic method for extracting and organizing MOF data into a structured, usable format. Our approach has successfully compiled data from over 40,000 research articles, creating a comprehensive, ready-to-use dataset.

File: synthesis/800_application/synthesis_ic8b01408.json
[{"idx": "6, 7, 8", "type": "text", "classification": "synthesis condition", "content": "<title>Synthesis of 5-(2-(Pyridin-4-yl)\u00advinyl)\u00adquinoline\n(pvq)</title><p>5-Bromoquinoline (1.035 g, 5 mmol), 4-vinylpyridine\n(0.656 g, 6.15 mmol), K<sub>2</sub>CO<sub>3</sub> (1.38 g, 10 mmol),\nand Pd\u00ad(PPh<sub>3</sub>)<sub>2</sub>Cl<sub>2</sub> (70 mg, 0.1 mmol)\nin anhydrous DMF (20 mL) was degassed for 10 min. Then, the suspension\nwas stirred for 24 h at 120 \u00b0C under nitrogen atmosphere. After\ncooling down to room temperature, the mixture was concentrated via\nvacuum filtration and extracted with DCM. The brown solution was washed\nwith brine, dried over Na<sub>2</sub>SO<sub>4</sub>, and then evaporated\nto dryness under reduced pressure. The crude product was purified\nby silica gel column chromatography with petroleum ether/ethyl acetate\n(8:1 v/v) as the eluent, affording desired product pvq as a yellow\nsolid. Yield: (0.73 g, 64%). FT-IR (KBr, cm<sup>\u20131</sup>):\n3443 (m), 2953 (w), 2866 (w), 1722 (s), 1609 (m), 1439 (m), 1416 (w). <sup>1</sup>H NMR (600 MHz, DMSO): \u03b4 8.94 (dd, <italic>J</italic> = 9.1, 5.0 Hz, 2H), 8.59 (dd, <italic>J</italic> = 4.6, 1.4 Hz,\n2H), 8.35 (d, <italic>J</italic> = 16.2 Hz, 1H), 8.03 (t, <italic>J</italic> = 8.4 Hz, 2H), 7.84\u20137.78 (m, 1H), 7.75 (dd, <italic>J</italic> = 4.7, 1.3 Hz, 2H), 7.61 (dd, <italic>J</italic> = 8.5,\n4.1 Hz, 1H), 7.37 (d, <italic>J</italic> = 16.1 Hz, 1H). <sup>13</sup>C NMR (151 MHz, DMSO): \u03b4 151.04, 150.48, 148.40, 144.54, 134.45,\n132.82, 130.09, 129.69, 128.77, 126.46, 124.33, 121.98, 121.76.</p><title>Synthesis of [Zn<sub>2</sub>(tdc)<sub>2</sub>(pvq)]\u00b71.5DMF (<bold>MOF-1</bold>\n<italic>\n<bold>as</bold>\n</italic>)</title><p>A mixture\nof pvq (0.046 g, 0.2 mmol), ZnSO<sub>4</sub>\u00b77H<sub>2</sub>O\n(0.143 g, 0.5 mmol), and H<sub>2</sub>tdc (0.034 g, 0.2 mmol) was\ndissolved in 10 mL of anhydrous DMF in a 25 mL vial with a screw cap\nand sonicated until the solid was completely dissolved. Then, the\nsolution was heated in an isothermal oven at 120 \u00b0C for 72 h.\nYellow cubic-like crystals were collected, washed with DMF and dried\nin air. Yield: 82.7 mg (51% based on pvq). Anal. Calcd (%) for C<sub>32.5</sub>H<sub>26.5</sub>O<sub>9.5</sub>N<sub>3.5</sub>S<sub>2</sub>Zn<sub>2</sub>: C, 48.06; H, 3.26; N, 6.04%. Found: C, 48.11; H,\n3.35; N, 5.91%. FT-IR (KBr disk, cm<sup>\u20131</sup>): 3430 (w),\n3101 (w), 2926 (w), 2597 (w), 1950 (w), 1825 (w), 1678 (s), 1644 (s),\n1531 (m), 1386 (ms), 1226 (w), 1089 (m), 802 (s), 770 (s), 672 (ms),\n506 (s).</p><title>Synthesis of [Zn<sub>2</sub>(tdc)<sub>2</sub>(pvq)] (<bold>MOF-1</bold>\n<italic>\n<bold>des</bold>\n</italic>)</title><p>As-synthesized <bold>MOF-1</bold>\n<italic>\n<bold>as</bold>\n</italic> (\u223c150 mg) samples\nwere washed with DMF three times and EtOH three times, followed by\nsoaking in EtOH for 5 days to allow solvent exchange. During the solvent\nexchange process, EtOH was decanted and replaced with fresh anhydrous\nEtOH three times per day. After that, the ethanol-exchanged crystals\nwere isolated by centrifugation. Then, each sample was activated under\nvacuum for 12 h and then degassed under vacuum at 120 \u00b0C for\n12 h to form yellow crystals of <bold>MOF-1</bold>\n<italic>\n<bold>des</bold>\n</italic>. Anal. Calcd (%) for C<sub>28</sub>H<sub>16</sub>O<sub>8</sub>N<sub>2</sub>S<sub>2</sub>Zn<sub>2</sub>: C, 47.82; H, 2.29;\nN, 3.98%. Found: C, 47.91; H, 2.16; N, 3.83%. FT-IR (KBr disk, cm<sup>\u20131</sup>): 3410 (w), 3080 (m), 2588 (w), 2079 (w), 1948 (w),\n1807 (w), 1645 (s), 1644 (s), 1532 (m), 1400 (ms), 1108 (m), 1035\n(ms), 802 (s), 766 (s), 671 (ms), 508 (ms).</p>", "clean_text": "Synthesis of 5-(2-(Pyridin-4-yl)vinyl)quinoline (pvq)\n\n5-Bromoquinoline (1.035 g, 5 mmol), 4-vinylpyridine (0.656 g, 6.15 mmol), K2CO3 (1.38 g, 10 mmol), and Pd(PPh3)2Cl2 (70 mg, 0.1 mmol) in anhydrous DMF (20 mL) was degassed for 10 min. Then, the suspension was stirred for 24 h at 120 \u00b0C under nitrogen atmosphere. After cooling down to room temperature, the mixture was concentrated via vacuum filtration and extracted with DCM. The brown solution was washed with brine, dried over Na2SO4, and then evaporated to dryness under reduced pressure. The crude product was purified by silica gel column chromatography with petroleum ether/ethyl acetate (8:1 v/v) as the eluent, affording desired product pvq as a yellow solid. Yield: (0.73 g, 64%). FT-IR (KBr, cm-1): 3443 (m), 2953 (w), 2866 (w), 1722 (s), 1609 (m), 1439 (m), 1416 (w). 1H NMR (600 MHz, DMSO): \u03b4 8.94 (dd, J = 9.1, 5.0 Hz, 2H), 8.59 (dd, J = 4.6, 1.4 Hz, 2H), 8.35 (d, J = 16.2 Hz, 1H), 8.03 (t, J = 8.4 Hz, 2H), 7.84-7.78 (m, 1H), 7.75 (dd, J = 4.7, 1.3 Hz, 2H), 7.61 (dd, J = 8.5, 4.1 Hz, 1H), 7.37 (d, J = 16.1 Hz, 1H). 13C NMR (151 MHz, DMSO): \u03b4 151.04, 150.48, 148.40, 144.54, 134.45, 132.82, 130.09, 129.69, 128.77, 126.46, 124.33, 121.98, 121.76.\n\nSynthesis of [Zn2(tdc)2(pvq)]\u22c51.5DMF (MOF-1  as )\n\nA mixture of pvq (0.046 g, 0.2 mmol), ZnSO4\u22c57H2O (0.143 g, 0.5 mmol), and H2tdc (0.034 g, 0.2 mmol) was dissolved in 10 mL of anhydrous DMF in a 25 mL vial with a screw cap and sonicated until the solid was completely dissolved. Then, the solution was heated in an isothermal oven at 120 \u00b0C for 72 h. Yellow cubic-like crystals were collected, washed with DMF and dried in air. Yield: 82.7 mg (51% based on pvq). Anal. Calcd (%) for C32.5H26.5O9.5N3.5S2Zn2: C, 48.06; H, 3.26; N, 6.04%. Found: C, 48.11; H, 3.35; N, 5.91%. FT-IR (KBr disk, cm-1): 3430 (w), 3101 (w), 2926 (w), 2597 (w), 1950 (w), 1825 (w), 1678 (s), 1644 (s), 1531 (m), 1386 (ms), 1226 (w), 1089 (m), 802 (s), 770 (s), 672 (ms), 506 (s).\n\nSynthesis of [Zn2(tdc)2(pvq)] (MOF-1  des )\n\nAs-synthesized MOF-1  as  (~150 mg) samples were washed with DMF three times and EtOH three times, followed by soaking in EtOH for 5 days to allow solvent exchange. During the solvent exchange process, EtOH was decanted and replaced with fresh anhydrous EtOH three times per day. After that, the ethanol-exchanged crystals were isolated by centrifugation. Then, each sample was activated under vacuum for 12 h and then degassed under vacuum at 120 \u00b0C for 12 h to form yellow crystals of MOF-1  des . Anal. Calcd (%) for C28H16O8N2S2Zn2: C, 47.82; H, 2.29; N, 3.98%. Found: C, 47.91; H, 2.16; N, 3.83%. FT-IR (KBr disk, cm-1): 3410 (w), 3080 (m), 2588 (w), 2079 (w), 1948 (w), 1807 (w), 1645 (s), 1644 (s), 1532 (m), 1400 (ms), 1108 (m), 1035 (ms), 802 (s), 766 (s), 671 (ms), 508 (ms).", "data": [{"meta": {"name": "5-(2-(Pyridin-4-yl)\u00advinyl)\u00adquinoline (pvq)", "symbol": "", "chemical formula": ""}, "processes": [{"synthesis method": "chemical synthesis", "precursor": [{"name": "5-Bromoquinoline", "amount": "1.035", "unit": "g"}, {"name": "4-vinylpyridine", "amount": "0.656", "unit": "g"}, {"name": "K2CO3", "amount": "1.38", "unit": "g"}, {"name": "Pd\u00ad(PPh3)2Cl2", "amount": "70", "unit": "mg"}], "solution": [{"name": "anhydrous DMF", "amount": "20", "unit": "mL"}], "pressure": "", "temperature": "120 \u00b0C", "time": "24 h"}, {"synthesis method": "filtration", "time": "", "atmosphere": "", "pressure": ""}, {"synthesis method": "extraction", "solvent": "DCM", "amount": ""}, {"synthesis method": "washing", "washing solution": "brine", "amount": ""}, {"synthesis method": "drying", "pressure": "", "temperature": "", "atmosphere": "", "time": ""}, {"synthesis method": "purification", "purification method": "silica gel column chromatography", "eluent": "petroleum ether/ethyl acetate (8:1 v/v)"}], "yield": "64%"}, {"meta": {"name": "[Zn2(tdc)2(pvq)]\u00b71.5DMF (MOF-1)", "symbol": "", "chemical formula": ""}, "processes": [{"synthesis method": "chemical synthesis", "precursor": [{"name": "pvq", "amount": "0.046", "unit": "g"}, {"name": "ZnSO4\u00b77H2O", "amount": "0.143", "unit": "g"}, {"name": "H2tdc", "amount": "0.034", "unit": "g"}], "solution": [{"name": "anhydrous DMF", "amount": "10", "unit": "mL"}], "pressure": "", "temperature": "120 \u00b0C", "time": "72 h"}, {"synthesis method": "filtration", "time": "", "atmosphere": "", "pressure": ""}, {"synthesis method": "washing", "washing solution": "DMF", "amount": ""}, {"synthesis method": "drying", "pressure": "", "temperature": "", "atmosphere": "", "time": ""}], "yield": "51% based on pvq"}, {"meta": {"name": "[Zn2(tdc)2(pvq)] (MOF-1 des)", "symbol": "", "chemical formula": ""}, "processes": [{"synthesis method": "washing", "washing solution": "DMF", "amount": "3 times"}, {"synthesis method": "washing", "washing solution": "EtOH", "amount": "3 times"}, {"synthesis method": "soaking", "washing solution": "EtOH", "amount": "", "time": "5 days"}, {"synthesis method": "centrifugation", "revolution per time": "", "relative centrifugal force": "", "time": "", "temperature": "", "additive": [{"name": "", "amount": "", "unit": ""}], "tube material": "", "tube volume": ""}, {"synthesis method": "drying", "pressure": "", "temperature": "", "atmosphere": "vacuum", "time": "12 h"}, {"synthesis method": "degassing", "pressure": "vacuum", "temperature": "120 \u00b0C", "atmosphere": "vacuum", "time": "12 h"}], "yield": ""}], "include_properties": ["chemical_synthesis", "filtration", "washing", "drying", "chemical_synthesis", "sonication", "washing", "drying", "centrifugation"]}]

File: synthesis/800_application/synthesis_ic901004m.json
[{"idx": 17, "type": "text", "classification": "synthesis condition", "content": "<p>Experimental procedures and structural figures for H<sub>3</sub>BTPCA and <bold>1</bold>, TGA, XRD, and crystallographic data in CIF format. This material is available free of charge via the Internet at <uri xlink:href=\"http://pubs.acs.org\">http://pubs.acs.org</uri>.</p><title>References</title><p>For reviews, see:</p><p>For recent reviews on functional MOFs, see:</p><p>Synthesis of <bold>1</bold>: H<sub>3</sub>BTPCA (20 mg, 0.04 mmol) and Zn(NO<sub>3</sub>)<sub>2</sub>\u00b76H<sub>2</sub>O (18 mg, 0.06 mmol) were dissolved in 4 mL of mixed solvents of DMSO and H<sub>2</sub>O (2:1, v/v) in a beaker. After 3 drops of pyridine was added, the resulting colorless solution was sealed in a glass tube, heated to 120 \u00b0C at a rate of 16 \u00b0C/h, kept at 120 \u00b0C for 7 h, and then cooled to room temperature at a rate of 6 \u00b0C/h. The resulting colorless block crystals of <bold>1</bold> were collected by filtration, washed several times with DMSO, and dried in the air. (Yield: 55%.) Elem anal. Calcd for <bold>1</bold>: C, 42.94; H, 5.64; N, 12.28. Found: C, 43.32; H, 4.95; N, 11.94.</p>", "clean_text": "Experimental procedures and structural figures for H3BTPCA and 1, TGA, XRD, and crystallographic data in CIF format. This material is available free of charge via the Internet at http://pubs.acs.org.\n\nReferences\n\nFor reviews, see:\n\nFor recent reviews on functional MOFs, see:\n\nSynthesis of 1: H3BTPCA (20 mg, 0.04 mmol) and Zn(NO3)2\u22c56H2O (18 mg, 0.06 mmol) were dissolved in 4 mL of mixed solvents of DMSO and H2O (2:1, v/v) in a beaker. After 3 drops of pyridine was added, the resulting colorless solution was sealed in a glass tube, heated to 120 \u00b0C at a rate of 16 \u00b0C/h, kept at 120 \u00b0C for 7 h, and then cooled to room temperature at a rate of 6 \u00b0C/h. The resulting colorless block crystals of 1 were collected by filtration, washed several times with DMSO, and dried in the air. (Yield: 55%.) Elem anal. Calcd for 1: C, 42.94; H, 5.64; N, 12.28. Found: C, 43.32; H, 4.95; N, 11.94.", "data": [{"meta": {"name": "H3BTPCA", "symbol": "1", "chemical formula": "C42.94H5.64N12.28"}, "processes": [{"synthesis method": "chemical synthesis", "precursor": [{"name": "H3BTPCA", "amount": "20", "unit": "mg"}, {"name": "Zn(NO3)2\u00b76H2O", "amount": "18", "unit": "mg"}], "solution": [{"name": "DMSO and H2O", "amount": "4", "unit": "mL", "ratio": "2:1 v/v"}], "pressure": "", "temperature": "120\u00b0C", "time": "7 h", "heating rate": "16\u00b0C/h", "cooling rate": "6\u00b0C/h"}, {"synthesis method": "filtration", "time": "", "atmosphere": "", "pressure": ""}, {"synthesis method": "washing", "washing solution": "DMSO", "amount": "several times"}, {"synthesis method": "drying", "pressure": "", "temperature": "", "atmosphere": "air", "time": ""}], "yield": "55%"}], "include_properties": ["solvothermal_synthesis", "filtration", "washing", "drying"]}]

File: synthesis/800_application/synthesis_ic902459f.json
[{"idx": "13, 14, 15, 20, 21", "type": "text", "classification": "synthesis condition", "content": "<title>Synthesis of MIL-101</title><p>MIL-101 was prepared by a hydrothermal reaction of terephthalic acid with Cr(NO<sub>3</sub>)<sub>3</sub>\u00b79H<sub>2</sub>O, HF, and H<sub>2</sub>O following the procedure reported by Fe\u0301rey et al. In a typical synthesis, chromium nitrate (1.2 g, 3 mmol), terephthalic acid (500 mg, 3 mmol), 3 M HF (1 mL, 3 mmol), and H<sub>2</sub>O (15 mL, 0.833 mol) were mixed in a Teflon linear and kept at 220 \u00b0C during 6 h. The crystalline MIL-101-as product in the solution was twice filtered off using a glass filter with the pore size 160 \u03bcm to remove free terephthalic acid and then through a paper filter. The purification of the rude MIL-101-as product was carried out in four steps: double treatment in <italic toggle=\"yes\">N</italic>,<italic toggle=\"yes\">N</italic>-dimethylformamide (DMF) at 60 \u00b0C during 6 h and then double treatment in hot ethanol at 70 \u00b0C during 6 h. After drying in air at 70\u221280 \u00b0C overnight, the X-ray diffraction (XRD) analysis confirmed the structure of pure MIL-101. MIL-101-B with increased surface area was prepared by solvothermal treatment of the rude MIL-101-as with ethanol at 80 \u00b0C for 24 h.\n</p><title>PW<sub>4</sub> Synthesis</title><p>The Venturello complex [PW<sub>4</sub>O<sub>24</sub>]<sup>3\u2212</sup> (PW<sub>4</sub>) was prepared by the peroxide mediated decomposition of H<sub>3</sub>PW<sub>12</sub>O<sub>40</sub> following the slightly modified published procedure. To a solution of H<sub>3</sub>PW<sub>12</sub>O<sub>40</sub> (720 mg, 0.25 mmol) in of 30% H<sub>2</sub>O<sub>2</sub> (15 mL, 150 mmol) was added 5 M aqueous solution of H<sub>3</sub>PO<sub>4</sub> (0.1 mL, 0.5 mmol). The solution was stirred for 4 h at 40 \u00b0C to give PW<sub>4</sub>, which was confirmed by <sup>31</sup>P NMR spectroscopy (\u03b4 4.4 ppm in H<sub>2</sub>O/H<sub>2</sub>O<sub>2</sub> solution).</p><title>Immobilization of PW<sub>\n<italic toggle=\"yes\">x</italic>\n</sub> on MIL-101</title><p>Adsorption/desorption measurements were carried out using UV\u2212vis spectroscopy as described previously. The composite PW<sub>12</sub>/MIL-101 was synthesized by dissolving H<sub>3</sub>PW<sub>12</sub>O<sub>40</sub> (5 mg, 0.002 mmol) in water (1.5 mL, pH 2.05), adding MIL-101 (100 mg), stirring for 3 h at room temperature, filtering off, thorough washing with water and acetone, and drying at room temperature. Additional drying at 150 \u00b0C for 4 h led to about 5% of weight loss.</p><title>Method B (with Catalyst Pre-Treatment)</title><p>A mixture containing PW<sub>12</sub>/MIL (28 mg, 4.7 \u00d7 10<sup>\u22124</sup> mmol [PW<sub>12</sub>O<sub>40</sub>]<sup>3\u2212</sup>), H<sub>2</sub>O<sub>2</sub> (0.2 mmol, 510 equiv with respect to PW<sub>12</sub>), internal standard (biphenyl), and acetonitrile (1 mL) was stirred for 1 h at 50 \u00b0C. Then the oxidation reaction was started by the addition of cyclohexene (0.1 mmol).</p><title>Method C (One-Pot Catalyst Preparation and Catalytic Oxidation)</title><p>To a solution of H<sub>3</sub>PW<sub>12</sub>O<sub>40</sub> (1.4 mg, 4.7 \u00d7 10<sup>\u22124</sup> mmol) in MeCN (1 mL) was added MIL-101 (28 mg) under vigorous stirring. After stirring the solution at 25 \u00b0C for 30 min, the oxidation reaction was started by adding cyclohexene (0.1 mmol) and H<sub>2</sub>O<sub>2</sub> (0.2 mmol) followed by heating the reaction mixture to 50 \u00b0C.</p>", "clean_text": "Synthesis of MIL-101\n\nMIL-101 was prepared by a hydrothermal reaction of terephthalic acid with Cr(NO3)3\u22c59H2O, HF, and H2O following the procedure reported by Fe\u0301rey et al. In a typical synthesis, chromium nitrate (1.2 g, 3 mmol), terephthalic acid (500 mg, 3 mmol), 3 M HF (1 mL, 3 mmol), and H2O (15 mL, 0.833 mol) were mixed in a Teflon linear and kept at 220 \u00b0C during 6 h. The crystalline MIL-101-as product in the solution was twice filtered off using a glass filter with the pore size 160 \u03bcm to remove free terephthalic acid and then through a paper filter. The purification of the rude MIL-101-as product was carried out in four steps: double treatment in N,N-dimethylformamide (DMF) at 60 \u00b0C during 6 h and then double treatment in hot ethanol at 70 \u00b0C during 6 h. After drying in air at 70-80 \u00b0C overnight, the X-ray diffraction (XRD) analysis confirmed the structure of pure MIL-101. MIL-101-B with increased surface area was prepared by solvothermal treatment of the rude MIL-101-as with ethanol at 80 \u00b0C for 24 h. \n\nPW4 Synthesis\n\nThe Venturello complex [PW4O24]3- (PW4) was prepared by the peroxide mediated decomposition of H3PW12O40 following the slightly modified published procedure. To a solution of H3PW12O40 (720 mg, 0.25 mmol) in of 30% H2O2 (15 mL, 150 mmol) was added 5 M aqueous solution of H3PO4 (0.1 mL, 0.5 mmol). The solution was stirred for 4 h at 40 \u00b0C to give PW4, which was confirmed by 31P NMR spectroscopy (\u03b4 4.4 ppm in H2O/H2O2 solution).\n\nImmobilization of PW x  on MIL-101\n\nAdsorption/desorption measurements were carried out using UV-vis spectroscopy as described previously. The composite PW12/MIL-101 was synthesized by dissolving H3PW12O40 (5 mg, 0.002 mmol) in water (1.5 mL, pH 2.05), adding MIL-101 (100 mg), stirring for 3 h at room temperature, filtering off, thorough washing with water and acetone, and drying at room temperature. Additional drying at 150 \u00b0C for 4 h led to about 5% of weight loss.\n\nMethod B (with Catalyst Pre-Treatment)\n\nA mixture containing PW12/MIL (28 mg, 4.7 \u00d7 10-4 mmol [PW12O40]3-), H2O2 (0.2 mmol, 510 equiv with respect to PW12), internal standard (biphenyl), and acetonitrile (1 mL) was stirred for 1 h at 50 \u00b0C. Then the oxidation reaction was started by the addition of cyclohexene (0.1 mmol).\n\nMethod C (One-Pot Catalyst Preparation and Catalytic Oxidation)\n\nTo a solution of H3PW12O40 (1.4 mg, 4.7 \u00d7 10-4 mmol) in MeCN (1 mL) was added MIL-101 (28 mg) under vigorous stirring. After stirring the solution at 25 \u00b0C for 30 min, the oxidation reaction was started by adding cyclohexene (0.1 mmol) and H2O2 (0.2 mmol) followed by heating the reaction mixture to 50 \u00b0C.", "data": [{"meta": {"name": "MIL-101", "symbol": "", "chemical formula": ""}, "processes": [{"synthesis method": "hydrothermal reaction", "precursor": [{"name": "terephthalic acid", "amount": "500", "unit": "mg"}, {"name": "Cr(NO3)3\u00b79H2O", "amount": "1.2", "unit": "g"}, {"name": "HF", "amount": "1", "unit": "mL"}, {"name": "H2O", "amount": "15", "unit": "mL"}], "pressure": "", "temperature": "220\u00b0C", "time": "6 h"}, {"synthesis method": "filtration", "time": "", "atmosphere": "", "pressure": ""}, {"synthesis method": "filtration", "time": "", "atmosphere": "", "pressure": ""}, {"synthesis method": "washing", "washing solution": "N,N-dimethylformamide (DMF)", "amount": "double treatment"}, {"synthesis method": "washing", "washing solution": "hot ethanol", "amount": "double treatment"}, {"synthesis method": "drying", "pressure": "", "temperature": "70-80\u00b0C", "atmosphere": "air", "time": "overnight"}]}, {"meta": {"name": "PW4", "symbol": "", "chemical formula": ""}, "processes": [{"synthesis method": "chemical synthesis", "precursor": [{"name": "H3PW12O40", "amount": "720", "unit": "mg"}, {"name": "30% H2O2", "amount": "15", "unit": "mL"}, {"name": "5 M aqueous solution of H3PO4", "amount": "0.1", "unit": "mL"}], "solution": [{"name": "", "amount": "", "unit": ""}], "pressure": "", "temperature": "40\u00b0C", "time": "4 h"}]}, {"meta": {"name": "PW12/MIL-101", "symbol": "", "chemical formula": ""}, "processes": [{"synthesis method": "adsorption/desorption", "precursor": [{"name": "H3PW12O40", "amount": "5", "unit": "mg"}, {"name": "MIL-101", "amount": "100", "unit": "mg"}], "solution": [{"name": "water", "amount": "1.5", "unit": "mL"}], "pressure": "", "temperature": "room temperature", "time": "3 h"}, {"synthesis method": "filtration", "time": "", "atmosphere": "", "pressure": ""}, {"synthesis method": "washing", "washing solution": "water and acetone", "amount": "thorough"}, {"synthesis method": "drying", "pressure": "", "temperature": "room temperature", "atmosphere": "", "time": ""}, {"synthesis method": "drying", "pressure": "", "temperature": "150\u00b0C", "atmosphere": "", "time": "4 h"}]}, {"meta": {"name": "Method B", "symbol": "", "chemical formula": ""}, "processes": [{"synthesis method": "chemical synthesis", "precursor": [{"name": "PW12/MIL", "amount": "28", "unit": "mg"}, {"name": "H2O2", "amount": "0.2", "unit": "mmol"}, {"name": "internal standard", "amount": "", "unit": ""}, {"name": "acetonitrile", "amount": "1", "unit": "mL"}], "solution": [{"name": "", "amount": "", "unit": ""}], "pressure": "", "temperature": "50\u00b0C", "time": "1 h"}, {"synthesis method": "oxidation reaction", "precursor": [{"name": "cyclohexene", "amount": "0.1", "unit": "mmol"}]}]}, {"meta": {"name": "Method C", "symbol": "", "chemical formula": ""}, "processes": [{"synthesis method": "chemical synthesis", "precursor": [{"name": "H3PW12O40", "amount": "1.4", "unit": "mg"}, {"name": "MeCN", "amount": "1", "unit": "mL"}], "solution": [{"name": "MIL-101", "amount": "28", "unit": "mg"}], "pressure": "", "temperature": "25\u00b0C", "time": "30 min"}, {"synthesis method": "oxidation reaction", "precursor": [{"name": "cyclohexene", "amount": "0.1", "unit": "mmol"}, {"name": "H2O2", "amount": "0.2", "unit": "mmol"}], "pressure": "", "temperature": "50\u00b0C"}]}], "include_properties": ["solvothermal_synthesis", "filtration", "washing", "drying", "chemical_synthesis", "filtration", "chemical_synthesis", "filtration", "washing", "drying", "chemical_synthesis", "washing", "drying", "chemical_synthesis", "filtration", "washing", "drying"]}]

File: synthesis/800_application/synthesis_ic9b03432.json
[{"idx": 8, "type": "text", "classification": "synthesis condition", "content": "<title>Ce<sub>2</sub>(mell)\u00ad(H<sub>2</sub>O)<sub>8</sub>\u00b72H<sub>2</sub>O (<bold>Ce-1\u03b2</bold>)</title><p>The synthesis used in\nthis work was adapted from the literature, and a different cerium\nmellitate structure is reported elsewhere. CeCl<sub>3</sub>\u00b77H<sub>2</sub>O (68.0 mg, 0.183 mmol) was\ndissolved in DI H<sub>2</sub>O (0.750 mL) in a 7 mL scintillation\nvial. Excess H<sub>6</sub>mell (72.1 mg, 0.211 mmol) was dissolved\nin DI H<sub>2</sub>O (0.750 mL), and the mixture was added to the\nCe solution. On the 1.5 mL aqueous solution was carefully layered\nEtOH (4 mL). While the solution was left to stand overnight, large\ncolorless crystals suitable for X-ray diffraction measurements formed\n(71.0 mg, 97.4% yield). Crystals were washed with ethanol (3 \u00d7\n2 mL) prior to being isolated and placed under oil.</p>", "clean_text": "Ce2(mell)(H2O)8\u22c52H2O (Ce-1\u03b2)\n\nThe synthesis used in this work was adapted from the literature, and a different cerium mellitate structure is reported elsewhere. CeCl3\u22c57H2O (68.0 mg, 0.183 mmol) was dissolved in DI H2O (0.750 mL) in a 7 mL scintillation vial. Excess H6mell (72.1 mg, 0.211 mmol) was dissolved in DI H2O (0.750 mL), and the mixture was added to the Ce solution. On the 1.5 mL aqueous solution was carefully layered EtOH (4 mL). While the solution was left to stand overnight, large colorless crystals suitable for X-ray diffraction measurements formed (71.0 mg, 97.4% yield). Crystals were washed with ethanol (3 \u00d7 2 mL) prior to being isolated and placed under oil.", "data": [{"meta": {"name": "Ce2(mell)\u00ad(H2O)8\u00b72H2O", "symbol": "Ce-1\u03b2", "chemical formula": "Ce2(mell)\u00ad(H2O)8\u00b72H2O"}, "processes": [{"synthesis method": "chemical synthesis", "precursor": [{"name": "CeCl3\u00b77H2O", "amount": "68.0", "unit": "mg"}, {"name": "H6mell", "amount": "72.1", "unit": "mg"}], "solution": [{"name": "DI H2O", "amount": "0.750", "unit": "mL"}], "pressure": "", "temperature": "", "time": "overnight"}, {"synthesis method": "washing", "washing solution": "ethanol", "amount": "3 \u00d7 2 mL"}], "yield": "97.4%"}], "include_properties": ["chemical_synthesis", "washing"]}]

File: synthesis/800_application/synthesis_ic9b03732.json
[{"idx": 7, "type": "text", "classification": "synthesis condition", "content": "<title>Materials\nand Methods</title><title>Synthesis</title><title>Synthesis of <bold>1-B</bold>\n</title><p>Ba\u00ad(NO<sub>3</sub>)<sub>2</sub> (0.2 mmol) and trimesic acid (BTC) (0.2 mmol)\nwere dissolved in a mixture of 5 mL each of water and <italic>N</italic>,<italic>N</italic>\u2032-dimethylformamide (DMF) in a glass vial\nby sonication. The solution was transferred to a 20 mL Teflon lined\nautoclave and placed in a preheated oven at 120 \u00b0C for 24 h.\nThe autoclave was cooled to room temperature, and the white crystals\nobtained were washed with fresh DMF and air-dried before further use.</p>", "clean_text": "Materials and Methods\n\nSynthesis\n\nSynthesis of 1-B \n\nBa(NO3)2 (0.2 mmol) and trimesic acid (BTC) (0.2 mmol) were dissolved in a mixture of 5 mL each of water and N,N'-dimethylformamide (DMF) in a glass vial by sonication. The solution was transferred to a 20 mL Teflon lined autoclave and placed in a preheated oven at 120 \u00b0C for 24 h. The autoclave was cooled to room temperature, and the white crystals obtained were washed with fresh DMF and air-dried before further use.", "data": [{"meta": {"name": "1-B", "symbol": "", "chemical formula": ""}, "processes": [{"synthesis method": "sonication", "composition": "Ba\u00ad(NO3)2 (0.2 mmol), trimesic acid (BTC) (0.2 mmol)", "power": "", "solvent": "water (5 mL), N,N'-dimethylformamide (DMF) (5 mL)", "temperature": "120 \u00b0C", "time": "24 h", "type": ""}, {"synthesis method": "washing", "washing solution": "fresh DMF", "amount": ""}, {"synthesis method": "drying", "pressure": "", "temperature": "", "atmosphere": "air", "time": ""}]}], "include_properties": ["solvothermal_synthesis", "sonication", "washing", "drying"]}]

File: synthesis/800_application/synthesis_ie101414n.json
[{"idx": 7, "type": "text", "classification": "synthesis condition", "content": "<title>Experimental Sections</title><title>Synthesis of MIL-101</title><p>Chromium(III) nitrate nonahydrate (Cr(NO<sub>3</sub>)<sub>3</sub>\u00b79H<sub>2</sub>O, &gt;99.0%, from Tianjin), 1,4-benzene dicarboxylic acid (H<sub>2</sub>BDC, \u226599.0%, Acros Organic), and hydrofluoric acid (HF, 48%, from Merck) were used as received from vendors without further purification. The chromium\u2212terephthalate MIL-101 was synthesized at 493 K for 60 min under microwave irradiation at 300 W. The molar composition of the reactant mixture was Cr(NO<sub>3</sub>)<sub>3</sub>\u00b79H<sub>2</sub>O:H<sub>2</sub>BDC:HF:H<sub>2</sub>O 1:1:1:278. The reactant mixture was loaded into a Teflon autoclave, sealed, and placed in a microwave oven (Mars-5, CEM). The autoclave was heated to 493 K in 15 min and kept at this temperature for 60 min. After the reaction time, the reactor was cooled to room temperature. A fine green colored powder was obtained as the major product. To obtain high porosity, the as-synthesized MIL-101 was purified by using the reported method. Contents were completely transferred into a conical flask, and <italic toggle=\"yes\">N</italic>,<italic toggle=\"yes\">N</italic>-dimethylformamide (DMF, &gt;99%, from Mallinckrodt) was added incrementally with continuous shaking to dissolve the H<sub>2</sub>BDC. By repeating washing with DMF and centrifugation, most of the terephthalic acid was removed from MIL-101. However, a significant amount of free H<sub>2</sub>BDC within the pores of MIL-101 was still found. To remove this extra H<sub>2</sub>BDC from the pores, an additional ethanol (&gt;99.7, from Tianjin Fuyu) rinse was performed. About 400 mg of MIL-101 powder and 30 mL of ethanol were placed in an autoclave at 393 K for 20 h. After cooling, the resulting product was centrifuged and washed with ethanol. Finally, the product was dried at 423 K overnight.</p>", "clean_text": "Experimental Sections\n\nSynthesis of MIL-101\n\nChromium(III) nitrate nonahydrate (Cr(NO3)3\u22c59H2O, >99.0%, from Tianjin), 1,4-benzene dicarboxylic acid (H2BDC, \u226599.0%, Acros Organic), and hydrofluoric acid (HF, 48%, from Merck) were used as received from vendors without further purification. The chromium-terephthalate MIL-101 was synthesized at 493 K for 60 min under microwave irradiation at 300 W. The molar composition of the reactant mixture was Cr(NO3)3\u22c59H2O:H2BDC:HF:H2O 1:1:1:278. The reactant mixture was loaded into a Teflon autoclave, sealed, and placed in a microwave oven (Mars-5, CEM). The autoclave was heated to 493 K in 15 min and kept at this temperature for 60 min. After the reaction time, the reactor was cooled to room temperature. A fine green colored powder was obtained as the major product. To obtain high porosity, the as-synthesized MIL-101 was purified by using the reported method. Contents were completely transferred into a conical flask, and N,N-dimethylformamide (DMF, >99%, from Mallinckrodt) was added incrementally with continuous shaking to dissolve the H2BDC. By repeating washing with DMF and centrifugation, most of the terephthalic acid was removed from MIL-101. However, a significant amount of free H2BDC within the pores of MIL-101 was still found. To remove this extra H2BDC from the pores, an additional ethanol (>99.7, from Tianjin Fuyu) rinse was performed. About 400 mg of MIL-101 powder and 30 mL of ethanol were placed in an autoclave at 393 K for 20 h. After cooling, the resulting product was centrifuged and washed with ethanol. Finally, the product was dried at 423 K overnight.", "data": [{"meta": {"name": "MIL-101", "symbol": "", "chemical formula": ""}, "processes": [{"synthesis method": "microwave-assisted synthesis", "precursor": [{"name": "Chromium(III) nitrate nonahydrate", "amount": "", "unit": ""}, {"name": "1,4-benzene dicarboxylic acid", "amount": "", "unit": ""}, {"name": "hydrofluoric acid", "amount": "", "unit": ""}], "solution": [{"name": "H2O", "amount": "278", "unit": ""}], "temperature": "493 K", "atmosphere": "", "time": "60 min", "pressure": "", "additive": [{"name": "", "amount": "", "unit": ""}], "tube material": "Teflon", "tube volume": "", "revolution per time": "", "relative centrifugal force": "", "washing solution": "", "amount": "", "drying pressure": "", "drying temperature": "", "drying atmosphere": "", "drying time": ""}, {"synthesis method": "washing", "washing solution": "N,N-dimethylformamide", "amount": ""}, {"synthesis method": "centrifugation", "revolution per time": "", "relative centrifugal force": "", "time": "", "temperature": "", "additive": [{"name": "", "amount": "", "unit": ""}], "tube material": "", "tube volume": ""}, {"synthesis method": "washing", "washing solution": "ethanol", "amount": ""}, {"synthesis method": "drying", "pressure": "", "temperature": "423 K", "atmosphere": "", "time": "overnight"}], "yield": ""}], "include_properties": ["microwave_assisted_synthesis", "washing", "centrifugation", "drying"]}]

File: synthesis/800_application/synthesis_ie1c01291.json
[{"idx": "6, 7", "type": "text", "classification": "synthesis condition", "content": "<title>Synthesis\nof Ni-MOF-74</title><p>Synthesis of Ni-MOF-74 was performed\nfollowing the reported procedures. 0.53\ng of Ni\u00ad(NO<sub>3</sub>)<sub>2</sub>\u00b76H<sub>2</sub>O and 0.5 g\nof DHTA were dissolved in 45 mL of DMF, 3 mL of ethanol, and 3 mL\nof deionized (DI) water. The solution was equally divided into five\n20 mL vials and heated at 125 \u00b0C for 21 h. The mother liquor\nwas decanted. The brown solid product was washed three times with\nDMF and three times with methanol. The product was left immersed in\nmethanol. Prior to equilibrium experiments, the product was activated\nunder vacuum at 180 \u00b0C for 18 h and activated under helium flow\nat 180 \u00b0C for 18 h before breakthrough testing.</p><title>Synthesis of\nCuBTC</title><p>CuBTC particles were synthesized\nusing a modified method. 1 g of Cu\u00ad(OH)<sub>2</sub> (10.3 mmol) was added to 10 mL of DI water, and separately,\n1.217 g of trimesic acid (5.8 mmol) was added to 27 mL of ethanol.\nThe second solution containing the organic linker and ethanol was\nthen poured into the first solution. The mixed solution was left stirring\nfor 1 h at room temperature and left undisturbed for another 4 h.\nThe product was centrifuged, washed with DMF three times, and then\nwashed with methanol three times. It was left out to dry in the fume\nhood and exposed to air overnight. The product was activated at 150 \u00b0C\nunder vacuum overnight prior to equilibrium adsorption experiments.\nFor breakthrough testing, the product was activated under helium flow\nat 150 \u00b0C.</p>", "clean_text": "Synthesis of Ni-MOF-74\n\nSynthesis of Ni-MOF-74 was performed following the reported procedures. 0.53 g of Ni(NO3)2\u22c56H2O and 0.5 g of DHTA were dissolved in 45 mL of DMF, 3 mL of ethanol, and 3 mL of deionized (DI) water. The solution was equally divided into five 20 mL vials and heated at 125 \u00b0C for 21 h. The mother liquor was decanted. The brown solid product was washed three times with DMF and three times with methanol. The product was left immersed in methanol. Prior to equilibrium experiments, the product was activated under vacuum at 180 \u00b0C for 18 h and activated under helium flow at 180 \u00b0C for 18 h before breakthrough testing.\n\nSynthesis of CuBTC\n\nCuBTC particles were synthesized using a modified method. 1 g of Cu(OH)2 (10.3 mmol) was added to 10 mL of DI water, and separately, 1.217 g of trimesic acid (5.8 mmol) was added to 27 mL of ethanol. The second solution containing the organic linker and ethanol was then poured into the first solution. The mixed solution was left stirring for 1 h at room temperature and left undisturbed for another 4 h. The product was centrifuged, washed with DMF three times, and then washed with methanol three times. It was left out to dry in the fume hood and exposed to air overnight. The product was activated at 150 \u00b0C under vacuum overnight prior to equilibrium adsorption experiments. For breakthrough testing, the product was activated under helium flow at 150 \u00b0C.", "data": [{"meta": {"name": "Ni-MOF-74", "symbol": "", "chemical formula": ""}, "processes": [{"synthesis method": "reported procedures", "precursor": [{"name": "Ni\u00ad(NO3)2\u00b76H2O", "amount": "0.53", "unit": "g"}, {"name": "DHTA", "amount": "0.5", "unit": "g"}], "solution": [{"name": "DMF", "amount": "45", "unit": "mL"}, {"name": "ethanol", "amount": "3", "unit": "mL"}, {"name": "DI water", "amount": "3", "unit": "mL"}], "pressure": "", "temperature": "125\u00b0C", "time": "21 h"}, {"synthesis method": "washing", "washing solution": "DMF", "amount": "3 times"}, {"synthesis method": "washing", "washing solution": "methanol", "amount": "3 times"}, {"synthesis method": "drying", "pressure": "", "temperature": "", "atmosphere": "methanol", "time": ""}, {"synthesis method": "activation", "pressure": "vacuum", "temperature": "180\u00b0C", "atmosphere": "", "time": "18 h"}, {"synthesis method": "activation", "pressure": "helium flow", "temperature": "180\u00b0C", "atmosphere": "", "time": "18 h"}]}, {"meta": {"name": "CuBTC", "symbol": "", "chemical formula": ""}, "processes": [{"synthesis method": "modified method", "precursor": [{"name": "Cu\u00ad(OH)2", "amount": "1", "unit": "g"}, {"name": "trimesic acid", "amount": "1.217", "unit": "g"}], "solution": [{"name": "DI water", "amount": "10", "unit": "mL"}, {"name": "ethanol", "amount": "27", "unit": "mL"}], "pressure": "", "temperature": "room temperature", "time": "1 h"}, {"synthesis method": "stirring", "time": "4 h"}, {"synthesis method": "centrifugation", "washing solution": "DMF", "amount": "3 times"}, {"synthesis method": "washing", "washing solution": "methanol", "amount": "3 times"}, {"synthesis method": "drying", "pressure": "", "temperature": "", "atmosphere": "fume hood", "time": ""}, {"synthesis method": "activation", "pressure": "vacuum", "temperature": "150\u00b0C", "atmosphere": "", "time": "overnight"}, {"synthesis method": "activation", "pressure": "helium flow", "temperature": "150\u00b0C", "atmosphere": "", "time": ""}]}], "include_properties": ["solvothermal_synthesis", "washing", "drying"]}]
