Repository: Yeonghun1675/L2M3

<div align="center">
<h1> ⛏L2M3: Large Language Models Material Miner </h1> 
</div>

## Summary
L2M3 is designed to efficiently gather experimental Metal-Organic Framework (MOF) data from scientific literature, addressing the challenge of accessing hard-to-find data and enhancing the quality of information available for machine learning in materials science. By utilizing a chain of advanced Large Language Models (LLMs), we developed a systematic method for extracting and organizing MOF data into a structured, usable format. Our approach has successfully compiled data from over 40,000 research articles, creating a comprehensive, ready-to-use dataset.

File: synthesis/800_application/synthesis_ie403366d.json
[{"idx": "1, 6, 7", "type": "text", "classification": "synthesis condition", "content": "<p>The metal\u2013organic\nframework UiO-66-NH<sub>2</sub> was synthesized\nin a scaled batch of approximately 100 g. The material was then pressed\ninto small pellets at pressures ranging from 5000 to 100000 psi to\ndetermine the effects on porosity and crystal structure. Nitrogen\nisotherm data and powder X-ray diffraction data indicate that the\nstructure remains intact up to 25000 psi, with only a slight decrease\nin surface area. The structure exhibits significant degradation at\npressures above 25000 psi. Subsequently, the powder was pressed at\n5000 psi and then crushed and sieved into 20 \u00d7 40 mesh granules\nfor evaluation against ammonia and cyanogen chloride in a breakthrough\nsystem simulating individual protection filters and respirator cartridges.\nThe MOF showed capacity similar to that of a broad-spectrum carbon\nfor both ammonia and cyanogen chloride; however, the breakthrough\ntimes, especially for cyanogen chloride, were dramatically reduced,\nlikely as a result of mass-transfer limitations from the completely\nmicroporous MOF.</p><title>Experimental\nSection</title><p>UiO-66-NH<sub>2</sub> was synthesized by modifying\nestablished\nmethods for large scale. Zirconium(IV)\nchloride (12 g) and water (3 mL) were added to 800 mL of <italic toggle=\"yes\">N</italic>,<italic toggle=\"yes\">N</italic>-dimethylformamide (DMF) and stirred until fully\ndissolved. 2-Aminoterephthalic acid (9.4 g) was added to 400 mL of\nDMF and stirred until fully dissolved. The solutions were mixed in\na Bu\u0308chiGlasUster Ecoclave 075 batch reactor with 1.6 L glass\nreactor vessel. The reactor was stirred at 500 RPM and held at 120\n\u00b0C for 24 h. The pale yellow solid was isolated by filtration.\nUp to seven batches were mixed for subsequent steps.</p><p>Samples\nwere purified by Soxhlet extraction with methanol for 24\nh. Excess solvent was removed by heating in air at 85 \u00b0C. Removal\nof solvent from the pores was achieved by evacuating the samples to\n&lt;50 mTorr and heating at 85 \u00b0C for 4 h and then at 150 \u00b0C\nfor 18 h. The reaction yield after solvent removal was measured at\n84%.</p>", "clean_text": "The metal-organic framework UiO-66-NH2 was synthesized in a scaled batch of approximately 100 g. The material was then pressed into small pellets at pressures ranging from 5000 to 100000 psi to determine the effects on porosity and crystal structure. Nitrogen isotherm data and powder X-ray diffraction data indicate that the structure remains intact up to 25000 psi, with only a slight decrease in surface area. The structure exhibits significant degradation at pressures above 25000 psi. Subsequently, the powder was pressed at 5000 psi and then crushed and sieved into 20 \u00d7 40 mesh granules for evaluation against ammonia and cyanogen chloride in a breakthrough system simulating individual protection filters and respirator cartridges. The MOF showed capacity similar to that of a broad-spectrum carbon for both ammonia and cyanogen chloride; however, the breakthrough times, especially for cyanogen chloride, were dramatically reduced, likely as a result of mass-transfer limitations from the completely microporous MOF.\n\nExperimental Section\n\nUiO-66-NH2 was synthesized by modifying established methods for large scale. Zirconium(IV) chloride (12 g) and water (3 mL) were added to 800 mL of N,N-dimethylformamide (DMF) and stirred until fully dissolved. 2-Aminoterephthalic acid (9.4 g) was added to 400 mL of DMF and stirred until fully dissolved. The solutions were mixed in a Bu\u0308chiGlasUster Ecoclave 075 batch reactor with 1.6 L glass reactor vessel. The reactor was stirred at 500 RPM and held at 120 \u00b0C for 24 h. The pale yellow solid was isolated by filtration. Up to seven batches were mixed for subsequent steps.\n\nSamples were purified by Soxhlet extraction with methanol for 24 h. Excess solvent was removed by heating in air at 85 \u00b0C. Removal of solvent from the pores was achieved by evacuating the samples to <50 mTorr and heating at 85 \u00b0C for 4 h and then at 150 \u00b0C for 18 h. The reaction yield after solvent removal was measured at 84%.", "data": [{"meta": {"name": "UiO-66-NH2", "symbol": "", "chemical formula": ""}, "processes": [{"synthesis method": "chemical synthesis", "precursor": [{"name": "Zirconium(IV) chloride", "amount": "12", "unit": "g"}, {"name": "water", "amount": "3", "unit": "mL"}, {"name": "2-Aminoterephthalic acid", "amount": "9.4", "unit": "g"}], "solvent": [{"name": "N,N-dimethylformamide (DMF)", "amount": "800", "unit": "mL"}, {"name": "DMF", "amount": "400", "unit": "mL"}], "pressure": "", "temperature": "120\u00b0C", "time": "24 h", "heating rate": "", "cooling rate": ""}, {"synthesis method": "purification", "purification method": "Soxhlet extraction", "solvent": "methanol", "time": "24 h"}, {"synthesis method": "solvent removal", "pressure": "<50 mTorr", "temperature": "85\u00b0C, 150\u00b0C", "time": "4 h, 18 h"}], "yield": "84%"}], "include_properties": ["chemical_synthesis", "filtration", "drying"]}]

File: synthesis/800_application/synthesis_ie8b02962.json
[{"idx": 10, "type": "text", "classification": "synthesis condition", "content": "<title>Preparation of MIL-101\u00ad(Cr)</title><p>The synthesis\nmethod followed\nwas a slightly modified procedure used by Zhao et al. Briefly, about 800 mg of chromium nitrate nonahydrate (Cr\u00ad(NO<sub>3</sub>)<sub>3</sub>\u00b79H<sub>2</sub>O) and 328 mg of H<sub>2</sub>BDC were mixed together and subsequently 180 mg of HNO<sub>3</sub> was added to the mixture. The reactants were mixed and sonicated\nuntil a fairly homogeneous solution was obtained. The contents were\nthen transferred to an autoclave and kept at 220 \u00b0C for 8 h.\nThe material was then cooled, filtered, and solvent-exchanged. The\nobtained solid was washed with DMF and DI water and then refluxed\nin hot ethanol at 70 \u00b0C for 5 h.</p>", "clean_text": "Preparation of MIL-101(Cr)\n\nThe synthesis method followed was a slightly modified procedure used by Zhao et al. Briefly, about 800 mg of chromium nitrate nonahydrate (Cr(NO3)3\u22c59H2O) and 328 mg of H2BDC were mixed together and subsequently 180 mg of HNO3 was added to the mixture. The reactants were mixed and sonicated until a fairly homogeneous solution was obtained. The contents were then transferred to an autoclave and kept at 220 \u00b0C for 8 h. The material was then cooled, filtered, and solvent-exchanged. The obtained solid was washed with DMF and DI water and then refluxed in hot ethanol at 70 \u00b0C for 5 h.", "data": [{"meta": {"name": "MIL-101\u00ad(Cr)", "symbol": "", "chemical formula": ""}, "processes": [{"synthesis method": "chemical synthesis", "precursor": [{"name": "chromium nitrate nonahydrate", "amount": "800", "unit": "mg"}, {"name": "H2BDC", "amount": "328", "unit": "mg"}, {"name": "HNO3", "amount": "180", "unit": "mg"}], "solution": [{"name": "", "amount": "", "unit": ""}], "pressure": "", "temperature": "220\u00b0C", "time": "8 h"}, {"synthesis method": "sonication", "composition": "", "power": "", "solvent": "", "temperature": "", "time": "", "type": ""}, {"synthesis method": "filtration", "time": "", "atmosphere": "", "pressure": ""}, {"synthesis method": "washing", "washing solution": "DMF", "amount": ""}, {"synthesis method": "washing", "washing solution": "DI water", "amount": ""}, {"synthesis method": "reflux", "washing solution": "hot ethanol", "amount": "70\u00b0C", "time": "5 h"}], "yield": ""}], "include_properties": ["chemical_synthesis", "sonication", "filtration", "washing"]}]

File: synthesis/800_application/synthesis_ie9b04428.json
[{"idx": "7, 8, 9", "type": "text", "classification": "synthesis condition", "content": "<title>Preparation of MIL-100 (Fe) and MIL-53 (Fe)</title><p>MIL-100\u00ad(Fe)\nwas synthesized according to a previous report. Specifically, iron powder (266.0 mg), 1,3,5-H<sub>3</sub>BTC (668.5 mg), HF (40 wt %, 424 \u03bcL), HNO<sub>3</sub> (65 wt\n%, 198 \u03bcL), and DI water (23.5 mL) were mixed in a Teflon liner.\nAfter full stirring, the mixture was transferred to a Teflon-lined\nstainless steel vessel and held at 150 \u00b0C for 24 h. After cooling\ndown to room temperature and centrifugation, the products were soaked\nin hot water (80 \u00b0C) for 3 h to remove residual H<sub>3</sub>BTC and unreacted ions. MIL-53 (Fe) was fabricated by following a\nsimilar procedure with a slight modification: FeCl<sub>3</sub>\u00b76H<sub>2</sub>O (0.674 g), H<sub>2</sub>BDC (0.415 g), and DMF (56 mL) were\nmixed in a Teflon liner, fully stirred, transferred to a Teflon-lined\nstainless steel vessel, and heated at 170 \u00b0C for 15 h. The samples\nwere cooled down to room temperature, separated by centrifugation,\nand washed with DMF and ethanol to remove unreacted ions. After centrifugation,\nthe harvested solids were vacuum dried at 60 \u00b0C overnight.</p><title>Preparation of PANI</title><p>PANI was synthesized by following\na previously reported method with a minor modification. The (NH<sub>4</sub>)<sub>2</sub>S<sub>2</sub>O<sub>8</sub> solution was prepared by dissolving 4.998 g of (NH<sub>4</sub>)<sub>2</sub>S<sub>2</sub>O<sub>8</sub> in 1 M HCl solution\nand then adding it dropwise into 0.02 M aniline hydrochloric acid\nsolution under vigorous stirring. After 6 h of reaction at 4 \u00b0C,\nthe sample was collected by suction filtration, washed with DI water\nand ethanol several times, and finally dried at 60 \u00b0C overnight.</p><title>Preparation of the Fe<sub>2</sub>O<sub>3</sub>/N\u2013C Cathode</title><p>A mixture of 2 g of MIL-100\u00ad(Fe) and 1 g of PANI was carbonized\nin an N<sub>2</sub> atmosphere at 3 \u00b0C/min increments until the\ntemperature reached 550 \u00b0C, held for 3 h, and then cooled down\nto room temperature to obtain a Fe<sub>2</sub>O<sub>3</sub>/N\u2013C\ncomposite. For comparison, Fe<sub>2</sub>O<sub>3</sub>/N\u2013C\ncomposites with different MIL-100\u00ad(Fe) to PANI mass ratios (1:4, 1:2:\n1:1, and 2:1) were also fabricated. The same procedures were adopted\nfor Fe<sub>2</sub>O<sub>3</sub>/C and N\u2013C fabrication, except\nfor using solely MIL-100\u00ad(Fe) or PANI as the precursor. To optimize\nthe precursor, the Fe<sub>2</sub>O<sub>3</sub>/N\u2013C (MIL-53)\ncomposite was also fabricated using MIL-53\u00ad(Fe) as an alternative Fe-based\nMOF. MIL-53\u00ad(Fe) was synthesized according to a previous report. To prepare the electrode, 10 mg of catalyst\nwas dispersed in 950 \u03bcL of isopropanol and 50 \u03bcL of Nafion\nsolution (5 wt %). After sonication for 30 min, the ink solution was\nuniformly coated onto a carbon paper (surface area 6.0 cm<sup>2</sup>). For comparison, another composite of Fe<sub>2</sub>O<sub>3</sub>/N\u2013C (MIL-53) was prepared from the MIL-53 (Fe) precursor\nby following the same fabrication procedures.</p>", "clean_text": "Preparation of MIL-100 (Fe) and MIL-53 (Fe)\n\nMIL-100(Fe) was synthesized according to a previous report. Specifically, iron powder (266.0 mg), 1,3,5-H3BTC (668.5 mg), HF (40 wt %, 424 \u03bcL), HNO3 (65 wt %, 198 \u03bcL), and DI water (23.5 mL) were mixed in a Teflon liner. After full stirring, the mixture was transferred to a Teflon-lined stainless steel vessel and held at 150 \u00b0C for 24 h. After cooling down to room temperature and centrifugation, the products were soaked in hot water (80 \u00b0C) for 3 h to remove residual H3BTC and unreacted ions. MIL-53 (Fe) was fabricated by following a similar procedure with a slight modification: FeCl3\u22c56H2O (0.674 g), H2BDC (0.415 g), and DMF (56 mL) were mixed in a Teflon liner, fully stirred, transferred to a Teflon-lined stainless steel vessel, and heated at 170 \u00b0C for 15 h. The samples were cooled down to room temperature, separated by centrifugation, and washed with DMF and ethanol to remove unreacted ions. After centrifugation, the harvested solids were vacuum dried at 60 \u00b0C overnight.\n\nPreparation of PANI\n\nPANI was synthesized by following a previously reported method with a minor modification. The (NH4)2S2O8 solution was prepared by dissolving 4.998 g of (NH4)2S2O8 in 1 M HCl solution and then adding it dropwise into 0.02 M aniline hydrochloric acid solution under vigorous stirring. After 6 h of reaction at 4 \u00b0C, the sample was collected by suction filtration, washed with DI water and ethanol several times, and finally dried at 60 \u00b0C overnight.\n\nPreparation of the Fe2O3/N-C Cathode\n\nA mixture of 2 g of MIL-100(Fe) and 1 g of PANI was carbonized in an N2 atmosphere at 3 \u00b0C/min increments until the temperature reached 550 \u00b0C, held for 3 h, and then cooled down to room temperature to obtain a Fe2O3/N-C composite. For comparison, Fe2O3/N-C composites with different MIL-100(Fe) to PANI mass ratios (1:4, 1:2: 1:1, and 2:1) were also fabricated. The same procedures were adopted for Fe2O3/C and N-C fabrication, except for using solely MIL-100(Fe) or PANI as the precursor. To optimize the precursor, the Fe2O3/N-C (MIL-53) composite was also fabricated using MIL-53(Fe) as an alternative Fe-based MOF. MIL-53(Fe) was synthesized according to a previous report. To prepare the electrode, 10 mg of catalyst was dispersed in 950 \u03bcL of isopropanol and 50 \u03bcL of Nafion solution (5 wt %). After sonication for 30 min, the ink solution was uniformly coated onto a carbon paper (surface area 6.0 cm2). For comparison, another composite of Fe2O3/N-C (MIL-53) was prepared from the MIL-53 (Fe) precursor by following the same fabrication procedures.", "data": [{"meta": {"name": "MIL-100 (Fe)", "symbol": "", "chemical formula": ""}, "processes": [{"synthesis method": "solvothermal synthesis", "precursor": [{"name": "iron powder", "amount": "266.0", "unit": "mg"}, {"name": "1,3,5-H3BTC", "amount": "668.5", "unit": "mg"}, {"name": "HF (40 wt %)", "amount": "424", "unit": "\u03bcL"}, {"name": "HNO3 (65 wt %)", "amount": "198", "unit": "\u03bcL"}], "solvent": [{"name": "DI water", "amount": "23.5", "unit": "mL"}], "reducing agent": [{"name": "", "amount": "", "unit": ""}], "surfactant": [{"name": "", "amount": "", "unit": ""}], "pressure": "", "temperature": "150 \u00b0C", "time": "24 h", "heating rate": "", "cooling rate": ""}, {"synthesis method": "centrifugation", "revolution per time": "", "relative centrifugal force": "", "time": "", "temperature": "", "additive": [{"name": "", "amount": "", "unit": ""}], "tube material": "", "tube volume": ""}, {"synthesis method": "washing", "washing solution": "hot water", "amount": "3 h"}, {"synthesis method": "drying", "pressure": "", "temperature": "", "atmosphere": "", "time": ""}], "yield": ""}, {"meta": {"name": "MIL-53 (Fe)", "symbol": "", "chemical formula": ""}, "processes": [{"synthesis method": "solvothermal synthesis", "precursor": [{"name": "FeCl3\u00b76H2O", "amount": "0.674", "unit": "g"}, {"name": "H2BDC", "amount": "0.415", "unit": "g"}, {"name": "DMF", "amount": "56", "unit": "mL"}], "solvent": [{"name": "", "amount": "", "unit": ""}], "reducing agent": [{"name": "", "amount": "", "unit": ""}], "surfactant": [{"name": "", "amount": "", "unit": ""}], "pressure": "", "temperature": "170 \u00b0C", "time": "15 h", "heating rate": "", "cooling rate": ""}, {"synthesis method": "centrifugation", "revolution per time": "", "relative centrifugal force": "", "time": "", "temperature": "", "additive": [{"name": "", "amount": "", "unit": ""}], "tube material": "", "tube volume": ""}, {"synthesis method": "washing", "washing solution": "DMF and ethanol", "amount": ""}, {"synthesis method": "drying", "pressure": "", "temperature": "", "atmosphere": "", "time": ""}], "yield": ""}, {"meta": {"name": "PANI", "symbol": "", "chemical formula": ""}, "processes": [{"synthesis method": "chemical synthesis", "precursor": [{"name": "(NH4)2S2O8", "amount": "4.998", "unit": "g"}, {"name": "aniline hydrochloric acid", "amount": "0.02", "unit": "M"}], "solution": [{"name": "1 M HCl solution", "amount": "", "unit": ""}], "pressure": "", "temperature": "4 \u00b0C", "time": "6 h"}]}, {"meta": {"name": "Fe2O3/N\u2013C Cathode", "symbol": "", "chemical formula": ""}, "processes": [{"synthesis method": "carbonization", "precursor": [{"name": "MIL-100\u00ad(Fe)", "amount": "2", "unit": "g"}, {"name": "PANI", "amount": "1", "unit": "g"}], "pressure": "N2 atmosphere", "temperature": "550 \u00b0C", "time": "3 h", "heating rate": "3 \u00b0C/min", "cooling rate": ""}, {"synthesis method": "drying", "pressure": "", "temperature": "60 \u00b0C", "atmosphere": "", "time": "overnight"}]}, {"meta": {"name": "Fe2O3/N\u2013C Cathode", "symbol": "", "chemical formula": ""}, "processes": [{"synthesis method": "carbonization", "precursor": [{"name": "Fe2O3", "amount": "", "unit": ""}, {"name": "PANI", "amount": "", "unit": ""}], "pressure": "", "temperature": "", "time": "", "heating rate": "", "cooling rate": ""}, {"synthesis method": "drying", "pressure": "", "temperature": "", "atmosphere": "", "time": ""}]}, {"meta": {"name": "Fe2O3/N\u2013C Cathode", "symbol": "", "chemical formula": ""}, "processes": [{"synthesis method": "carbonization", "precursor": [{"name": "MIL-53\u00ad(Fe)", "amount": "", "unit": ""}, {"name": "PANI", "amount": "", "unit": ""}], "pressure": "", "temperature": "", "time": "", "heating rate": "", "cooling rate": ""}, {"synthesis method": "drying", "pressure": "", "temperature": "", "atmosphere": "", "time": ""}]}], "include_properties": ["solvothermal_synthesis", "centrifugation", "washing", "drying", "solvothermal_synthesis", "centrifugation", "washing", "drying", "chemical_synthesis", "filtration", "washing", "drying"]}]

File: synthesis/800_application/synthesis_ja051233z.json
[{"idx": 7, "type": "text", "classification": "synthesis condition", "content": "<title>Experimental Section</title><p>\n<bold>Synthesis.</bold> The synthesis of the metal organic framework Mn<sub>3</sub>(C<sub>8</sub>O<sub>4</sub>H<sub>4</sub>)<sub>3</sub>(C<sub>5</sub>H<sub>11</sub>ON)<sub>2</sub>, <bold>1</bold>, is a <italic>one-pot</italic> reaction. A mixture of 0.166 g\n(1.0 mmol) of benzene 1,4-dicarboxylic acid (H<sub>2</sub>BDC) and 5 mL of\ndiethylformamide (DEF) was added to 0.287 g (1 mmol) Mn(NO<sub>3</sub>)<sub>2</sub>\u00b76H<sub>2</sub>O dissolved in 2 mL of DEF. This was kept at 102 \u00b0C for 3 days.\nThe crystals have the same shape as the monoclinic unit cell and are\nnot resistant to extended exposure in air. Since the diffraction properties\nof the crystals are not as good as for <bold>2</bold>, numerous attempts (&gt;30) were\nmade to grow better quality crystals (variation of time, temperature,\n\nconcentrations). While our synthesis method is highly reproducible for\npreparation of <bold>1</bold>, we have not been able to grow strongly diffracting\ncrystals for an \u201cideal\u201d charge density study.\n</p>", "clean_text": "Experimental Section\n\n Synthesis. The synthesis of the metal organic framework Mn3(C8O4H4)3(C5H11ON)2, 1, is a one-pot reaction. A mixture of 0.166 g (1.0 mmol) of benzene 1,4-dicarboxylic acid (H2BDC) and 5 mL of diethylformamide (DEF) was added to 0.287 g (1 mmol) Mn(NO3)2\u22c56H2O dissolved in 2 mL of DEF. This was kept at 102 \u00b0C for 3 days. The crystals have the same shape as the monoclinic unit cell and are not resistant to extended exposure in air. Since the diffraction properties of the crystals are not as good as for 2, numerous attempts (>30) were made to grow better quality crystals (variation of time, temperature,  concentrations). While our synthesis method is highly reproducible for preparation of 1, we have not been able to grow strongly diffracting crystals for an \"ideal\" charge density study. ", "data": [{"meta": {"name": "Mn3(C8O4H4)3(C5H11ON)2", "symbol": "1", "chemical formula": "Mn3(C8O4H4)3(C5H11ON)2"}, "processes": [{"synthesis method": "chemical synthesis", "precursor": [{"name": "benzene 1,4-dicarboxylic acid (H2BDC)", "amount": "0.166", "unit": "g"}, {"name": "Mn(NO3)2\u00b76H2O", "amount": "0.287", "unit": "g"}], "solution": [{"name": "diethylformamide (DEF)", "amount": "5", "unit": "mL"}, {"name": "DEF", "amount": "2", "unit": "mL"}], "pressure": "", "temperature": "102\u00b0C", "time": "3 days"}], "yield": ""}], "include_properties": ["chemical_synthesis"]}]

File: synthesis/800_application/synthesis_ja0c07525.json
[{"idx": 11, "type": "text", "classification": "synthesis condition", "content": "<p>Two\ndifferent sources of ellagic acid were utilized for the synthesis\nof SU-101: (1) 97% chemical reagent-grade ellagic acid isolated from\nchestnut tree bark and (2) inexpensive 90% dietary supplement-grade\nellagic isolated from pomegranate hulls, marketed as an edible antioxidant.\nBoth starting materials resulted in high quality and phase-pure SU-101\nbased on powder X-ray diffraction (PXRD) and sorption data (, <ext-link xlink:href=\"http://pubs.acs.org/doi/suppl/10.1021/jacs.0c07525/suppl_file/ja0c07525_si_001.pdf\">S11, and S12</ext-link>). In both cases, the mixtures remained as suspensions\nthroughout the reaction but nonetheless resulted in phase-pure SU-101.\nHigh percent yields of SU-101 were obtained at a small 30 mL reaction\nscale (76% yield; 0.28 g). Through a linear scale-up, a 600 mL large-scale\nsynthesis resulted in a similar percent yield (74%, 5.6 g) of material\nin a single batch. Although the estimated space-time-yield using these\nconditions (approximately 5 kg m<sup>\u20133</sup> day<sup>\u20131</sup>) is lower than values obtained for highly scalable MOFs (&gt;1000\nkg\nm<sup>\u20133</sup> day<sup>\u20131</sup>), one should note the simplicity and cost-efficiency of the synthesis\nprocedure, carried out at atmospheric pressure without heating or\nusing any other forms of external energy input.</p>", "clean_text": "Two different sources of ellagic acid were utilized for the synthesis of SU-101: (1) 97% chemical reagent-grade ellagic acid isolated from chestnut tree bark and (2) inexpensive 90% dietary supplement-grade ellagic isolated from pomegranate hulls, marketed as an edible antioxidant. Both starting materials resulted in high quality and phase-pure SU-101 based on powder X-ray diffraction (PXRD) and sorption data (, S11, and S12). In both cases, the mixtures remained as suspensions throughout the reaction but nonetheless resulted in phase-pure SU-101. High percent yields of SU-101 were obtained at a small 30 mL reaction scale (76% yield; 0.28 g). Through a linear scale-up, a 600 mL large-scale synthesis resulted in a similar percent yield (74%, 5.6 g) of material in a single batch. Although the estimated space-time-yield using these conditions (approximately 5 kg m-3 day-1) is lower than values obtained for highly scalable MOFs (>1000 kg m-3 day-1), one should note the simplicity and cost-efficiency of the synthesis procedure, carried out at atmospheric pressure without heating or using any other forms of external energy input.", "data": [{"meta": {"name": "SU-101", "symbol": "", "chemical formula": ""}, "processes": [{"synthesis method": "chemical synthesis", "precursor": [{"name": "ellagic acid", "amount": "97%", "unit": ""}], "solution": [{"name": "", "amount": "", "unit": ""}], "pressure": "", "temperature": "", "time": ""}, {"synthesis method": "chemical synthesis", "precursor": [{"name": "ellagic acid", "amount": "90%", "unit": ""}], "solution": [{"name": "", "amount": "", "unit": ""}], "pressure": "", "temperature": "", "time": ""}], "yield": "76% (small scale), 74% (large scale)"}], "include_properties": ["chemical_synthesis"]}]

File: synthesis/800_application/synthesis_ja0c11050.json
[{"idx": 26, "type": "text", "classification": "synthesis condition", "content": "<p>Microcrystalline particles of the (<italic>R</italic>)-CCOFs with\nan average size of 1.4\u20132.9 \u03bcm were prepared by vigorous\nstirring with a magnetic stir bar and then suspended in MeOH to prepare\na stock suspension with the CCOF concentration of 1 \u00d7 10<sup>\u20135</sup> mol/L. The suspension was acidified by an aqueous\nHClO<sub>4</sub> solution (pH 1). Aliquots containing different amounts\nof <sc>d</sc>- and <sc>l</sc>-amino alcohol were added to the acidic\nMeOH suspensions of (<italic>R</italic>)-CCOFs (3 mL). The fluorescence\nemission signals of the CCOF suspension in the presence of different\namounts of amino alcohols were measured. As shown in c, when CCOF <bold>17</bold> was treated with phenylglycinol (PGL), the emission at 529 nm was\nenhanced obviously by <sc>d</sc> enantiomers, while the intensity\nwas almost no change with <sc>l</sc>-enantiomer, indicative of enantioselectivity.\nThe fluorescence intensity was increased to 1.36 and 1.02 times that\nof the original value by <sc>d</sc>- and <sc>l</sc>-phenylglycinol,\nrespectively. The corresponding Benesi\u2013Hildebrand plots were\nshown in d.\nThe association constants <italic>K</italic>\n<sub>BH</sub> of <bold>17</bold> were calculated to be 2338.60 \u00b1 149.38 and 158.88\n\u00b1 10.41 M<sup>\u20131</sup> with <sc>l</sc>- and <sc>d</sc>-phenylglycinol, respectively, affording an enantioselectivity factor\n[EF = <italic>K</italic>\n<sub>BH(L\u2011phenylglycinol)</sub>/<italic>K</italic>\n<sub>BH(D\u2011phenylglycinol)</sub>] of 14.72. Besides,\nphenylalaninol (PAL) can also selectively enhance the fluorescence\nof CCOF <bold>17</bold> (f and ), with the EF of\n12.85.</p>", "clean_text": "Microcrystalline particles of the (R)-CCOFs with an average size of 1.4-2.9 \u03bcm were prepared by vigorous stirring with a magnetic stir bar and then suspended in MeOH to prepare a stock suspension with the CCOF concentration of 1 \u00d7 10-5 mol/L. The suspension was acidified by an aqueous HClO4 solution (pH 1). Aliquots containing different amounts of d- and l-amino alcohol were added to the acidic MeOH suspensions of (R)-CCOFs (3 mL). The fluorescence emission signals of the CCOF suspension in the presence of different amounts of amino alcohols were measured. As shown in c, when CCOF 17 was treated with phenylglycinol (PGL), the emission at 529 nm was enhanced obviously by d enantiomers, while the intensity was almost no change with l-enantiomer, indicative of enantioselectivity. The fluorescence intensity was increased to 1.36 and 1.02 times that of the original value by d- and l-phenylglycinol, respectively. The corresponding Benesi-Hildebrand plots were shown in d. The association constants K BH of 17 were calculated to be 2338.60 \u00b1 149.38 and 158.88 \u00b1 10.41 M-1 with l- and d-phenylglycinol, respectively, affording an enantioselectivity factor [EF = K BH(L-phenylglycinol)/K BH(D-phenylglycinol)] of 14.72. Besides, phenylalaninol (PAL) can also selectively enhance the fluorescence of CCOF 17 (f and ), with the EF of 12.85.", "data": [{"meta": {"name": "(<italic>R</italic>)-CCOFs", "symbol": "17", "chemical formula": ""}, "processes": [{"synthesis method": "chemical synthesis", "precursor": [{"name": "", "amount": "", "unit": ""}], "solution": [{"name": "MeOH", "amount": "", "unit": ""}], "pressure": "", "temperature": "", "time": ""}, {"synthesis method": "stirring", "stirring method": "vigorous stirring with a magnetic stir bar"}, {"synthesis method": "suspension", "suspension solution": "MeOH", "concentration": "1 \u00d7 10<sup>\u20135</sup> mol/L"}, {"synthesis method": "acidification", "acidifying solution": "aqueous HClO<sub>4</sub> solution", "pH": "1"}, {"synthesis method": "addition", "additive": [{"name": "<sc>d</sc>-amino alcohol", "amount": "", "unit": ""}, {"name": "<sc>l</sc>-amino alcohol", "amount": "", "unit": ""}], "solution": "acidic MeOH suspension of (<italic>R</italic>)-CCOFs", "amount": "3 mL"}]}], "include_properties": ["chemical_synthesis", "pH_adjustment"]}]

File: synthesis/800_application/synthesis_ja1097995.json
[{"idx": 6, "type": "text", "classification": "synthesis condition", "content": "<p>Initial hydrothermal syntheses were performed using cobalt(II) acetate tetrahydrate (Sigma) and H<sub>4</sub>\n<bold>LL</bold>, using the ratio 2.0:1.0:2.0:1000 (Co(AcO)<sub>2</sub>:H<sub>4</sub>\n<bold>LL</bold>:KOH:H<sub>2</sub>O), which was previously successful in preparing STA-12 using H<sub>4</sub>\n<bold>L</bold>, as a starting point and varying the metal-to-ligand ratio (M:L) from 0.5:1.0 to 2.5:1.0. The base plays a dual role, initially solubilizing the ligand and subsequently controlling the pH during reaction. After aging at room temperature for 30 min, reactions were heated at 220 \u00b0C for 72 h. Reactions with a M:L of close to 2.0:1.0 yielded a purple microcrystalline powder, later determined to be phase pure, with a characteristic laboratory powder X-ray diffraction (PXRD) pattern (). This was indexed using DICVOL and refined by Le Bail fitting in the GSAS suite of programs to give a rhombohedral cell (hexagonal setting, <italic toggle=\"yes\">a</italic> = 41.2874(6) \u00c5, <italic toggle=\"yes\">c</italic> = 6.2605(3) \u00c5) and was designated STA-16(Co). Thermogravimetric analysis (TGA) of STA-16(Co) in air at 1.5 \u00b0C min<sup>\u22121</sup> up to 900 \u00b0C () shows a weight loss of 26.2 wt% (17\u221252 \u00b0C), assigned to the loss of physisorbed water, immediately followed by a second loss of 6.7 wt%, assigned to the loss of one coordinated water molecule per Co<sup>2+</sup> (expected value, 5.2 wt%), which was complete by 120 \u00b0C. The discrepancy is attributed to loss of some residual physisorbed water in the second event. This water loss is followed by a plateau until 230 \u00b0C, after which thermal decomposition of the solid occurs. Energy-dispersive X-ray analysis indicated a Co:P of 1.0, and, in combination with the TGA results, a composition for STA-16(Co) of Co<sub>2</sub>(H<sub>2</sub>O)<sub>2</sub>\n<bold>LL</bold>\u00b711H<sub>2</sub>O, where <bold>LL</bold> = C<sub>12</sub>H<sub>22</sub>N<sub>2</sub>P<sub>2</sub>O<sub>6</sub>, was postulated, which was found to be in reasonable agreement with the synthesized material by elemental analysis (expected, C = 20.6%, H = 6.8%, N = 4.0%; observed, C = 22.0%, H = 6.9%, N = 4.3%).</p>", "clean_text": "Initial hydrothermal syntheses were performed using cobalt(II) acetate tetrahydrate (Sigma) and H4 LL, using the ratio 2.0:1.0:2.0:1000 (Co(AcO)2:H4 LL:KOH:H2O), which was previously successful in preparing STA-12 using H4 L, as a starting point and varying the metal-to-ligand ratio (M:L) from 0.5:1.0 to 2.5:1.0. The base plays a dual role, initially solubilizing the ligand and subsequently controlling the pH during reaction. After aging at room temperature for 30 min, reactions were heated at 220 \u00b0C for 72 h. Reactions with a M:L of close to 2.0:1.0 yielded a purple microcrystalline powder, later determined to be phase pure, with a characteristic laboratory powder X-ray diffraction (PXRD) pattern (). This was indexed using DICVOL and refined by Le Bail fitting in the GSAS suite of programs to give a rhombohedral cell (hexagonal setting, a = 41.2874(6) \u00c5, c = 6.2605(3) \u00c5) and was designated STA-16(Co). Thermogravimetric analysis (TGA) of STA-16(Co) in air at 1.5 \u00b0C min-1 up to 900 \u00b0C () shows a weight loss of 26.2 wt% (17-52 \u00b0C), assigned to the loss of physisorbed water, immediately followed by a second loss of 6.7 wt%, assigned to the loss of one coordinated water molecule per Co2+ (expected value, 5.2 wt%), which was complete by 120 \u00b0C. The discrepancy is attributed to loss of some residual physisorbed water in the second event. This water loss is followed by a plateau until 230 \u00b0C, after which thermal decomposition of the solid occurs. Energy-dispersive X-ray analysis indicated a Co:P of 1.0, and, in combination with the TGA results, a composition for STA-16(Co) of Co2(H2O)2 LL\u22c511H2O, where LL = C12H22N2P2O6, was postulated, which was found to be in reasonable agreement with the synthesized material by elemental analysis (expected, C = 20.6%, H = 6.8%, N = 4.0%; observed, C = 22.0%, H = 6.9%, N = 4.3%).", "data": [{"meta": {"name": "STA-16(Co)", "symbol": "", "chemical formula": "Co2(H2O)2LL\u00b711H2O"}, "processes": [{"synthesis method": "hydrothermal synthesis", "precursor": [{"name": "cobalt(II) acetate tetrahydrate", "amount": "", "unit": ""}, {"name": "H4LL", "amount": "", "unit": ""}], "solution": [{"name": "Co(AcO)2", "amount": "2.0", "unit": ""}, {"name": "H4LL", "amount": "1.0", "unit": ""}, {"name": "KOH", "amount": "2.0", "unit": ""}, {"name": "H2O", "amount": "1000", "unit": ""}], "pressure": "", "temperature": "220\u00b0C", "time": "72 h"}, {"synthesis method": "aging", "temperature": "room temperature", "time": "30 min"}, {"synthesis method": "powder X-ray diffraction", "indexing method": "DICVOL", "refinement method": "Le Bail fitting", "software": "GSAS suite of programs", "cell type": "rhombohedral", "cell parameters": "a = 41.2874(6) \u00c5, c = 6.2605(3) \u00c5"}], "yield": "", "other properties": ["purple microcrystalline powder", "weight loss of 26.2 wt% (17\u221252 \u00b0C)", "weight loss of 6.7 wt% (120 \u00b0C)", "Co:P ratio of 1.0", "composition of Co2(H2O)2LL\u00b711H2O", "elemental analysis (C = 22.0%, H = 6.9%, N = 4.3%)"]}], "include_properties": ["solvothermal_synthesis"]}]

File: synthesis/800_application/synthesis_ja1c01027.json
[{"idx": 5, "type": "text", "classification": "synthesis condition", "content": "<title>Experimental Section</title><title>Synthetic\nProcedures for [Mn<sub>3</sub>(\u03bc<sub>3</sub>-OH)<sub>2</sub>(TTPE)\u00ad(H<sub>2</sub>O)<sub>4</sub>]\u00b72H<sub>2</sub>O (ZZU-281)</title><p>Mn\u00ad(NO<sub>3</sub>)<sub>2</sub>\u00b76H<sub>2</sub>O (57.4 mg, 0.2\nmmol) and H<sub>4</sub>TTPE (27.8 mg, 0.05 mmol)\nwere dissolved with DMAc/H<sub>2</sub>O (v/v = 2/1, 3 mL). The yellow\nsolution was stirred at room temperature for 5 min, sealed in a 25\nmL Teflon-lined bomb, and heated at 120 \u00b0C for 72 h. After cooling\nto room temperature, light yellow block crystals [Mn<sub>3</sub>(\u03bc<sub>3</sub>-OH)<sub>2</sub>(TTPE)\u00ad(DMAc)<sub>2</sub>(H<sub>2</sub>O)<sub>2</sub>] were obtained. Then, we exchanged the coordinated DMAc molecule\nto water by encapsulating the crystals in a Teflon-lined and adding\na large amount of water. The mixture was heated at 120 \u00b0C for\n3 days to obtain [Mn<sub>3</sub>(\u03bc<sub>3</sub>-OH)<sub>2</sub>(TTPE)\u00ad(H<sub>2</sub>O)<sub>4</sub>]\u00b72H<sub>2</sub>O (ZZU-281).\nCalcd for C<sub>30</sub>H<sub>30</sub>Mn<sub>3</sub>N<sub>16</sub>O<sub>8</sub>: C, 45.16; H, 3.96; N, 24.96%. Found: C, 44.63; H,\n3.80; N, 24.16%. IR (cm<sup>\u20131</sup>): 3347 (s), 3184 (s),\n1615 (s), 1450 (s), 1158 (m), 1113 (m), 1015 (s), 840 (m), 803 (m),\n768 (s), 655 (m), 620 (s), 528 (m), 434 (w).</p>", "clean_text": "Experimental Section\n\nSynthetic Procedures for [Mn3(\u03bc3-OH)2(TTPE)(H2O)4]\u22c52H2O (ZZU-281)\n\nMn(NO3)2\u22c56H2O (57.4 mg, 0.2 mmol) and H4TTPE (27.8 mg, 0.05 mmol) were dissolved with DMAc/H2O (v/v = 2/1, 3 mL). The yellow solution was stirred at room temperature for 5 min, sealed in a 25 mL Teflon-lined bomb, and heated at 120 \u00b0C for 72 h. After cooling to room temperature, light yellow block crystals [Mn3(\u03bc3-OH)2(TTPE)(DMAc)2(H2O)2] were obtained. Then, we exchanged the coordinated DMAc molecule to water by encapsulating the crystals in a Teflon-lined and adding a large amount of water. The mixture was heated at 120 \u00b0C for 3 days to obtain [Mn3(\u03bc3-OH)2(TTPE)(H2O)4]\u22c52H2O (ZZU-281). Calcd for C30H30Mn3N16O8: C, 45.16; H, 3.96; N, 24.96%. Found: C, 44.63; H, 3.80; N, 24.16%. IR (cm-1): 3347 (s), 3184 (s), 1615 (s), 1450 (s), 1158 (m), 1113 (m), 1015 (s), 840 (m), 803 (m), 768 (s), 655 (m), 620 (s), 528 (m), 434 (w).", "data": [{"meta": {"name": "[Mn3(\u03bc3-OH)2(TTPE)(H2O)4]\u00b72H2O", "symbol": "ZZU-281", "chemical formula": "C30H30Mn3N16O8"}, "processes": [{"synthesis method": "solvothermal synthesis", "precursor": [{"name": "Mn(NO3)2\u00b76H2O", "amount": "57.4", "unit": "mg"}, {"name": "H4TTPE", "amount": "27.8", "unit": "mg"}], "solution": [{"name": "DMAc/H2O", "amount": "3", "unit": "mL", "v/v": "2/1"}], "pressure": "", "temperature": "120\u00b0C", "time": "72 h", "heating rate": "", "cooling rate": ""}, {"synthesis method": "encapsulation", "encapsulation material": "Teflon-lined", "encapsulation solution": "water", "amount": "large amount", "temperature": "120\u00b0C", "time": "3 days"}], "yield": ""}], "include_properties": ["solvothermal_synthesis"]}]

File: synthesis/800_application/synthesis_ja1c10963.json
[{"idx": 8, "type": "text", "classification": "synthesis condition", "content": "<title>Electrosynthesis of Fe\u2013Co\u2013Ni\nMOF</title><p>A LbL assembled trilayer Fe\u2013Co\u2013Ni MOF was\nelectrosynthesized in a conventional three-electrode cell configuration\ncomprising a piece of nickel foam (1 \u00d7 1 cm<sup>2</sup>) as a\nworking electrode, a platinum plate counter electrode, and a double-junction\nAg/AgCl filled with KClO<sub>4</sub> as a reference electrode (<ext-link xlink:href=\"https://pubs.acs.org/doi/suppl/10.1021/jacs.1c10963/suppl_file/ja1c10963_si_001.pdf\" xlink:type=\"simple\">Figure S1</ext-link>). Nickel foam pieces were pretreated\nwith 3.0 M HCl, acetone, and ethanol for a few minutes each and then\nrinsed thoroughly with doubly distilled water. Stock solutions of\neach metal precursor were prepared in 50:50 vol % of DMF/H<sub>2</sub>O as follows: solution 1: Fe\u00ad(NO<sub>3</sub>)<sub>3</sub>\u00b79H<sub>2</sub>O (2.8 mM), 2-amino-1,4-benzenedicarboxylic acid (BDC-NH<sub>2</sub>, 2.8 mM), cetyltrimethylammonium bromide (CTAB, 0.09 M),\nand KNO<sub>3</sub> (2.8 mM); solution 2: Co\u00ad(NO<sub>3</sub>)<sub>2</sub>\u00b76H<sub>2</sub>O (5.6 mM), BDC-NH<sub>2</sub> (5.6 mM), CTAB\n(0.09 M), and KNO<sub>3</sub> (5.6 mM); and solution 3: Ni\u00ad(NO<sub>3</sub>)<sub>2</sub>\u00b76H<sub>2</sub>O (5.6 mM), BDC-NH<sub>2</sub> (5.6 mM), CTAB (0.09 M), and KNO<sub>3</sub> (5.6 mM). Electrosynthesis\nof Fe\u2013Co\u2013Ni MOF (as outlined in <ext-link xlink:href=\"https://pubs.acs.org/doi/suppl/10.1021/jacs.1c10963/suppl_file/ja1c10963_si_001.pdf\" xlink:type=\"simple\">Figure S1</ext-link>) was performed via a constant potential method by\napplying a reductive potential step of \u22121.5 V versus Ag/AgCl\n(KClO<sub>4</sub>) for 5 min at room temperature in solutions 1, 2,\nand 3, respectively. After electrosynthesis of the Fe MOF as a first\nlayer, the electrode was rinsed with distilled water and then transferred\nto the next precursor solution for the synthesis of the second (Co)\nand third (Ni) layers. The mixed metal Fe\u2013Co\u2013Ni MOF\nwas also electrosynthesized from a solution containing a mixture of\nall three metal precursors as well as the linker and the CTAB surfactant\nthat serves as a basis for comparing the performance of the LbL assembled\nFe\u2013Co\u2013Ni MOF. Note that the DMF/H<sub>2</sub>O ratio,\nCTAB concentration, and reductive potential were all optimized, <ext-link xlink:href=\"https://pubs.acs.org/doi/suppl/10.1021/jacs.1c10963/suppl_file/ja1c10963_si_001.pdf\" xlink:type=\"simple\">Figures S2\u2013S4</ext-link>. The electrodeposition time\nwas also optimized to \u223c6 min so as to obtain a suitable mass\nloading (\u223c1.0 mg cm<sup>\u20132</sup>) of the catalyst/active\nmaterial without peeling off from the substrate surface.</p>", "clean_text": "Electrosynthesis of Fe-Co-Ni MOF\n\nA LbL assembled trilayer Fe-Co-Ni MOF was electrosynthesized in a conventional three-electrode cell configuration comprising a piece of nickel foam (1 \u00d7 1 cm2) as a working electrode, a platinum plate counter electrode, and a double-junction Ag/AgCl filled with KClO4 as a reference electrode (Figure S1). Nickel foam pieces were pretreated with 3.0 M HCl, acetone, and ethanol for a few minutes each and then rinsed thoroughly with doubly distilled water. Stock solutions of each metal precursor were prepared in 50:50 vol % of DMF/H2O as follows: solution 1: Fe(NO3)3\u22c59H2O (2.8 mM), 2-amino-1,4-benzenedicarboxylic acid (BDC-NH2, 2.8 mM), cetyltrimethylammonium bromide (CTAB, 0.09 M), and KNO3 (2.8 mM); solution 2: Co(NO3)2\u22c56H2O (5.6 mM), BDC-NH2 (5.6 mM), CTAB (0.09 M), and KNO3 (5.6 mM); and solution 3: Ni(NO3)2\u22c56H2O (5.6 mM), BDC-NH2 (5.6 mM), CTAB (0.09 M), and KNO3 (5.6 mM). Electrosynthesis of Fe-Co-Ni MOF (as outlined in Figure S1) was performed via a constant potential method by applying a reductive potential step of -1.5 V versus Ag/AgCl (KClO4) for 5 min at room temperature in solutions 1, 2, and 3, respectively. After electrosynthesis of the Fe MOF as a first layer, the electrode was rinsed with distilled water and then transferred to the next precursor solution for the synthesis of the second (Co) and third (Ni) layers. The mixed metal Fe-Co-Ni MOF was also electrosynthesized from a solution containing a mixture of all three metal precursors as well as the linker and the CTAB surfactant that serves as a basis for comparing the performance of the LbL assembled Fe-Co-Ni MOF. Note that the DMF/H2O ratio, CTAB concentration, and reductive potential were all optimized, Figures S2-S4. The electrodeposition time was also optimized to ~6 min so as to obtain a suitable mass loading (~1.0 mg cm-2) of the catalyst/active material without peeling off from the substrate surface.", "data": [{"meta": {"name": "Fe\u2013Co\u2013Ni MOF", "symbol": "", "chemical formula": ""}, "processes": [{"synthesis method": "electrochemical deposition", "precursor": [{"name": "Fe\u00ad(NO3)3\u00b79H2O", "amount": "2.8", "unit": "mM"}, {"name": "2-amino-1,4-benzenedicarboxylic acid (BDC-NH2)", "amount": "2.8", "unit": "mM"}, {"name": "cetyltrimethylammonium bromide (CTAB)", "amount": "0.09", "unit": "M"}, {"name": "KNO3", "amount": "2.8", "unit": "mM"}], "solvent": [{"name": "50:50 vol % of DMF/H2O", "amount": "", "unit": ""}], "working electrode": "nickel foam", "counter electrode": "platinum plate", "reference electrode": "Ag/AgCl filled with KClO4", "deposition condition mode": "constant potential", "voltage": "-1.5 V", "time": "5 min", "temperature": "room temperature"}], "yield": "", "other properties": []}], "include_properties": ["electrochemical_deposition", "rinsing"]}]
