Repository: Yeonghun1675/L2M3

<div align="center">
<h1> ⛏L2M3: Large Language Models Material Miner </h1> 
</div>

## Summary
L2M3 is designed to efficiently gather experimental Metal-Organic Framework (MOF) data from scientific literature, addressing the challenge of accessing hard-to-find data and enhancing the quality of information available for machine learning in materials science. By utilizing a chain of advanced Large Language Models (LLMs), we developed a systematic method for extracting and organizing MOF data into a structured, usable format. Our approach has successfully compiled data from over 40,000 research articles, creating a comprehensive, ready-to-use dataset.

File: synthesis/800_application/synthesis_ja2c06810.json
[{"idx": 25, "type": "text", "classification": "synthesis condition", "content": "<title>Bulk Electrochemical Synthesis of H<sub>2</sub>O<sub>2</sub> in Neutral Media</title><p>To demonstrate the viability of Ni\u2013HAB\nas a practical 2e<sup>\u2013</sup> ORR catalyst, we conducted the\nbulk electrosynthesis of H<sub>2</sub>O<sub>2</sub> on a \u223c1\ncm<sup>2</sup> Ni\u2013HAB/CFP electrode (<ext-link xlink:href=\"https://pubs.acs.org/doi/suppl/10.1021/jacs.2c06810/suppl_file/ja2c06810_si_001.pdf\" xlink:type=\"simple\">Figure S28</ext-link>) in O<sub>2</sub>-saturated 0.5 M NaPi buffer solution\n(pH = 6.64, 5 mL initial volume) with the potential of the electrode\nheld constant in an H-cell. Aliquots of electrolytes (50 or 25 \u03bcL)\nwere periodically taken out from the working chamber and added to\nportions of Ce\u00ad(SO<sub>4</sub>)<sub>2</sub> that were measured spectroscopically\nby UV\u2013vis spectroscopy (<ext-link xlink:href=\"https://pubs.acs.org/doi/suppl/10.1021/jacs.2c06810/suppl_file/ja2c06810_si_001.pdf\" xlink:type=\"simple\">Figure S29</ext-link>) to determine the concentration of H<sub>2</sub>O<sub>2</sub> (see\nthe <ext-link xlink:href=\"https://pubs.acs.org/doi/suppl/10.1021/jacs.2c06810/suppl_file/ja2c06810_si_001.pdf\" xlink:type=\"simple\">Supporting Information</ext-link> for details).\nThe electrode was operated for 90 min at 0.6, 0.5, and then 0.4 V\nvs RHE in fresh solutions (a). In accordance with the RRDE measurements, as the\nelectrolysis potential approached <italic toggle=\"yes\">E</italic>\n<sub>redox</sub>, the total H<sub>2</sub>O<sub>2</sub> concentration reached a peak\nof 662 ppm at 0.4 V vs RHE (b), which corresponds to a peak H<sub>2</sub>O<sub>2</sub> yield of 86.2 \u03bcmol (c).</p>", "clean_text": "Bulk Electrochemical Synthesis of H2O2 in Neutral Media\n\nTo demonstrate the viability of Ni-HAB as a practical 2e- ORR catalyst, we conducted the bulk electrosynthesis of H2O2 on a ~1 cm2 Ni-HAB/CFP electrode (Figure S28) in O2-saturated 0.5 M NaPi buffer solution (pH = 6.64, 5 mL initial volume) with the potential of the electrode held constant in an H-cell. Aliquots of electrolytes (50 or 25 \u03bcL) were periodically taken out from the working chamber and added to portions of Ce(SO4)2 that were measured spectroscopically by UV-vis spectroscopy (Figure S29) to determine the concentration of H2O2 (see the Supporting Information for details). The electrode was operated for 90 min at 0.6, 0.5, and then 0.4 V vs RHE in fresh solutions (a). In accordance with the RRDE measurements, as the electrolysis potential approached E redox, the total H2O2 concentration reached a peak of 662 ppm at 0.4 V vs RHE (b), which corresponds to a peak H2O2 yield of 86.2 \u03bcmol (c).", "data": [{"meta": {"name": "Bulk Electrochemical Synthesis of H2O2 in Neutral Media", "symbol": "", "chemical formula": ""}, "processes": [{"synthesis method": "electrochemical deposition", "precursor": [{"name": "Ni\u2013HAB/CFP electrode", "amount": "\u223c1", "unit": "cm^2"}], "solvent": "0.5 M NaPi buffer solution", "concentration": "", "pH": "6.64", "additive": "", "working electrode": "", "counter electrode": "", "reference electrode": "", "deposition condition mode": "constant potential", "voltage": "0.6, 0.5, and then 0.4 V vs RHE", "stirring": "", "temperature": "", "atmosphere": "O2-saturated", "time": "90 min"}], "yield": "86.2 \u03bcmol", "other properties": ["total H2O2 concentration reached a peak of 662 ppm at 0.4 V vs RHE"]}], "include_properties": ["electrochemical_deposition"]}]

File: synthesis/800_application/synthesis_ja300539p.json
[{"idx": 7, "type": "text", "classification": "synthesis condition", "content": "<p>MOF-<bold>2</bold> was synthesized by treating\nH<sub>2</sub>\n<bold>L</bold>\n<sub>\n<bold>2</bold>\n</sub> with ZrCl<sub>4</sub> in DMF at\n100 \u00b0C for 3 days. Cuboctahedron-shaped single crystals of <bold>2</bold>, approximately 0.02 mm in each dimension, were obtained\nand used for X-ray diffraction studies.\n<bold>2</bold> adopts the UiO framework structure of the <bold>fcu</bold> topology by connecting the Zr<sub>6</sub>(\u03bc<sub>3</sub>-O)<sub>4</sub>(\u03bc<sub>3</sub>-OH)<sub>4</sub>(carboxylate)<sub>12</sub> SBUs with the linear <bold>L</bold>\n<sub>\n<bold>2</bold>\n</sub> linker\n(Figure a,b). Because of the steric bulk of\nthe <bold>L</bold>\n<sub>\n<bold>2</bold>\n</sub> ligand, a noninterpenetrated\nstructure was obtained, with a 71.4% void space as calculated by PLATON\nand a triangular open channel with a 1.6 nm edge length and an octahedral\ncavity with a diameter of 1 nm. The disordered nature of the solvent\nmolecules and counterions in the MOF channels prevents their identification\nby X-ray crystallography. The solvent molecules and counterions were\ninstead determined by a combination of TGA and NMR studies (), which gave the overall formula of Zr<sub>6</sub>(\u03bc<sub>3</sub>-O)<sub>4</sub>(\u03bc<sub>3</sub>-OH)<sub>4</sub>(<bold>L</bold>\n<sub>\n<bold>2</bold>\n</sub>)<sub>6</sub>\u00b764DMF\nfor <bold>2</bold>. Nitrogen adsorption measurements on <bold>2</bold> indicated zero surface area. Powder X-ray diffraction (PXRD) studies\nindicated severe framework distortion for <bold>2</bold> upon solvent\nremoval (), a process that is common\nfor MOFs with large open channels. The\nporosity of <bold>2</bold> was instead ascertained by dye uptake measurements. <bold>2</bold> exhibited an approximately 75 wt % uptake of both Brilliant\nBlue R-250 and Crystal Violet ().</p>", "clean_text": "MOF-2 was synthesized by treating H2 L  2  with ZrCl4 in DMF at 100 \u00b0C for 3 days. Cuboctahedron-shaped single crystals of 2, approximately 0.02 mm in each dimension, were obtained and used for X-ray diffraction studies. 2 adopts the UiO framework structure of the fcu topology by connecting the Zr6(\u03bc3-O)4(\u03bc3-OH)4(carboxylate)12 SBUs with the linear L  2  linker (Figure a,b). Because of the steric bulk of the L  2  ligand, a noninterpenetrated structure was obtained, with a 71.4% void space as calculated by PLATON and a triangular open channel with a 1.6 nm edge length and an octahedral cavity with a diameter of 1 nm. The disordered nature of the solvent molecules and counterions in the MOF channels prevents their identification by X-ray crystallography. The solvent molecules and counterions were instead determined by a combination of TGA and NMR studies (), which gave the overall formula of Zr6(\u03bc3-O)4(\u03bc3-OH)4(L  2 )6\u22c564DMF for 2. Nitrogen adsorption measurements on 2 indicated zero surface area. Powder X-ray diffraction (PXRD) studies indicated severe framework distortion for 2 upon solvent removal (), a process that is common for MOFs with large open channels. The porosity of 2 was instead ascertained by dye uptake measurements. 2 exhibited an approximately 75 wt % uptake of both Brilliant Blue R-250 and Crystal Violet ().", "data": [{"meta": {"name": "MOF-2", "symbol": "2", "chemical formula": ""}, "processes": [{"synthesis method": "chemical synthesis", "precursor": [{"name": "H2L2", "amount": "", "unit": ""}, {"name": "ZrCl4", "amount": "", "unit": ""}], "solution": [{"name": "DMF", "amount": "", "unit": ""}], "pressure": "", "temperature": "100\u00b0C", "time": "3 days"}], "yield": "", "other properties": ["UiO framework structure of the fcu topology", "noninterpenetrated structure", "71.4% void space", "triangular open channel with a 1.6 nm edge length", "octahedral cavity with a diameter of 1 nm", "disordered nature of the solvent molecules and counterions in the MOF channels", "Zr6(\u03bc3-O)4(\u03bc3-OH)4(L2)6\u00b764DMF formula", "zero surface area", "severe framework distortion upon solvent removal", "approximately 75 wt % uptake of Brilliant Blue R-250 and Crystal Violet"]}], "include_properties": ["chemical_synthesis"]}]

File: synthesis/800_application/synthesis_ja3082523.json
[{"idx": 8, "type": "text", "classification": "synthesis condition", "content": "<p>The pillar[5]arene-based strut <bold>5</bold> has\nbeen used to\nsynthesize a MOF (Figure a) with Zn<sub>4</sub>O secondary building units (SBUs) which is isoreticular to MOF-5.\n<bold>P5A-MOF-1</bold> was prepared in a conventional\nmanner by heating a mixture of <bold>5</bold> and Zn(NO<sub>3</sub>)<sub>2</sub>\u00b76H<sub>2</sub>O in DMF at 100 \u00b0C over 24\nh. The crystals (Figure a) of <bold>P5A-MOF-1</bold> are cubic and transparent. Powder X-ray diffraction (PXRD) confirmed\ntheir crystallinity (Figure b), while thermal\ngravimetric analysis (TGA) was performed to determine their thermal\nstability: a one-step TGA profile shows that <bold>P5A-MOF-1</bold> is stable to 450 \u00b0C. Crystals of <bold>P5A-MOF-1</bold> were\nactivated using supercritical CO<sub>2</sub>, and a NLDFT surface\narea of 300 m<sup>2</sup>\u2009g<sup>\u20131</sup> was obtained\nfrom a CO<sub>2</sub> isotherm (see ).</p>", "clean_text": "The pillar[5]arene-based strut 5 has been used to synthesize a MOF (Figure a) with Zn4O secondary building units (SBUs) which is isoreticular to MOF-5. P5A-MOF-1 was prepared in a conventional manner by heating a mixture of 5 and Zn(NO3)2\u22c56H2O in DMF at 100 \u00b0C over 24 h. The crystals (Figure a) of P5A-MOF-1 are cubic and transparent. Powder X-ray diffraction (PXRD) confirmed their crystallinity (Figure b), while thermal gravimetric analysis (TGA) was performed to determine their thermal stability: a one-step TGA profile shows that P5A-MOF-1 is stable to 450 \u00b0C. Crystals of P5A-MOF-1 were activated using supercritical CO2, and a NLDFT surface area of 300 m2g-1 was obtained from a CO2 isotherm (see ).", "data": [{"meta": {"name": "P5A-MOF-1", "symbol": "", "chemical formula": ""}, "processes": [{"synthesis method": "chemical synthesis", "precursor": [{"name": "pillar[5]arene-based strut 5", "amount": "", "unit": ""}, {"name": "Zn(NO3)2\u00b76H2O", "amount": "", "unit": ""}], "solvent": [{"name": "DMF", "amount": "", "unit": ""}], "pressure": "", "temperature": "100 \u00b0C", "time": "24 h"}], "yield": "", "other properties": ["cubic and transparent crystals", "thermal stability up to 450 \u00b0C", "NLDFT surface area of 300 m^2\u2009g^\u20131"]}], "include_properties": ["chemical_synthesis"]}]

File: synthesis/800_application/synthesis_ja500330a.json
[{"idx": "13, 14, 15, 16, 17, 18, 19, 20", "type": "text", "classification": "synthesis condition", "content": "<title>Single Crystals of Zr<sub>6</sub>O<sub>4</sub>(OH)<sub>4</sub>(fumarate)<sub>6</sub>, MOF-801-SC</title><p>Fumaric acid (0.081 g,\n0.70 mmol) and ZrOCl<sub>2</sub>\u00b78H<sub>2</sub>O (0.23 g, 0.70\nmmol) were dissolved in a solvent mixture of DMF/formic acid (35 mL/5.3\nmL) in a 60-mL screw-capped glass jar. The mixture was heated at 120\n\u00b0C for 24 h. Octahedral colorless crystals were collected and\nwashed three times with 5 mL of fresh DMF (Yield: 0.10 g, 63% based\non fumaric acid). As-synthesized sample of MOF-801-SC was rinsed with\n10 mL of anhydrous DMF three times per day for 3 days and immersed\nin 10 mL of methanol for 3 days, during which time the methanol was\nreplaced three times per day. The solid was then dried at 150 \u00b0C\nunder vacuum for 24 h to yield activated sample. EA of activated sample:\nCalcd for Zr<sub>6</sub>C<sub>24</sub>H<sub>16</sub>O<sub>32</sub> = [Zr<sub>6</sub>O<sub>4</sub>(OH)<sub>4</sub>(fumarate)<sub>6</sub>]: C, 21.14; H, 1.18%; Found: C, 19.40; H, 1.77%. Calcd for Zr<sub>6</sub>C<sub>24</sub>H<sub>28</sub>O<sub>38</sub> = [Zr<sub>6</sub>O<sub>4</sub>(OH)<sub>4</sub>(fumarate)<sub>6</sub>]\u00b76(H<sub>2</sub>O): C, 19.59; H, 1.92%.\n</p><title>Microcrystalline\nPowder Sample of Zr<sub>6</sub>O<sub>4</sub>(OH)<sub>4</sub>(fumarate)<sub>6</sub>, MOF-801-P</title><p>Fumaric\nacid (5.8 g, 50 mmol) and ZrOCl<sub>2</sub>\u00b78H<sub>2</sub>O (16\ng, 50 mmol) were dissolved in a solvent mixture of DMF/formic acid\n(200 mL/70 mL) in a 500-mL screw-capped jar, which was heated at 130\n\u00b0C for 6 h. White precipitate was filtrated using Nylon membrane\nfilters (pore size 0.2-\u03bcm), and washed three times with 20 mL\nof fresh DMF and three times with 50 mL of methanol (Yield: 10 g;\n90% based on fumaric acid). As-synthesized MOF-801-P was rinsed with\n50 mL of anhydrous DMF three times per day for 3 days, and immersed\nin 100 mL of methanol for 3 days, during which time the methanol was\nreplaced three times per day. The solid was then dried at 150 \u00b0C\nunder vacuum for 24 h to yield activated sample. EA of activated sample:\nCalcd for Zr<sub>6</sub>C<sub>24</sub>H<sub>16</sub>O<sub>32</sub> = [Zr<sub>6</sub>O<sub>4</sub>(OH)<sub>4</sub>(fumarate)<sub>6</sub>]: C, 21.14; H, 1.18%; Found: C, 19.25; H, 1.05%. Calcd for Zr<sub>6</sub>C<sub>24</sub>H<sub>28</sub>O<sub>38</sub> = [Zr<sub>6</sub>O<sub>4</sub>(OH)<sub>4</sub>(fumarate)<sub>6</sub>] \u00b76(H<sub>2</sub>O): C, 19.59; H, 1.92%.\n</p><title>Zr<sub>6</sub>O<sub>4</sub>(OH)<sub>4</sub>(PZDC)<sub>5</sub>(HCOO)<sub>2</sub>(H<sub>2</sub>O)<sub>2</sub>, MOF-802</title><p>H<sub>2</sub>PZDC (0.27 g, 1.5 mmol) and ZrOCl<sub>2</sub>\u00b78H<sub>2</sub>O (0.40 g, 1.3 mmol) were dissolved in a solvent mixture of\nDMF/formic acid (50 mL/35 mL) in a 125-mL screw-capped glass jar,\nwhich was heated at 130 \u00b0C for 72 h. Block colorless crystals\nwere collected and washed three times with 5 mL of fresh DMF (Yield:\n0.12 g; 39% based on H<sub>2</sub>PZDC). As-synthesized MOF-802 was\nrinsed with 10 mL of anhydrous DMF three times per day for three days\nand immersed in 10 mL of anhydrous acetone for 3 days, during which\ntime the solvent was replaced three times per day. Acetone exchanged\nmaterial was activated with the supercritical CO<sub>2</sub> activation\nprotocol and evacuated at 120 \u00b0C for 24 h to yield guest-free\nsample. EA of activated sample: Calcd for Zr<sub>6</sub>C<sub>27</sub>N<sub>10</sub>H<sub>20</sub>O<sub>34</sub> = [Zr<sub>6</sub>O<sub>4</sub>(OH)<sub>4</sub>(PZDC<sub>4</sub>)<sub>5</sub>(HCOO)<sub>2</sub>(H<sub>2</sub>O)<sub>2</sub>]: C, 20.58; H, 1.28; N, 8.89%. Found:\nC, 18.39; H, 0.72; N, 7.56%.</p><title>Zr<sub>6</sub>O<sub>4</sub>(OH)<sub>4</sub>[NDC-(OH)<sub>2</sub>]<sub>6</sub>, MOF-805</title><p>H<sub>2</sub>NDC-(OH)<sub>2</sub> (0.012 g, 0.050 mmol) and ZrOCl<sub>2</sub>\u00b78H<sub>2</sub>O\n(0.032 g, 0.10 mmol) were dissolved in a solvent mixture of DMF/formic\nacid (10 mL/2 mL) in a 20-mL screw-capped glass vial, which was heated\nat 120 \u00b0C for 24 h. Obtained yellow precipitate was recovered\nby centrifugation. The solid was washed three times with 3 mL of fresh\nDMF [Yield: 0.014 g, 78% based on H<sub>2</sub>NDC-(OH)<sub>2</sub>]. As-synthesized MOF-805 was rinsed with 5 mL of anhydrous DMF three\ntimes per day for 3 days, and immersed in 5 mL of anhydrous methanol\nfor 3 days, during which time the solvent was exchanged three times\nper day. Exchanged material was dried under dynamic vacuum at 120\n\u00b0C for 24 h to yield activated sample. EA of activated sample:\nCalcd for Zr<sub>6</sub>C<sub>72</sub>H<sub>40</sub>O<sub>44</sub> = [Zr<sub>6</sub>O<sub>4</sub>(OH)<sub>4</sub>(C<sub>12</sub>H<sub>6</sub>O<sub>6</sub>)<sub>6</sub>]: C, 40.11; H, 1.87%. Found: C,\n38.36; H, 1.74%. Calcd for Zr<sub>6</sub>C<sub>72</sub>H<sub>50</sub>O<sub>49</sub> = [Zr<sub>6</sub>O<sub>4</sub>(OH)<sub>4</sub>(C<sub>12</sub>H<sub>6</sub>O<sub>6</sub>)<sub>6</sub>] \u00b75(H<sub>2</sub>O): C, 38.49; H, 2.24%.\n</p><title>Zr<sub>6</sub>O<sub>4</sub>(OH)<sub>4</sub>[BPDC-(OH)<sub>2</sub>]<sub>6</sub>,\nMOF-806</title><p>H<sub>2</sub>BPDC-(OH)<sub>2</sub> (0.014 g, 0.050\nmmol) and ZrOCl<sub>2</sub>\u00b78H<sub>2</sub>O\n(0.032 g, 0.10 mmol) were dissolved in a solvent mixture of DMF/formic\nacid (10 mL/2 mL) in a 20-mL screw-capped glass vial, which was heated\nat 120 \u00b0C for 48 h. Octahedral colorless crystals were collected\nand washed three times with 3 mL of fresh DMF (Yield: 0.012 g, 62%\nbased on H<sub>2</sub>BPDC-(OH)<sub>2</sub>). As-synthesized MOF-806\nwas rinsed with 5 mL of anhydrous DMF three times per day for 3 days\nand immersed in 5 mL of anhydrous acetone for 3 days, during which\ntime the acetone was replaced three times per day. Acetone exchanged\nmaterial was activated on a supercritical CO<sub>2</sub> dryer, followed\nby evacuation at 120 \u00b0C for 24 h. EA of activated sample: Calcd\nfor Zr<sub>6</sub>C<sub>84</sub>H<sub>52</sub>O<sub>44</sub> = {Zr<sub>6</sub>O<sub>4</sub>(OH)<sub>4</sub>[BPDC-(OH)<sub>2</sub>]<sub>6</sub>}: C, 43.63; H, 2.27%. Found: C, 39.80; H, 2.34%. Calcd for Zr<sub>6</sub>C<sub>84</sub>H<sub>72</sub>O<sub>54</sub> = {Zr<sub>6</sub>O<sub>4</sub>(OH)<sub>4</sub>[BPDC-(OH)<sub>2</sub>]<sub>6</sub>}\u00b710(H<sub>2</sub>O): C, 40.48; H, 2.91%.\n</p><title>Zr<sub>6</sub>O<sub>4</sub>(OH)<sub>4</sub>(BTC)<sub>2</sub>(HCOO)<sub>6</sub>, MOF-808</title><p>H<sub>3</sub>BTC (0.11 g, 0.50\nmmol) and ZrOCl<sub>2</sub>\u00b78H<sub>2</sub>O (0.16 g, 0.50 mmol)\nin a solvent mixture of DMF/formic acid (20 mL/20 mL) were placed\nin a 60-mL screw-capped glass jar, which was heated at 100 \u00b0C\nfor 7 days. Octahedral colorless crystals were collected and washed\nthree times with 10 mL of fresh DMF (Yield: 0.098 g, 70% based on\nZrOCl<sub>2</sub>\u00b78H<sub>2</sub>O). As-synthesized MOF-808 was\nrinsed with 10 mL of anhydrous DMF three times per day for 3 days,\nand immersed in 10 mL of anhydrous acetone for 3 days, during which\ntime the acetone was replaced three times per day. Acetone exchanged\ncrystals were activated on a supercritical CO<sub>2</sub> dryer, followed\nby evacuation at 150 \u00b0C for 24 h. EA of activated sample: Calcd\nfor Zr<sub>6</sub>C<sub>24</sub>H<sub>13</sub>O<sub>32</sub> = [Zr<sub>6</sub>O<sub>4</sub>(OH)<sub>4</sub>(BTC)<sub>2</sub>(HCOO)<sub>6</sub>]: C, 21.13; H, 1.19%. Found: C, 21.46; H, 1.46; N, 0.77%. Calcd\nfor Zr<sub>6</sub>C<sub>25.5</sub>H<sub>21.5</sub>O<sub>33.5</sub>N<sub>0.5</sub> = [Zr<sub>6</sub>O<sub>4</sub>(OH)<sub>4</sub>(BTC)<sub>2</sub>(HCOO)<sub>6</sub>]\u00b70.5(DMF)(H<sub>2</sub>O): C, 21.59;\nH, 1.53; N, 0.49%.\n</p><title>Zr<sub>6</sub>O<sub>4</sub>(OH)<sub>4</sub>(MTB)<sub>2</sub>(HCOO)<sub>4</sub>(H<sub>2</sub>O)<sub>4</sub>, MOF-841</title><p>H<sub>4</sub>MTB (0.12 g,\n0.25 mmol) and ZrOCl<sub>2</sub>\u00b78H<sub>2</sub>O (0.32 g, 1.0\nmmol) were dissolved in a solvent mixture of\nDMF/formic acid (40 mL/25 mL) in a 125-mL screw-capped glass jar,\nwhich was heated at 130 \u00b0C for 48 h. Mother liquor of the reaction\nmixture was transferred into another 125-mL screw-capped glass jar\nand further heated at 130 \u00b0C for 2 days. Colorless block crystals\nwere collected and washed three times with 5 mL of fresh DMF (Yield:\n0.13 g, 55% based on H<sub>4</sub>MTB). As-synthesized MOF-841 was\nrinsed with 10 mL of anhydrous DMF three times per day for 3 days\nand immersed in 10 mL of anhydrous acetone for 3 days, during which\ntime the acetone was replaced three times per day. The obtained material\nwas activated on a supercritical CO<sub>2</sub> dryer followed by\nevacuation at 120 \u00b0C for 24 h. EA of activated sample: Calcd\nfor Zr<sub>6</sub>C<sub>62</sub>H<sub>48</sub>O<sub>36</sub> = [Zr<sub>6</sub>O<sub>8</sub>H<sub>4</sub>(C<sub>29</sub>H<sub>16</sub>O<sub>8</sub>)<sub>2</sub>(HCOO)<sub>4</sub>(H<sub>2</sub>O)<sub>4</sub>]: C, 38.86; H, 2.52%; Found: C, 39.15; H, 2.16%.</p><title>Zr<sub>6</sub>O<sub>4</sub>(OH)<sub>4</sub>(MTB)<sub>3</sub>(H<sub>2</sub>O)<sub>2</sub>, MOF-812</title><p>H<sub>4</sub>MTB (0.048\ng, 0.10 mmol) and ZrOCl<sub>2</sub>\u00b78H<sub>2</sub>O (0.064 g,\n0.20 mmol) were dissolved in a solvent mixture of DMF/formic acid\n(10 mL/6 mL) in a 20-mL screw-capped glass vial, which was heated\nat 130 \u00b0C for 1 day. Crystals of MOF-812 appeared only in low\nyield and as a byproduct along with crystals of MOF-841.</p>", "clean_text": "Single Crystals of Zr6O4(OH)4(fumarate)6, MOF-801-SC\n\nFumaric acid (0.081 g, 0.70 mmol) and ZrOCl2\u22c58H2O (0.23 g, 0.70 mmol) were dissolved in a solvent mixture of DMF/formic acid (35 mL/5.3 mL) in a 60-mL screw-capped glass jar. The mixture was heated at 120 \u00b0C for 24 h. Octahedral colorless crystals were collected and washed three times with 5 mL of fresh DMF (Yield: 0.10 g, 63% based on fumaric acid). As-synthesized sample of MOF-801-SC was rinsed with 10 mL of anhydrous DMF three times per day for 3 days and immersed in 10 mL of methanol for 3 days, during which time the methanol was replaced three times per day. The solid was then dried at 150 \u00b0C under vacuum for 24 h to yield activated sample. EA of activated sample: Calcd for Zr6C24H16O32 = [Zr6O4(OH)4(fumarate)6]: C, 21.14; H, 1.18%; Found: C, 19.40; H, 1.77%. Calcd for Zr6C24H28O38 = [Zr6O4(OH)4(fumarate)6]\u22c56(H2O): C, 19.59; H, 1.92%. \n\nMicrocrystalline Powder Sample of Zr6O4(OH)4(fumarate)6, MOF-801-P\n\nFumaric acid (5.8 g, 50 mmol) and ZrOCl2\u22c58H2O (16 g, 50 mmol) were dissolved in a solvent mixture of DMF/formic acid (200 mL/70 mL) in a 500-mL screw-capped jar, which was heated at 130 \u00b0C for 6 h. White precipitate was filtrated using Nylon membrane filters (pore size 0.2-\u03bcm), and washed three times with 20 mL of fresh DMF and three times with 50 mL of methanol (Yield: 10 g; 90% based on fumaric acid). As-synthesized MOF-801-P was rinsed with 50 mL of anhydrous DMF three times per day for 3 days, and immersed in 100 mL of methanol for 3 days, during which time the methanol was replaced three times per day. The solid was then dried at 150 \u00b0C under vacuum for 24 h to yield activated sample. EA of activated sample: Calcd for Zr6C24H16O32 = [Zr6O4(OH)4(fumarate)6]: C, 21.14; H, 1.18%; Found: C, 19.25; H, 1.05%. Calcd for Zr6C24H28O38 = [Zr6O4(OH)4(fumarate)6] \u22c56(H2O): C, 19.59; H, 1.92%. \n\nZr6O4(OH)4(PZDC)5(HCOO)2(H2O)2, MOF-802\n\nH2PZDC (0.27 g, 1.5 mmol) and ZrOCl2\u22c58H2O (0.40 g, 1.3 mmol) were dissolved in a solvent mixture of DMF/formic acid (50 mL/35 mL) in a 125-mL screw-capped glass jar, which was heated at 130 \u00b0C for 72 h. Block colorless crystals were collected and washed three times with 5 mL of fresh DMF (Yield: 0.12 g; 39% based on H2PZDC). As-synthesized MOF-802 was rinsed with 10 mL of anhydrous DMF three times per day for three days and immersed in 10 mL of anhydrous acetone for 3 days, during which time the solvent was replaced three times per day. Acetone exchanged material was activated with the supercritical CO2 activation protocol and evacuated at 120 \u00b0C for 24 h to yield guest-free sample. EA of activated sample: Calcd for Zr6C27N10H20O34 = [Zr6O4(OH)4(PZDC4)5(HCOO)2(H2O)2]: C, 20.58; H, 1.28; N, 8.89%. Found: C, 18.39; H, 0.72; N, 7.56%.\n\nZr6O4(OH)4[NDC-(OH)2]6, MOF-805\n\nH2NDC-(OH)2 (0.012 g, 0.050 mmol) and ZrOCl2\u22c58H2O (0.032 g, 0.10 mmol) were dissolved in a solvent mixture of DMF/formic acid (10 mL/2 mL) in a 20-mL screw-capped glass vial, which was heated at 120 \u00b0C for 24 h. Obtained yellow precipitate was recovered by centrifugation. The solid was washed three times with 3 mL of fresh DMF [Yield: 0.014 g, 78% based on H2NDC-(OH)2]. As-synthesized MOF-805 was rinsed with 5 mL of anhydrous DMF three times per day for 3 days, and immersed in 5 mL of anhydrous methanol for 3 days, during which time the solvent was exchanged three times per day. Exchanged material was dried under dynamic vacuum at 120 \u00b0C for 24 h to yield activated sample. EA of activated sample: Calcd for Zr6C72H40O44 = [Zr6O4(OH)4(C12H6O6)6]: C, 40.11; H, 1.87%. Found: C, 38.36; H, 1.74%. Calcd for Zr6C72H50O49 = [Zr6O4(OH)4(C12H6O6)6] \u22c55(H2O): C, 38.49; H, 2.24%. \n\nZr6O4(OH)4[BPDC-(OH)2]6, MOF-806\n\nH2BPDC-(OH)2 (0.014 g, 0.050 mmol) and ZrOCl2\u22c58H2O (0.032 g, 0.10 mmol) were dissolved in a solvent mixture of DMF/formic acid (10 mL/2 mL) in a 20-mL screw-capped glass vial, which was heated at 120 \u00b0C for 48 h. Octahedral colorless crystals were collected and washed three times with 3 mL of fresh DMF (Yield: 0.012 g, 62% based on H2BPDC-(OH)2). As-synthesized MOF-806 was rinsed with 5 mL of anhydrous DMF three times per day for 3 days and immersed in 5 mL of anhydrous acetone for 3 days, during which time the acetone was replaced three times per day. Acetone exchanged material was activated on a supercritical CO2 dryer, followed by evacuation at 120 \u00b0C for 24 h. EA of activated sample: Calcd for Zr6C84H52O44 = {Zr6O4(OH)4[BPDC-(OH)2]6}: C, 43.63; H, 2.27%. Found: C, 39.80; H, 2.34%. Calcd for Zr6C84H72O54 = {Zr6O4(OH)4[BPDC-(OH)2]6}\u22c510(H2O): C, 40.48; H, 2.91%. \n\nZr6O4(OH)4(BTC)2(HCOO)6, MOF-808\n\nH3BTC (0.11 g, 0.50 mmol) and ZrOCl2\u22c58H2O (0.16 g, 0.50 mmol) in a solvent mixture of DMF/formic acid (20 mL/20 mL) were placed in a 60-mL screw-capped glass jar, which was heated at 100 \u00b0C for 7 days. Octahedral colorless crystals were collected and washed three times with 10 mL of fresh DMF (Yield: 0.098 g, 70% based on ZrOCl2\u22c58H2O). As-synthesized MOF-808 was rinsed with 10 mL of anhydrous DMF three times per day for 3 days, and immersed in 10 mL of anhydrous acetone for 3 days, during which time the acetone was replaced three times per day. Acetone exchanged crystals were activated on a supercritical CO2 dryer, followed by evacuation at 150 \u00b0C for 24 h. EA of activated sample: Calcd for Zr6C24H13O32 = [Zr6O4(OH)4(BTC)2(HCOO)6]: C, 21.13; H, 1.19%. Found: C, 21.46; H, 1.46; N, 0.77%. Calcd for Zr6C25.5H21.5O33.5N0.5 = [Zr6O4(OH)4(BTC)2(HCOO)6]\u22c50.5(DMF)(H2O): C, 21.59; H, 1.53; N, 0.49%. \n\nZr6O4(OH)4(MTB)2(HCOO)4(H2O)4, MOF-841\n\nH4MTB (0.12 g, 0.25 mmol) and ZrOCl2\u22c58H2O (0.32 g, 1.0 mmol) were dissolved in a solvent mixture of DMF/formic acid (40 mL/25 mL) in a 125-mL screw-capped glass jar, which was heated at 130 \u00b0C for 48 h. Mother liquor of the reaction mixture was transferred into another 125-mL screw-capped glass jar and further heated at 130 \u00b0C for 2 days. Colorless block crystals were collected and washed three times with 5 mL of fresh DMF (Yield: 0.13 g, 55% based on H4MTB). As-synthesized MOF-841 was rinsed with 10 mL of anhydrous DMF three times per day for 3 days and immersed in 10 mL of anhydrous acetone for 3 days, during which time the acetone was replaced three times per day. The obtained material was activated on a supercritical CO2 dryer followed by evacuation at 120 \u00b0C for 24 h. EA of activated sample: Calcd for Zr6C62H48O36 = [Zr6O8H4(C29H16O8)2(HCOO)4(H2O)4]: C, 38.86; H, 2.52%; Found: C, 39.15; H, 2.16%.\n\nZr6O4(OH)4(MTB)3(H2O)2, MOF-812\n\nH4MTB (0.048 g, 0.10 mmol) and ZrOCl2\u22c58H2O (0.064 g, 0.20 mmol) were dissolved in a solvent mixture of DMF/formic acid (10 mL/6 mL) in a 20-mL screw-capped glass vial, which was heated at 130 \u00b0C for 1 day. Crystals of MOF-812 appeared only in low yield and as a byproduct along with crystals of MOF-841.", "data": [{"meta": {"name": "Zr6O4(OH)4(fumarate)6, MOF-801-SC", "symbol": "", "chemical formula": "C24H16O32Zr6"}, "processes": [{"synthesis method": "chemical synthesis", "precursor": [{"name": "fumaric acid", "amount": "0.081", "unit": "g"}, {"name": "ZrOCl2\u00b78H2O", "amount": "0.23", "unit": "g"}], "solvent": [{"name": "DMF/formic acid", "amount": "35 mL/5.3 mL", "unit": ""}], "pressure": "", "temperature": "120 \u00b0C", "time": "24 h"}, {"synthesis method": "washing", "washing solution": "DMF", "amount": "3 times"}, {"synthesis method": "drying", "pressure": "", "temperature": "150 \u00b0C", "atmosphere": "vacuum", "time": "24 h"}], "yield": "63%"}, {"meta": {"name": "Zr6O4(OH)4(fumarate)6, MOF-801-SC", "symbol": "", "chemical formula": "C24H28O38Zr6"}, "processes": [{"synthesis method": "chemical synthesis", "precursor": [{"name": "fumaric acid", "amount": "5.8", "unit": "g"}, {"name": "ZrOCl2\u00b78H2O", "amount": "16", "unit": "g"}], "solvent": [{"name": "DMF/formic acid", "amount": "200 mL/70 mL", "unit": ""}], "pressure": "", "temperature": "130 \u00b0C", "time": "6 h"}, {"synthesis method": "washing", "washing solution": "DMF", "amount": "3 times"}, {"synthesis method": "washing", "washing solution": "methanol", "amount": "3 times"}, {"synthesis method": "drying", "pressure": "", "temperature": "150 \u00b0C", "atmosphere": "vacuum", "time": "24 h"}], "yield": "90%"}, {"meta": {"name": "Zr6O4(OH)4(NDC-(OH)2)6, MOF-805", "symbol": "", "chemical formula": "C72H40O44Zr6"}, "processes": [{"synthesis method": "chemical synthesis", "precursor": [{"name": "H2NDC-(OH)2", "amount": "0.012", "unit": "g"}, {"name": "ZrOCl2\u00b78H2O", "amount": "0.032", "unit": "g"}], "solvent": [{"name": "DMF/formic acid", "amount": "10 mL/2 mL", "unit": ""}], "pressure": "", "temperature": "120 \u00b0C", "time": "24 h"}, {"synthesis method": "centrifugation", "revolution per time": "", "relative centrifugal force": "", "time": "", "temperature": "", "additive": [{"name": "", "amount": "", "unit": ""}], "tube material": "", "tube volume": ""}, {"synthesis method": "washing", "washing solution": "DMF", "amount": "3 times"}, {"synthesis method": "drying", "pressure": "", "temperature": "120 \u00b0C", "atmosphere": "vacuum", "time": "24 h"}], "yield": "78%"}, {"meta": {"name": "Zr6O4(OH)4(BPDC-(OH)2)6, MOF-806", "symbol": "", "chemical formula": "C84H52O44Zr6"}, "processes": [{"synthesis method": "chemical synthesis", "precursor": [{"name": "H2BPDC-(OH)2", "amount": "0.014", "unit": "g"}, {"name": "ZrOCl2\u00b78H2O", "amount": "0.032", "unit": "g"}], "solvent": [{"name": "DMF/formic acid", "amount": "10 mL/2 mL", "unit": ""}], "pressure": "", "temperature": "120 \u00b0C", "time": "48 h"}, {"synthesis method": "washing", "washing solution": "DMF", "amount": "3 times"}, {"synthesis method": "washing", "washing solution": "acetone", "amount": "3 times"}, {"synthesis method": "drying", "pressure": "", "temperature": "", "atmosphere": "supercritical CO2", "time": ""}, {"synthesis method": "drying", "pressure": "", "temperature": "120 \u00b0C", "atmosphere": "vacuum", "time": "24 h"}], "yield": "62%"}, {"meta": {"name": "Zr6O4(OH)4(BTC)2(HCOO)6, MOF-808", "symbol": "", "chemical formula": "C24H13O32Zr6"}, "processes": [{"synthesis method": "chemical synthesis", "precursor": [{"name": "H3BTC", "amount": "0.11", "unit": "g"}, {"name": "ZrOCl2\u00b78H2O", "amount": "0.16", "unit": "g"}], "solvent": [{"name": "DMF/formic acid", "amount": "20 mL/20 mL", "unit": ""}], "pressure": "", "temperature": "100 \u00b0C", "time": "7 days"}, {"synthesis method": "washing", "washing solution": "DMF", "amount": "3 times"}, {"synthesis method": "washing", "washing solution": "acetone", "amount": "3 times"}, {"synthesis method": "drying", "pressure": "", "temperature": "", "atmosphere": "supercritical CO2", "time": ""}, {"synthesis method": "drying", "pressure": "", "temperature": "150 \u00b0C", "atmosphere": "vacuum", "time": "24 h"}], "yield": "70%"}, {"meta": {"name": "Zr6O4(OH)4(MTB)2(HCOO)4(H2O)4, MOF-841", "symbol": "", "chemical formula": "C62H48O36Zr6"}, "processes": [{"synthesis method": "chemical synthesis", "precursor": [{"name": "H4MTB", "amount": "0.12", "unit": "g"}, {"name": "ZrOCl2\u00b78H2O", "amount": "0.32", "unit": "g"}], "solvent": [{"name": "DMF/formic acid", "amount": "40 mL/25 mL", "unit": ""}], "pressure": "", "temperature": "130 \u00b0C", "time": "48 h"}, {"synthesis method": "washing", "washing solution": "DMF", "amount": "3 times"}, {"synthesis method": "drying", "pressure": "", "temperature": "", "atmosphere": "supercritical CO2", "time": ""}, {"synthesis method": "drying", "pressure": "", "temperature": "120 \u00b0C", "atmosphere": "vacuum", "time": "24 h"}], "yield": "55%"}, {"meta": {"name": "Zr6O4(OH)4(MTB)3(H2O)2, MOF-812", "symbol": "", "chemical formula": "C72H40O44Zr6"}, "processes": [{"synthesis method": "chemical synthesis", "precursor": [{"name": "H4MTB", "amount": "0.048", "unit": "g"}, {"name": "ZrOCl2\u00b78H2O", "amount": "0.064", "unit": "g"}], "solvent": [{"name": "DMF/formic acid", "amount": "10 mL/6 mL", "unit": ""}], "pressure": "", "temperature": "130 \u00b0C", "time": "1 day"}, {"synthesis method": "washing", "washing solution": "DMF", "amount": "3 times"}]}], "include_properties": ["solvothermal_synthesis", "washing", "drying", "solvothermal_synthesis", "filtration", "washing", "drying", "solvothermal_synthesis", "centrifugation", "washing", "drying", "solvothermal_synthesis", "washing", "drying", "solvothermal_synthesis", "washing", "drying", "solvothermal_synthesis", "washing", "drying", "solvothermal_synthesis"]}]

File: synthesis/800_application/synthesis_ja504204d.json
[{"idx": 6, "type": "text", "classification": "synthesis condition", "content": "<p>Microsized CPP (CPP-16) for a fluorescent chemosensor\nwas constructed\nfrom the following solvothermal reaction (Scheme ). In the reaction, a precursor solution was prepared by mixing\nZn\u00ad(NO<sub>3</sub>)<sub>2</sub> and H<sub>2</sub>L in <italic toggle=\"yes\">N</italic>,<italic toggle=\"yes\">N</italic>-dimethylformamide (DMF)/MeOH cosolvent. The resulting\nprecursor solution was then heated at 110 \u00b0C for 40 min. The\nproducts formed were cooled to room temperature and isolated by centrifugation.\nThe isolated products were then washed several times with fresh DMF\nand MeOH. The morphology of CPP-16 was first characterized by field-emission\nscanning electron microscopy (FE-SEM), optical microscopy (OM), and\nfluorescence microscopy (FM). The formation of spherical particles\nwith an average size of 2.22 \u00b1 0.31 \u03bcm was identified,\nas shown in SEM images (Figure a,c). In addition,\nhigh-magnification SEM image (Figure a inset)\ndescribed in more detail the formation of particles containing many\ndomains of MOF crystals. IR spectrum of CPP-16 confirmed coordination\nof the carboxylate groups of L<sup>2\u2013</sup> to Zn<sup>2+</sup> ions, as evidenced by a shift in the CO stretching frequency to\n1567 cm<sup>\u20131</sup> ().\nNote that the original CO stretching frequency of the uncoordinated\nH<sub>2</sub>L was observed at 1692 cm<sup>\u20131</sup> (). The chemical composition of CPP-16\nwas verified by energy dispersive X-ray (EDX) spectroscopy. The presence\nof organic ligands and zinc ions within CPP-16 was confirmed by detection\nof carbon, nitrogen, oxygen, and zinc atoms in EDX spectrum (Figure d). Resulting CPP-16 was found to be thermally stable\nup to 370 \u00b0C, as verified by thermogravimetric analysis (TGA,\nFigure e). A weight change (77.9%) observed\nin the TGA curve was comparable to the theoretical weight change (78.3%)\ncalculated by the compositional change from Zn<sub>4</sub>OL<sub>3</sub> (analogue of MOF-5; note that composition of MOF-5 is Zn<sub>4</sub>O\u00ad(BDC)<sub>3</sub>) to ZnO.</p>", "clean_text": "Microsized CPP (CPP-16) for a fluorescent chemosensor was constructed from the following solvothermal reaction (Scheme ). In the reaction, a precursor solution was prepared by mixing Zn(NO3)2 and H2L in N,N-dimethylformamide (DMF)/MeOH cosolvent. The resulting precursor solution was then heated at 110 \u00b0C for 40 min. The products formed were cooled to room temperature and isolated by centrifugation. The isolated products were then washed several times with fresh DMF and MeOH. The morphology of CPP-16 was first characterized by field-emission scanning electron microscopy (FE-SEM), optical microscopy (OM), and fluorescence microscopy (FM). The formation of spherical particles with an average size of 2.22 \u00b1 0.31 \u03bcm was identified, as shown in SEM images (Figure a,c). In addition, high-magnification SEM image (Figure a inset) described in more detail the formation of particles containing many domains of MOF crystals. IR spectrum of CPP-16 confirmed coordination of the carboxylate groups of L2- to Zn2+ ions, as evidenced by a shift in the CO stretching frequency to 1567 cm-1 (). Note that the original CO stretching frequency of the uncoordinated H2L was observed at 1692 cm-1 (). The chemical composition of CPP-16 was verified by energy dispersive X-ray (EDX) spectroscopy. The presence of organic ligands and zinc ions within CPP-16 was confirmed by detection of carbon, nitrogen, oxygen, and zinc atoms in EDX spectrum (Figure d). Resulting CPP-16 was found to be thermally stable up to 370 \u00b0C, as verified by thermogravimetric analysis (TGA, Figure e). A weight change (77.9%) observed in the TGA curve was comparable to the theoretical weight change (78.3%) calculated by the compositional change from Zn4OL3 (analogue of MOF-5; note that composition of MOF-5 is Zn4O(BDC)3) to ZnO.", "data": [{"meta": {"name": "CPP-16", "symbol": "", "chemical formula": ""}, "processes": [{"synthesis method": "solvothermal synthesis", "precursor": [{"name": "Zn\u00ad(NO3)2", "amount": "", "unit": ""}, {"name": "H2L", "amount": "", "unit": ""}], "solvent": [{"name": "N,N-dimethylformamide (DMF)/MeOH cosolvent", "amount": "", "unit": ""}], "pressure": "", "temperature": "110\u00b0C", "time": "40 min", "heating rate": "", "cooling rate": ""}, {"synthesis method": "centrifugation", "revolution per time": "", "relative centrifugal force": "", "time": "", "temperature": "", "additive": [{"name": "", "amount": "", "unit": ""}], "tube material": "", "tube volume": ""}, {"synthesis method": "washing", "washing solution": "DMF and MeOH", "amount": "several times"}], "yield": "", "other properties": ["morphology: spherical particles with an average size of 2.22 \u00b1 0.31 \u03bcm", "IR spectrum: CO stretching frequency shifted to 1567 cm\u20131", "EDX spectrum: presence of carbon, nitrogen, oxygen, and zinc atoms", "TGA: thermally stable up to 370\u00b0C"]}], "include_properties": ["solvothermal_synthesis", "centrifugation", "washing"]}]
