Repository: Yeonghun1675/L2M3

<div align="center">
<h1> ⛏L2M3: Large Language Models Material Miner </h1> 
</div>

## Summary
L2M3 is designed to efficiently gather experimental Metal-Organic Framework (MOF) data from scientific literature, addressing the challenge of accessing hard-to-find data and enhancing the quality of information available for machine learning in materials science. By utilizing a chain of advanced Large Language Models (LLMs), we developed a systematic method for extracting and organizing MOF data into a structured, usable format. Our approach has successfully compiled data from over 40,000 research articles, creating a comprehensive, ready-to-use dataset.

File: synthesis/800_application/synthesis_ja512973b.json
[{"idx": "7, 8, 9, 10", "type": "text", "classification": "synthesis condition", "content": "<title>Synthesis of <bold>NU-1101</bold>\n</title><p>ZrOCl<sub>2</sub>\u00b78H<sub>2</sub>O (96 mg, 0.30 mmol) and benzoic\nacid (2.7 g,\n22 mmol) were mixed in DMF (8 mL in a 6-dram vial) and sonicated until\nthe solid dissolved. The clear solution was incubated in an oven at\n80 \u00b0C for 1 h. After cooling down to room temperature, <bold>Py-XP</bold> (66 mg, 0.06 mmol) was added to this solution, and the\nmixture was sonicated for 10 min. The colorless solution was heated\nin an oven at 120 \u00b0C for 48 h. After cooling down to room temperature,\ncolorless cubic-shaped crystals were isolated by filtration and washed\nwith fresh DMF.</p><title>Synthesis of <bold>NU-1102</bold>\n</title><p>In an O<sub>2</sub> and H<sub>2</sub>O free drybox, ZrCl<sub>4</sub> (37.5 mg, 0.16\nmmol) was weighed into a 4-dram vial. The vial was removed from the\nglovebox, and <bold>Por-PP</bold> (59 mg, 0.054 mmol) along with 4\nmL DEF was added into the vial. The solution was sonicated until green\nhomogeneous slurry was obtained. Next, benzoic acid (675 mg, 5.5 mmol)\nwas added into the slurry and sonicated until dissolved. Finally,\nthe 4-dram vial was sealed and placed in an oven at 120 \u00b0C for\n3 days. After 3 days, dark purple crystals were formed on the walls\nand bottom of the vials, and the mother liquor was removed.</p><title>Synthesis\nof <bold>NU-1103</bold>\n</title><p>In an ambient condition, <bold>Py-PTP</bold> (25 mg, 0.023 mmol) and benzoic acid (1 g, 8.92 mmol)\nwere added into a 6-dram vial. Twenty mL of DMF is then added, and\nthe vial was sonicated to fully dissolve the reagents. Then, ZrOCl<sub>2</sub>\u00b78H<sub>2</sub>O (10 mg, 0.03 mmol) was quickly weighed\ninto the vial containing the reagents, and the vial was sonicated\nagain until no solid could be found in the vial. The solution prepared\nwas divided into two portions, which is achieved by transferring half\nof the solution into an empty 6-dram vial by pipet. The two vials\nprepared were heated in a heating block on a hot plate, and the temperature\nof the heating block is set at 120 \u00b0C by using thermocouple.\nAfter 24 h, vials were taken out from the heating block, and the mother\nsolution was removed by centrifuging (10 min, 7000 rpm).</p><title>Synthesis of <bold>NU-1104</bold>\n</title><p>ZrOCl<sub>2</sub>\u00b78H<sub>2</sub>O (16\nmg, 0.05 mmol) and benzoic acid (600 mg,\n4.9 mmol) of were mixed in 8 mL of DMF (in a 6-dram vial) and sonicated\nuntil the solid dissolved. The clear solution was incubated in an\noven at 80 \u00b0C for 1 h. After cooling down to room temperature, <bold>Por-PTP</bold> (12 mg, 0.01 mmol) was added to this solution, and\nthe resulting mixture was sonicated for 10 min. The dark purple solution\nwas heated in an oven at 120 \u00b0C for 48 h. After cooling down\nto room temperature, dark purple cubic-shaped crystals were separated\nfrom amorphous phase by centrifuging in DMF. Approximately 25 mg of\nsolvated crystalline material was placed in a 4-dram vial with 3 mL\nof DMF. Then a solution of 30 mg of NiCl<sub>2</sub>\u00b7H<sub>2</sub>O in DMF (1 mL) was added, and the vial was swirled gently and placed\nin an oven at 90 \u00b0C for 2 days to metalate the porphyrin core.</p>", "clean_text": "Synthesis of NU-1101 \n\nZrOCl2\u22c58H2O (96 mg, 0.30 mmol) and benzoic acid (2.7 g, 22 mmol) were mixed in DMF (8 mL in a 6-dram vial) and sonicated until the solid dissolved. The clear solution was incubated in an oven at 80 \u00b0C for 1 h. After cooling down to room temperature, Py-XP (66 mg, 0.06 mmol) was added to this solution, and the mixture was sonicated for 10 min. The colorless solution was heated in an oven at 120 \u00b0C for 48 h. After cooling down to room temperature, colorless cubic-shaped crystals were isolated by filtration and washed with fresh DMF.\n\nSynthesis of NU-1102 \n\nIn an O2 and H2O free drybox, ZrCl4 (37.5 mg, 0.16 mmol) was weighed into a 4-dram vial. The vial was removed from the glovebox, and Por-PP (59 mg, 0.054 mmol) along with 4 mL DEF was added into the vial. The solution was sonicated until green homogeneous slurry was obtained. Next, benzoic acid (675 mg, 5.5 mmol) was added into the slurry and sonicated until dissolved. Finally, the 4-dram vial was sealed and placed in an oven at 120 \u00b0C for 3 days. After 3 days, dark purple crystals were formed on the walls and bottom of the vials, and the mother liquor was removed.\n\nSynthesis of NU-1103 \n\nIn an ambient condition, Py-PTP (25 mg, 0.023 mmol) and benzoic acid (1 g, 8.92 mmol) were added into a 6-dram vial. Twenty mL of DMF is then added, and the vial was sonicated to fully dissolve the reagents. Then, ZrOCl2\u22c58H2O (10 mg, 0.03 mmol) was quickly weighed into the vial containing the reagents, and the vial was sonicated again until no solid could be found in the vial. The solution prepared was divided into two portions, which is achieved by transferring half of the solution into an empty 6-dram vial by pipet. The two vials prepared were heated in a heating block on a hot plate, and the temperature of the heating block is set at 120 \u00b0C by using thermocouple. After 24 h, vials were taken out from the heating block, and the mother solution was removed by centrifuging (10 min, 7000 rpm).\n\nSynthesis of NU-1104 \n\nZrOCl2\u22c58H2O (16 mg, 0.05 mmol) and benzoic acid (600 mg, 4.9 mmol) of were mixed in 8 mL of DMF (in a 6-dram vial) and sonicated until the solid dissolved. The clear solution was incubated in an oven at 80 \u00b0C for 1 h. After cooling down to room temperature, Por-PTP (12 mg, 0.01 mmol) was added to this solution, and the resulting mixture was sonicated for 10 min. The dark purple solution was heated in an oven at 120 \u00b0C for 48 h. After cooling down to room temperature, dark purple cubic-shaped crystals were separated from amorphous phase by centrifuging in DMF. Approximately 25 mg of solvated crystalline material was placed in a 4-dram vial with 3 mL of DMF. Then a solution of 30 mg of NiCl2\u22c5H2O in DMF (1 mL) was added, and the vial was swirled gently and placed in an oven at 90 \u00b0C for 2 days to metalate the porphyrin core.", "data": [{"meta": {"name": "NU-1101", "symbol": "", "chemical formula": ""}, "processes": [{"synthesis method": "sonication", "composition": "ZrOCl2\u00b78H2O (96 mg, 0.30 mmol), benzoic acid (2.7 g, 22 mmol), DMF (8 mL)", "power": "", "solvent": "", "temperature": "80 \u00b0C", "time": "1 h"}, {"synthesis method": "sonication", "composition": "Py-XP (66 mg, 0.06 mmol)", "power": "", "solvent": "", "temperature": "", "time": "10 min"}, {"synthesis method": "heating", "pressure": "", "temperature": "120 \u00b0C", "time": "48 h"}, {"synthesis method": "filtration", "time": "", "atmosphere": "", "pressure": ""}, {"synthesis method": "washing", "washing solution": "DMF", "amount": ""}]}, {"meta": {"name": "NU-1102", "symbol": "", "chemical formula": ""}, "processes": [{"synthesis method": "sonication", "composition": "ZrCl4 (37.5 mg, 0.16 mmol), Por-PP (59 mg, 0.054 mmol), DEF (4 mL)", "power": "", "solvent": "", "temperature": "", "time": ""}, {"synthesis method": "sonication", "composition": "benzoic acid (675 mg, 5.5 mmol)", "power": "", "solvent": "", "temperature": "", "time": ""}, {"synthesis method": "heating", "pressure": "", "temperature": "120 \u00b0C", "time": "3 days"}, {"synthesis method": "filtration", "time": "", "atmosphere": "", "pressure": ""}, {"synthesis method": "washing", "washing solution": "", "amount": ""}]}, {"meta": {"name": "NU-1103", "symbol": "", "chemical formula": ""}, "processes": [{"synthesis method": "sonication", "composition": "Py-PTP (25 mg, 0.023 mmol), benzoic acid (1 g, 8.92 mmol), DMF (20 mL)", "power": "", "solvent": "", "temperature": "", "time": ""}, {"synthesis method": "sonication", "composition": "ZrOCl2\u00b78H2O (10 mg, 0.03 mmol)", "power": "", "solvent": "", "temperature": "", "time": ""}, {"synthesis method": "heating", "pressure": "", "temperature": "120 \u00b0C", "time": "24 h"}, {"synthesis method": "centrifugation", "revolution per time": "", "relative centrifugal force": "", "time": "10 min", "temperature": "", "additive": [{"name": "", "amount": "", "unit": ""}], "tube material": "", "tube volume": ""}]}, {"meta": {"name": "NU-1104", "symbol": "", "chemical formula": ""}, "processes": [{"synthesis method": "sonication", "composition": "ZrOCl2\u00b78H2O (16 mg, 0.05 mmol), benzoic acid (600 mg, 4.9 mmol), DMF (8 mL)", "power": "", "solvent": "", "temperature": "80 \u00b0C", "time": "1 h"}, {"synthesis method": "sonication", "composition": "Por-PTP (12 mg, 0.01 mmol)", "power": "", "solvent": "", "temperature": "", "time": "10 min"}, {"synthesis method": "heating", "pressure": "", "temperature": "120 \u00b0C", "time": "48 h"}, {"synthesis method": "centrifugation", "revolution per time": "", "relative centrifugal force": "", "time": "", "temperature": "", "additive": [{"name": "", "amount": "", "unit": ""}], "tube material": "", "tube volume": ""}]}], "include_properties": ["solvothermal_synthesis", "sonication", "filtration", "washing", "solvothermal_synthesis", "centrifugation"]}]

File: synthesis/800_application/synthesis_ja7b00037.json
[{"idx": 4, "type": "text", "classification": "synthesis condition", "content": "<p>In a typical synthesis of <bold>I</bold>, 0.1 mmol of PgC<sub>3</sub>OH is mixed well with 0.4 mmol of nickel nitrate in DMF/MeCN\n(1:1)\nfollowed by the addition of 0.2 mmol of arginine as a modulator (see <ext-link xlink:href=\"http://pubs.acs.org/doi/suppl/10.1021/jacs.7b00037/suppl_file/ja7b00037_si_001.pdf\">Supporting Information</ext-link> for details). Although\nsame crystalline products can be prepared without the addition of\narginine, the batch with arginine has a better yield and crystal quality.\nWe speculate that the basic nature of arginine would facilitate deprotonation\nof phenolic/alkyl hydroxyl groups of PgC<sub>3</sub>OH and the carboxylic\ngroups would act as ligands and compete with the phenolic/alkyl hydroxyl\ngroups of PgC<sub>3</sub>OH for coordination. In this way, the yield and quality of crystalline products are improved.\nThe synthesis utilizes a solvothermal reaction, which produces crystalline\nmaterials of high quality and yield in a short time period. After\nheating the reaction mixture overnight at 100 \u00b0C, large green\ncrystals are formed and collected for single crystal X-ray structural\nanalysis.</p>", "clean_text": "In a typical synthesis of I, 0.1 mmol of PgC3OH is mixed well with 0.4 mmol of nickel nitrate in DMF/MeCN (1:1) followed by the addition of 0.2 mmol of arginine as a modulator (see Supporting Information for details). Although same crystalline products can be prepared without the addition of arginine, the batch with arginine has a better yield and crystal quality. We speculate that the basic nature of arginine would facilitate deprotonation of phenolic/alkyl hydroxyl groups of PgC3OH and the carboxylic groups would act as ligands and compete with the phenolic/alkyl hydroxyl groups of PgC3OH for coordination. In this way, the yield and quality of crystalline products are improved. The synthesis utilizes a solvothermal reaction, which produces crystalline materials of high quality and yield in a short time period. After heating the reaction mixture overnight at 100 \u00b0C, large green crystals are formed and collected for single crystal X-ray structural analysis.", "data": [{"meta": {"name": "I", "symbol": "", "chemical formula": ""}, "processes": [{"synthesis method": "solvothermal synthesis", "precursor": [{"name": "PgC3OH", "amount": "0.1", "unit": "mmol"}, {"name": "nickel nitrate", "amount": "0.4", "unit": "mmol"}, {"name": "arginine", "amount": "0.2", "unit": "mmol"}], "solvent": [{"name": "DMF/MeCN", "amount": "1:1", "unit": ""}], "pressure": "", "temperature": "100\u00b0C", "time": "overnight", "heating rate": "", "cooling rate": ""}, {"synthesis method": "crystal collection", "collection method": "single crystal X-ray structural analysis"}], "yield": "", "other properties": ["better yield and crystal quality"]}], "include_properties": ["chemical_synthesis", "solvothermal_synthesis"]}]

File: synthesis/800_application/synthesis_ja7b13510.json
[{"idx": "12, 13, 14", "type": "text", "classification": "synthesis condition", "content": "<title>Synthesis of (H<sub>2</sub>NMe<sub>2</sub>)<sub>2</sub>Ti<sub>2</sub>(Cl<sub>2</sub>dhbq)<sub>3</sub>\u00b74.7DMF\n(<bold>1-Ti</bold>)</title><p>In an Ar-filled glovebox, TiCl<sub>2</sub> (10 mg, 0.084\nmmol) and 2,5-dichloro-3,6-dihydroxybenzoquinone (34 mg, 0.16 mmol)\nwere combined in 10 mL of DMF in a 20 mL borosilicate vial. The suspension\nwas heated to 120 \u00b0C for 24 h, and then allowed to cool to room\ntemperature. The resulting black powder was filtered, washed with\n10 mL of DMF, and suspended in 10 mL of fresh DMF. This was repeated\ntwo more times until the filtrate was colorless. The remaining microcrystalline\nblack solid was dried at room temperature under reduced pressure for\n1 h to afford the product. Yield: 10 mg (21%). Anal. Calcd for C<sub>36.1</sub>Cl<sub>6</sub>H<sub>48.9</sub>N<sub>6.7</sub>O<sub>16.7</sub>Ti<sub>2</sub>: C, 37.6; H, 4.3; N, 8.1. Found: C, 37.2; H, 4.7;\nN, 8.5. IR (solid-ATR): 3069 (w), 2922 (w), 2853 (w), 2797 (w), 2762\n(w), 2478 (w), 2439 (w), 1651 (vs), 1554 (w), 1404 (vs) 1353 (vs),\n1277 (m), 1245 (s), 1192 (m), 1090 (m), 1045 (m), 1002 (vs), 966 (s),\n897 (w), 839 (s), 748 (w), 661 (m), 609 (w), 581 (w), 504 (vs).</p><title>Synthesis of (H<sub>2</sub>NMe<sub>2</sub>)<sub>2</sub>V<sub>2</sub>(Cl<sub>2</sub>dhbq)<sub>3</sub>\u00b76.4DMF (<bold>2-V</bold>)</title><p>In an Ar-filled glovebox, VCl<sub>2</sub> (20 mg, 0.16\nmmol) and 2,5-dichloro-3,6-dihydroxybenzoquinone (34 mg, 0.16 mmol)\nwere combined in 10 mL of DMF in a 20 mL borosilicate vial. The suspension\nwas heated to 120 \u00b0C for 30 h, and then allowed to cool to room\ntemperature. The resulting black powder was filtered, washed with\n10 mL of DMF, and suspended in 10 mL of fresh DMF. This washing procedure\nwas repeated two more times until the filtrate was colorless. The\nremaining microcrystalline black solid was dried at room temperature\nunder reduced pressure for 1 h to afford the product. Yield: 6 mg\n(9%). Anal. Calcd for C<sub>41.2</sub>Cl<sub>6</sub>H<sub>60.8</sub>N<sub>8.4</sub>O<sub>18.4</sub>V<sub>2</sub>: C, 38.5; H, 4.8; N,\n9.2. Found: C, 38.6; H, 5.0; N, 9.2. IR (solid-ATR) 1643 (w), 1471\n(w), 1221 (w), 965 (w).</p><title>Synthesis of (H<sub>2</sub>NMe<sub>2</sub>)<sub>1.5</sub>Cr<sub>2</sub>(dhbq)<sub>3</sub>\u00b74.4DMF (<bold>3-Cr</bold>)</title><p>In air, a thick-walled borosilicate tube was\ncharged with 140 \u03bcL\nof 1 M Cr\u00ad(NO<sub>3</sub>)<sub>3</sub> in distilled water, 2,5-dihydroxybenzoquinone\n(40 mg, 0.28 mmol), 40 \u03bcL of 0.2 M aqueous sodium hydroxide,\nand 1.4 mL of anhydrous DMF. The reaction mixture was degassed via\nthree freeze\u2013pump\u2013thaw cycles, after which the tube\nwas flame-sealed and placed in an oven preheated to 120 \u00b0C. After\nheating for 18 h, the tube was removed from the oven and allowed to\ncool to ambient temperature. The resulting purple powder was then\nfiltered inside a Vacuum Atmospheres glovebox with a humid nitrogen\natmosphere. The powder was suspended in 10 mL of DMF for 24 h and\nwas then recollected by filtration. This washing procedure was repeated\ntwo more times until the filtrate was colorless. The remaining microcrystalline\nsolid was washed with 1 mL of THF and then dried at room temperature\nunder reduced pressure for 20 min to afford the product. Yield: 55\nmg (87%). Anal. Calcd for C<sub>33.9</sub>Cr<sub>2</sub>H<sub>48.1</sub>N<sub>5.8</sub>O<sub>16.3</sub>: C, 45.1; H, 5.4; N, 9.0. Found:\nC, 45.3; H, 5.1; N, 9.4. IR (solid-ATR): 3051 (w), 2931 (w), 2849\n(w), 2801 (w), 2478 (w), 1665 (vs), 1540 (s), 1450 (vs), 1372 (s),\n1295 (w), 1195 (vs), 1090 (m), 1024 (w), 872 (m), 819 (w), 758 (w),\n661 (m), 568 (s), 509 (s).</p>", "clean_text": "Synthesis of (H2NMe2)2Ti2(Cl2dhbq)3\u22c54.7DMF (1-Ti)\n\nIn an Ar-filled glovebox, TiCl2 (10 mg, 0.084 mmol) and 2,5-dichloro-3,6-dihydroxybenzoquinone (34 mg, 0.16 mmol) were combined in 10 mL of DMF in a 20 mL borosilicate vial. The suspension was heated to 120 \u00b0C for 24 h, and then allowed to cool to room temperature. The resulting black powder was filtered, washed with 10 mL of DMF, and suspended in 10 mL of fresh DMF. This was repeated two more times until the filtrate was colorless. The remaining microcrystalline black solid was dried at room temperature under reduced pressure for 1 h to afford the product. Yield: 10 mg (21%). Anal. Calcd for C36.1Cl6H48.9N6.7O16.7Ti2: C, 37.6; H, 4.3; N, 8.1. Found: C, 37.2; H, 4.7; N, 8.5. IR (solid-ATR): 3069 (w), 2922 (w), 2853 (w), 2797 (w), 2762 (w), 2478 (w), 2439 (w), 1651 (vs), 1554 (w), 1404 (vs) 1353 (vs), 1277 (m), 1245 (s), 1192 (m), 1090 (m), 1045 (m), 1002 (vs), 966 (s), 897 (w), 839 (s), 748 (w), 661 (m), 609 (w), 581 (w), 504 (vs).\n\nSynthesis of (H2NMe2)2V2(Cl2dhbq)3\u22c56.4DMF (2-V)\n\nIn an Ar-filled glovebox, VCl2 (20 mg, 0.16 mmol) and 2,5-dichloro-3,6-dihydroxybenzoquinone (34 mg, 0.16 mmol) were combined in 10 mL of DMF in a 20 mL borosilicate vial. The suspension was heated to 120 \u00b0C for 30 h, and then allowed to cool to room temperature. The resulting black powder was filtered, washed with 10 mL of DMF, and suspended in 10 mL of fresh DMF. This washing procedure was repeated two more times until the filtrate was colorless. The remaining microcrystalline black solid was dried at room temperature under reduced pressure for 1 h to afford the product. Yield: 6 mg (9%). Anal. Calcd for C41.2Cl6H60.8N8.4O18.4V2: C, 38.5; H, 4.8; N, 9.2. Found: C, 38.6; H, 5.0; N, 9.2. IR (solid-ATR) 1643 (w), 1471 (w), 1221 (w), 965 (w).\n\nSynthesis of (H2NMe2)1.5Cr2(dhbq)3\u22c54.4DMF (3-Cr)\n\nIn air, a thick-walled borosilicate tube was charged with 140 \u03bcL of 1 M Cr(NO3)3 in distilled water, 2,5-dihydroxybenzoquinone (40 mg, 0.28 mmol), 40 \u03bcL of 0.2 M aqueous sodium hydroxide, and 1.4 mL of anhydrous DMF. The reaction mixture was degassed via three freeze-pump-thaw cycles, after which the tube was flame-sealed and placed in an oven preheated to 120 \u00b0C. After heating for 18 h, the tube was removed from the oven and allowed to cool to ambient temperature. The resulting purple powder was then filtered inside a Vacuum Atmospheres glovebox with a humid nitrogen atmosphere. The powder was suspended in 10 mL of DMF for 24 h and was then recollected by filtration. This washing procedure was repeated two more times until the filtrate was colorless. The remaining microcrystalline solid was washed with 1 mL of THF and then dried at room temperature under reduced pressure for 20 min to afford the product. Yield: 55 mg (87%). Anal. Calcd for C33.9Cr2H48.1N5.8O16.3: C, 45.1; H, 5.4; N, 9.0. Found: C, 45.3; H, 5.1; N, 9.4. IR (solid-ATR): 3051 (w), 2931 (w), 2849 (w), 2801 (w), 2478 (w), 1665 (vs), 1540 (s), 1450 (vs), 1372 (s), 1295 (w), 1195 (vs), 1090 (m), 1024 (w), 872 (m), 819 (w), 758 (w), 661 (m), 568 (s), 509 (s).", "data": [{"meta": {"name": "(H2NMe2)2Ti2(Cl2dhbq)3\u00b74.7DMF", "symbol": "1-Ti", "chemical formula": "C36.1Cl6H48.9N6.7O16.7Ti2"}, "processes": [{"synthesis method": "chemical synthesis", "precursor": [{"name": "TiCl2", "amount": "10", "unit": "mg"}, {"name": "2,5-dichloro-3,6-dihydroxybenzoquinone", "amount": "34", "unit": "mg"}], "solution": [{"name": "DMF", "amount": "10", "unit": "mL"}], "pressure": "", "temperature": "120\u00b0C", "time": "24 h"}, {"synthesis method": "filtration", "washing solution": "DMF", "amount": "10 mL"}, {"synthesis method": "drying", "pressure": "", "temperature": "", "atmosphere": "", "time": "1 h"}], "yield": "10 mg (21%)"}, {"meta": {"name": "(H2NMe2)2V2(Cl2dhbq)3\u00b76.4DMF", "symbol": "2-V", "chemical formula": "C41.2Cl6H60.8N8.4O18.4V2"}, "processes": [{"synthesis method": "chemical synthesis", "precursor": [{"name": "VCl2", "amount": "20", "unit": "mg"}, {"name": "2,5-dichloro-3,6-dihydroxybenzoquinone", "amount": "34", "unit": "mg"}], "solution": [{"name": "DMF", "amount": "10", "unit": "mL"}], "pressure": "", "temperature": "120\u00b0C", "time": "30 h"}, {"synthesis method": "filtration", "washing solution": "DMF", "amount": "10 mL"}, {"synthesis method": "drying", "pressure": "", "temperature": "", "atmosphere": "", "time": "1 h"}], "yield": "6 mg (9%)"}, {"meta": {"name": "(H2NMe2)1.5Cr2(dhbq)3\u00b74.4DMF", "symbol": "3-Cr", "chemical formula": "C33.9Cr2H48.1N5.8O16.3"}, "processes": [{"synthesis method": "chemical synthesis", "precursor": [{"name": "1 M Cr(NO3)3 in distilled water", "amount": "140", "unit": "\u03bcL"}, {"name": "2,5-dihydroxybenzoquinone", "amount": "40", "unit": "mg"}, {"name": "0.2 M aqueous sodium hydroxide", "amount": "40", "unit": "\u03bcL"}, {"name": "anhydrous DMF", "amount": "1.4", "unit": "mL"}], "solvent": [{"name": "", "amount": "", "unit": ""}], "reducing agent": [{"name": "", "amount": "", "unit": ""}], "surfactant": [{"name": "", "amount": "", "unit": ""}], "pressure": "", "temperature": "120\u00b0C", "time": "18 h", "heating rate": "", "cooling rate": ""}, {"synthesis method": "filtration", "washing solution": "DMF", "amount": "10 mL"}, {"synthesis method": "washing", "washing solution": "THF", "amount": "1 mL"}, {"synthesis method": "drying", "pressure": "", "temperature": "", "atmosphere": "", "time": "20 min"}], "yield": "55 mg (87%)"}], "include_properties": ["chemical_synthesis", "filtration", "washing", "drying"]}]

File: synthesis/800_application/synthesis_ja800686c.json
[{"idx": 14, "type": "text", "classification": "synthesis condition", "content": "<title>Experimental Section</title><title>Material Synthesis and Characterization</title><p>MIL-47 was synthesized according to the method of Barthelet et al. After synthesis, the excess terephthalic acid in the pores was removed by high temperature treatment at 300 \u00b0C in air. Orthorhombic crystals with diameters ranging from 0.25 to 2.0 \u03bcm were observed by scanning electron microscopy. XRD analysis of the samples revealed that the material is phase-pure MIL-47, without appreciable MIL-47as (as synthesized) or V<sub>2</sub>O<sub>5</sub>. The micropore volume as determined from nitrogen adsorption isotherms at the temperature of liquid nitrogen using the Dubinin\u2212Raduskevitch method was 0.36 mL/g.</p>", "clean_text": "Experimental Section\n\nMaterial Synthesis and Characterization\n\nMIL-47 was synthesized according to the method of Barthelet et al. After synthesis, the excess terephthalic acid in the pores was removed by high temperature treatment at 300 \u00b0C in air. Orthorhombic crystals with diameters ranging from 0.25 to 2.0 \u03bcm were observed by scanning electron microscopy. XRD analysis of the samples revealed that the material is phase-pure MIL-47, without appreciable MIL-47as (as synthesized) or V2O5. The micropore volume as determined from nitrogen adsorption isotherms at the temperature of liquid nitrogen using the Dubinin-Raduskevitch method was 0.36 mL/g.", "data": [{"meta": {"name": "MIL-47", "symbol": "", "chemical formula": ""}, "processes": [{"synthesis method": "chemical synthesis", "precursor": [{"name": "", "amount": "", "unit": ""}], "solution": [{"name": "", "amount": "", "unit": ""}], "pressure": "", "temperature": "", "time": ""}, {"synthesis method": "heat treatment", "heat treatment method": "high temperature treatment", "atmosphere": "air", "heat treatment temperature": "300\u00b0C", "heat treatment time": "", "heating rate": "", "cooling rate": ""}], "yield": "", "other properties": ["Orthorhombic crystals with diameters ranging from 0.25 to 2.0 \u03bcm were observed by scanning electron microscopy.", "XRD analysis of the samples revealed that the material is phase-pure MIL-47, without appreciable MIL-47as (as synthesized) or V2O5.", "The micropore volume as determined from nitrogen adsorption isotherms at the temperature of liquid nitrogen using the Dubinin\u2212Raduskevitch method was 0.36 mL/g."]}], "include_properties": ["chemical_synthesis", "heat_treatment"]}]

File: synthesis/800_application/synthesis_ja8b10302.json
[{"idx": "6, 7, 8, 10", "type": "text", "classification": "synthesis condition", "content": "<title>Synthesis Method for FCAT@ZIF-8</title><p>FCAT@ZIF-8 was synthesized\nin water with Zn\u00ad(OAc)<sub>2</sub>\u00b72H<sub>2</sub>O (40 mM), 2-methylimidazole\n(HmIM, 640 mM), and FCAT (0.33 mg mL<sup>\u20131</sup>) at room\ntemperature under static condition (without stirring) for 24 h. The\ntotal volume of the reaction mixture was 3 mL. The precipitate was\nrecovered by centrifugation at 10\u202f000 rpm for 5 min and then\nwashed, sonicated, and centrifuged three times each in ultrapure water\nto remove loosely adsorbed FCAT.</p><title>Synthesis Method for FCAT@ZIF-90</title><p>FCAT@ZIF-90 was synthesized\nin water with Zn\u00ad(NO<sub>3</sub>)<sub>2</sub>\u00b76H<sub>2</sub>O\n(40 mM), 2-imidazolecarboxaldehyde (HICA, dissolved at elevated temperature;\n160 mM), and FCAT (0.33 mg mL<sup>\u20131</sup>) at room temperature\nunder static condition for 24 h. The total volume of the reaction\nmixture was 3 mL. The precipitate was recovered by centrifugation\nat 10\u202f000 rpm for 5 min and then washed, sonicated, and centrifuged\nthree times each in ultrapure water to remove loosely adsorbed FCAT.</p><title>Synthesis Method for FCAT@MAF-7</title><p>FCAT@MAF-7 was synthesized\nin water with Zn\u00ad(NO<sub>3</sub>)<sub>2</sub>\u00b76H<sub>2</sub>O\n(40 mM), 3-methyl-1,2,4-triazole (Hmtz, 120 mM), 10% NH<sub>3</sub>\u00b7H<sub>2</sub>O (60 \u03bcL) and FCAT (0.33 mg mL<sup>\u20131</sup>) at room temperature under stirring for 24 h. The total volume of\nthe reaction mixture was 3 mL. The precipitate was recovered by centrifugation\nat 10,000 r.p.m. for 5 min and then washed, sonicated, and centrifuged\nthree times each in ultrapure water to remove loosely adsorbed FCAT.</p><title>Thermogravimetric Analysis\n(TGA)</title><p>TGA data was collected\non a simultaneous thermal analyzer (STA) (TGA/DSC) from Linseis Thermal\nAnalysis. Approximately 5 mg of sample was placed on a ceramic pan\nand heated from 30 to 800 \u00b0C at a rate of 5 \u00b0C min<sup>\u20131</sup>. Each sample was heated under a constant flow of ca. 30 L min<sup>\u20131</sup> air.</p>", "clean_text": "Synthesis Method for FCAT@ZIF-8\n\nFCAT@ZIF-8 was synthesized in water with Zn(OAc)2\u22c52H2O (40 mM), 2-methylimidazole (HmIM, 640 mM), and FCAT (0.33 mg mL-1) at room temperature under static condition (without stirring) for 24 h. The total volume of the reaction mixture was 3 mL. The precipitate was recovered by centrifugation at 10000 rpm for 5 min and then washed, sonicated, and centrifuged three times each in ultrapure water to remove loosely adsorbed FCAT.\n\nSynthesis Method for FCAT@ZIF-90\n\nFCAT@ZIF-90 was synthesized in water with Zn(NO3)2\u22c56H2O (40 mM), 2-imidazolecarboxaldehyde (HICA, dissolved at elevated temperature; 160 mM), and FCAT (0.33 mg mL-1) at room temperature under static condition for 24 h. The total volume of the reaction mixture was 3 mL. The precipitate was recovered by centrifugation at 10000 rpm for 5 min and then washed, sonicated, and centrifuged three times each in ultrapure water to remove loosely adsorbed FCAT.\n\nSynthesis Method for FCAT@MAF-7\n\nFCAT@MAF-7 was synthesized in water with Zn(NO3)2\u22c56H2O (40 mM), 3-methyl-1,2,4-triazole (Hmtz, 120 mM), 10% NH3\u22c5H2O (60 \u03bcL) and FCAT (0.33 mg mL-1) at room temperature under stirring for 24 h. The total volume of the reaction mixture was 3 mL. The precipitate was recovered by centrifugation at 10,000 r.p.m. for 5 min and then washed, sonicated, and centrifuged three times each in ultrapure water to remove loosely adsorbed FCAT.\n\nThermogravimetric Analysis (TGA)\n\nTGA data was collected on a simultaneous thermal analyzer (STA) (TGA/DSC) from Linseis Thermal Analysis. Approximately 5 mg of sample was placed on a ceramic pan and heated from 30 to 800 \u00b0C at a rate of 5 \u00b0C min-1. Each sample was heated under a constant flow of ca. 30 L min-1 air.", "data": [{"meta": {"name": "FCAT@ZIF-8", "symbol": "", "chemical formula": ""}, "processes": [{"synthesis method": "chemical synthesis", "precursor": [{"name": "Zn\u00ad(OAc)2\u00b72H2O", "amount": "40", "unit": "mM"}, {"name": "2-methylimidazole", "amount": "640", "unit": "mM"}, {"name": "FCAT", "amount": "0.33", "unit": "mg mL\u20131"}], "solution": [{"name": "water", "amount": "3", "unit": "mL"}], "pressure": "", "temperature": "room temperature", "time": "24 h"}, {"synthesis method": "centrifugation", "revolution per time": "10,000 rpm", "relative centrifugal force": "", "time": "5 min", "temperature": "", "additive": [{"name": "ultrapure water", "amount": "", "unit": ""}], "tube material": "", "tube volume": ""}, {"synthesis method": "washing", "washing solution": "ultrapure water", "amount": "3 times"}, {"synthesis method": "sonication", "composition": "", "power": "", "solvent": "ultrapure water", "temperature": "", "time": "", "type": ""}]}, {"meta": {"name": "FCAT@ZIF-90", "symbol": "", "chemical formula": ""}, "processes": [{"synthesis method": "chemical synthesis", "precursor": [{"name": "Zn\u00ad(NO3)2\u00b76H2O", "amount": "40", "unit": "mM"}, {"name": "2-imidazolecarboxaldehyde", "amount": "160", "unit": "mM"}, {"name": "FCAT", "amount": "0.33", "unit": "mg mL\u20131"}], "solution": [{"name": "water", "amount": "3", "unit": "mL"}], "pressure": "", "temperature": "room temperature", "time": "24 h"}, {"synthesis method": "centrifugation", "revolution per time": "10,000 rpm", "relative centrifugal force": "", "time": "5 min", "temperature": "", "additive": [{"name": "ultrapure water", "amount": "", "unit": ""}], "tube material": "", "tube volume": ""}, {"synthesis method": "washing", "washing solution": "ultrapure water", "amount": "3 times"}, {"synthesis method": "sonication", "composition": "", "power": "", "solvent": "ultrapure water", "temperature": "", "time": "", "type": ""}]}, {"meta": {"name": "FCAT@MAF-7", "symbol": "", "chemical formula": ""}, "processes": [{"synthesis method": "chemical synthesis", "precursor": [{"name": "Zn\u00ad(NO3)2\u00b76H2O", "amount": "40", "unit": "mM"}, {"name": "3-methyl-1,2,4-triazole", "amount": "120", "unit": "mM"}, {"name": "10% NH3\u00b7H2O", "amount": "60", "unit": "\u03bcL"}, {"name": "FCAT", "amount": "0.33", "unit": "mg mL\u20131"}], "solution": [{"name": "water", "amount": "3", "unit": "mL"}], "pressure": "", "temperature": "room temperature", "time": "24 h"}, {"synthesis method": "centrifugation", "revolution per time": "10,000 rpm", "relative centrifugal force": "", "time": "5 min", "temperature": "", "additive": [{"name": "ultrapure water", "amount": "", "unit": ""}], "tube material": "", "tube volume": ""}, {"synthesis method": "washing", "washing solution": "ultrapure water", "amount": "3 times"}, {"synthesis method": "sonication", "composition": "", "power": "", "solvent": "ultrapure water", "temperature": "", "time": "", "type": ""}]}, {"meta": {"name": "TGA", "symbol": "", "chemical formula": ""}, "processes": [{"synthesis method": "TGA", "precursor": [{"name": "sample", "amount": "5", "unit": "mg"}], "solution": [{"name": "", "amount": "", "unit": ""}], "pressure": "30 L min\u20131 air", "temperature": "30 to 800 \u00b0C", "time": "", "heating rate": "5 \u00b0C min\u20131", "cooling rate": ""}]}], "include_properties": ["chemical_synthesis", "centrifugation", "washing", "sonication"]}]

File: synthesis/800_application/synthesis_ja901440g.json
[{"idx": 5, "type": "text", "classification": "synthesis condition", "content": "<p>Postmodification of MIL-101 was achieved by treating it with chiral ligand <bold>L</bold>\n<sub>\n<bold>1</bold>\n</sub> or <bold>L</bold>\n<sub>\n<bold>2</bold>\n</sub> in a 1:3 ratio in refluxing chloroform for 1 d (Figure ). The new chiral MOPMs, CMIL-1, [Cr<sub>3</sub>O(<bold>L</bold>\n<sub>\n<bold>1</bold>\n</sub>)<sub>1.8</sub>(H<sub>2</sub>O)<sub>0.2</sub>F(bdc)<sub>3</sub>]\u00b70.15(H<sub>2</sub>bdc)\u00b7H<sub>2</sub>O and CMIL-2, [Cr<sub>3</sub>O(<bold>L</bold>\n<sub>\n<bold>2</bold>\n</sub>)<sub>1.75</sub>(H<sub>2</sub>O)<sub>0.25</sub>F(bdc)<sub>3</sub>]\u00b70.15(H<sub>2</sub>bdc)\u00b7H<sub>2</sub>O, were characterized by various techniques including powder X-ray diffraction (PXRD), thermogravimetric analysis (TGA), nitrogen adsorption measurements, IR spectroscopy, and microanalysis (see  (SI) for details). Elemental analysis data indicated that \u223c1.8 ligands per formula are incorporated for both CMILs. Both CMILs have PXRD patterns similar to that of MIL-101 supporting the retention of the parent framework structure. IR spectroscopy showed amide C\ue5fbO bands at 1558 and 1695 cm<sup>\u22121</sup>, and N\u2212H stretching bands at 3189 and 3220 cm<sup>\u22121</sup> for CMIL-1, and a similar pattern for CMIL-2, supporting the successful incorporation of the organic lignads in the postmodified MOPMs. Nitrogen adsorption measurements indicated that both chiral MOPMs are highly porous even after postmodification (BET surface area, 1420 m<sup>2</sup>/g for CMIL-1 and 1375 m<sup>2</sup>/g for CMIL-2).</p>", "clean_text": "Postmodification of MIL-101 was achieved by treating it with chiral ligand L  1  or L  2  in a 1:3 ratio in refluxing chloroform for 1 d (Figure ). The new chiral MOPMs, CMIL-1, [Cr3O(L  1 )1.8(H2O)0.2F(bdc)3]\u22c50.15(H2bdc)\u22c5H2O and CMIL-2, [Cr3O(L  2 )1.75(H2O)0.25F(bdc)3]\u22c50.15(H2bdc)\u22c5H2O, were characterized by various techniques including powder X-ray diffraction (PXRD), thermogravimetric analysis (TGA), nitrogen adsorption measurements, IR spectroscopy, and microanalysis (see  (SI) for details). Elemental analysis data indicated that ~1.8 ligands per formula are incorporated for both CMILs. Both CMILs have PXRD patterns similar to that of MIL-101 supporting the retention of the parent framework structure. IR spectroscopy showed amide C\ue5fbO bands at 1558 and 1695 cm-1, and N-H stretching bands at 3189 and 3220 cm-1 for CMIL-1, and a similar pattern for CMIL-2, supporting the successful incorporation of the organic lignads in the postmodified MOPMs. Nitrogen adsorption measurements indicated that both chiral MOPMs are highly porous even after postmodification (BET surface area, 1420 m2/g for CMIL-1 and 1375 m2/g for CMIL-2).", "data": [{"meta": {"name": "CMIL-1, [Cr3O(L1)1.8(H2O)0.2F(bdc)3]\u00b70.15(H2bdc)\u00b7H2O", "symbol": "", "chemical formula": "unknown"}, "processes": [{"synthesis method": "chemical synthesis", "precursor": [{"name": "MIL-101", "amount": "", "unit": ""}], "solution": [{"name": "chiral ligand L1", "amount": "1:3 ratio", "unit": ""}, {"name": "refluxing chloroform", "amount": "1 day", "unit": ""}], "pressure": "", "temperature": "", "time": ""}], "yield": ""}, {"meta": {"name": "CMIL-2, [Cr3O(L2)1.75(H2O)0.25F(bdc)3]\u00b70.15(H2bdc)\u00b7H2O", "symbol": "", "chemical formula": "unknown"}, "processes": [{"synthesis method": "chemical synthesis", "precursor": [{"name": "MIL-101", "amount": "", "unit": ""}], "solution": [{"name": "chiral ligand L2", "amount": "1:3 ratio", "unit": ""}, {"name": "refluxing chloroform", "amount": "1 day", "unit": ""}], "pressure": "", "temperature": "", "time": ""}], "yield": ""}], "include_properties": ["chemical_synthesis"]}]

File: synthesis/800_application/synthesis_ja904782h.json
[{"idx": 3, "type": "text", "classification": "synthesis condition", "content": "<title>Experimental Section</title><title>Synthesis of HKUST-1</title><p>A solution of Cu(NO<sub>3</sub>)<sub>2</sub>\u00b7(H<sub>2</sub>O)<sub>2.5</sub> (0.124 g, 0.532 mmol) and H<sub>3</sub>BTC (0.074 g, 0.352 mmol) in the mixture of <italic toggle=\"yes\">N</italic>,<italic toggle=\"yes\">N</italic>-dimethylformamide (DMF) (6 mL)/ethanol (6 mL)/H<sub>2</sub>O (6 mL) in a sealed vial (20 mL) at 70 \u00b0C for 24 h gave green, cubic microcrystalline crystals of HKUST-1 (120 mg) which were confirmed by a powder X-ray diffraction study. The as-synthesized HKUST-1 was exchanged with acetone 10 times (each of 20 mL) and then activated at 120 \u00b0C for 24 h under high vacuum up to 4 \u03bcmHg before BET and acetylene adsorption studies.</p>", "clean_text": "Experimental Section\n\nSynthesis of HKUST-1\n\nA solution of Cu(NO3)2\u22c5(H2O)2.5 (0.124 g, 0.532 mmol) and H3BTC (0.074 g, 0.352 mmol) in the mixture of N,N-dimethylformamide (DMF) (6 mL)/ethanol (6 mL)/H2O (6 mL) in a sealed vial (20 mL) at 70 \u00b0C for 24 h gave green, cubic microcrystalline crystals of HKUST-1 (120 mg) which were confirmed by a powder X-ray diffraction study. The as-synthesized HKUST-1 was exchanged with acetone 10 times (each of 20 mL) and then activated at 120 \u00b0C for 24 h under high vacuum up to 4 \u03bcmHg before BET and acetylene adsorption studies.", "data": [{"meta": {"name": "HKUST-1", "symbol": "", "chemical formula": ""}, "processes": [{"synthesis method": "solvothermal synthesis", "precursor": [{"name": "Cu(NO3)2\u00b7(H2O)2.5", "amount": "0.124", "unit": "g"}, {"name": "H3BTC", "amount": "0.074", "unit": "g"}], "solvent": [{"name": "N,N-dimethylformamide (DMF)", "amount": "6", "unit": "mL"}, {"name": "ethanol", "amount": "6", "unit": "mL"}, {"name": "H2O", "amount": "6", "unit": "mL"}], "pressure": "sealed vial (20 mL)", "temperature": "70\u00b0C", "time": "24 h"}]}, {"meta": {"name": "HKUST-1", "symbol": "", "chemical formula": ""}, "processes": [{"synthesis method": "washing", "washing solution": "acetone", "amount": "10 times (each of 20 mL)"}]}, {"meta": {"name": "HKUST-1", "symbol": "", "chemical formula": ""}, "processes": [{"synthesis method": "drying", "pressure": "high vacuum up to 4 \u03bcmHg", "temperature": "120\u00b0C", "atmosphere": "", "time": "24 h"}]}], "include_properties": ["chemical_synthesis", "washing", "drying"]}]
