Repository: Yeonghun1675/L2M3

<div align="center">
<h1> ⛏L2M3: Large Language Models Material Miner </h1> 
</div>

## Summary
L2M3 is designed to efficiently gather experimental Metal-Organic Framework (MOF) data from scientific literature, addressing the challenge of accessing hard-to-find data and enhancing the quality of information available for machine learning in materials science. By utilizing a chain of advanced Large Language Models (LLMs), we developed a systematic method for extracting and organizing MOF data into a structured, usable format. Our approach has successfully compiled data from over 40,000 research articles, creating a comprehensive, ready-to-use dataset.

File: synthesis/800_elsevier/synthesis_10.1016_S0020-1693(03)00348-7.json
[{"idx": "15, 16", "type": "text", "classification": "synthesis condition", "content": "<ce:section-title>Synthesis of [HgI<ce:inf loc=\"post\">2</ce:inf>(tmp)]<ce:inf loc=\"post\">\n<ce:italic>n</ce:italic>\n</ce:inf> (<ce:bold>1</ce:bold>)</ce:section-title><ce:para view=\"all\">A methanol solution (10 ml) of tmp (19.8 mg, 0.1 mmol) was laid carefully above a THF solution (10 ml) of HgI<ce:inf loc=\"post\">2</ce:inf> (45.4 mg, 0.1 mmol), yellow crystals (20% yield) suitable for X-ray diffraction were obtained 3 days later. Found: C, 23.90; H, 2.10; N, 4.38. Calc. for C<ce:inf loc=\"post\">13</ce:inf>H<ce:inf loc=\"post\">14</ce:inf>N<ce:inf loc=\"post\">2</ce:inf>HgI<ce:inf loc=\"post\">2</ce:inf>: C, 23.92; H, 2.17; N, 4.29%; IR (KBr pellet, cm<ce:sup loc=\"post\">\u22121</ce:sup>): 2942.0(m), 1608.9(vs), 1426.6(s), 1221.5(sh), 1067.3(m), 1010.7(s), 813.7(s), 608.2(m), 514.8(s).</ce:para><ce:section-title>Synthesis of [HgI<ce:inf loc=\"post\">2</ce:inf>(azobpy)]<ce:inf loc=\"post\">\n<ce:italic>n</ce:italic>\n</ce:inf> (<ce:bold>2</ce:bold>)</ce:section-title><ce:para view=\"all\">A THF solution (10 ml) of 3,3'-azobipyridine (18.4 mg, 0.1 mmol) was dropwise added into a THF solution (10 ml) of HgI<ce:inf loc=\"post\">2</ce:inf> (45.4 mg, 0.1 mmol), red crystals (23% yield) suitable for X-ray diffraction were obtained 5 hrs later. <ce:italic>Anal.</ce:italic> Calc. for C<ce:inf loc=\"post\">10</ce:inf>H<ce:inf loc=\"post\">8</ce:inf>HgI<ce:inf loc=\"post\">2</ce:inf>N<ce:inf loc=\"post\">4</ce:inf>: C, 18.75; H, 1.26; N, 8.75. Found: C, 18.26; H, 1.33; N, 8.90%. IR (KBr)/cm<ce:sup loc=\"post\">\u22121</ce:sup>: 3052(m), 2362(m), 1596(s), 1475(m), 1428(s), 1253(w), 1195(s), 1122(m), 1096(m), 1043(m), 1021(m), 967(m), 841(w), 820(s), 700(s), 636(s), 548(w), 528(m).</ce:para>", "clean_text": "Synthesis of [HgI2(tmp)] n  (1)\n\nA methanol solution (10 ml) of tmp (19.8 mg, 0.1 mmol) was laid carefully above a THF solution (10 ml) of HgI2 (45.4 mg, 0.1 mmol), yellow crystals (20% yield) suitable for X-ray diffraction were obtained 3 days later. Found: C, 23.90; H, 2.10; N, 4.38. Calc. for C13H14N2HgI2: C, 23.92; H, 2.17; N, 4.29%; IR (KBr pellet, cm-1): 2942.0(m), 1608.9(vs), 1426.6(s), 1221.5(sh), 1067.3(m), 1010.7(s), 813.7(s), 608.2(m), 514.8(s).\n\nSynthesis of [HgI2(azobpy)] n  (2)\n\nA THF solution (10 ml) of 3,3'-azobipyridine (18.4 mg, 0.1 mmol) was dropwise added into a THF solution (10 ml) of HgI2 (45.4 mg, 0.1 mmol), red crystals (23% yield) suitable for X-ray diffraction were obtained 5 hrs later. Anal. Calc. for C10H8HgI2N4: C, 18.75; H, 1.26; N, 8.75. Found: C, 18.26; H, 1.33; N, 8.90%. IR (KBr)/cm-1: 3052(m), 2362(m), 1596(s), 1475(m), 1428(s), 1253(w), 1195(s), 1122(m), 1096(m), 1043(m), 1021(m), 967(m), 841(w), 820(s), 700(s), 636(s), 548(w), 528(m).", "data": [{"meta": {"name": "[HgI2(tmp)]n", "symbol": "1", "chemical formula": "C13H14N2HgI2"}, "processes": [{"synthesis method": "chemical synthesis", "precursor": [{"name": "tmp", "amount": "19.8", "unit": "mg"}, {"name": "HgI2", "amount": "45.4", "unit": "mg"}], "solution": [{"name": "methanol", "amount": "10", "unit": "ml"}, {"name": "THF", "amount": "10", "unit": "ml"}], "pressure": "", "temperature": "", "time": "3 days"}], "yield": "20%"}, {"meta": {"name": "[HgI2(azobpy)]n", "symbol": "2", "chemical formula": "C10H8HgI2N4"}, "processes": [{"synthesis method": "chemical synthesis", "precursor": [{"name": "3,3'-azobipyridine", "amount": "18.4", "unit": "mg"}, {"name": "HgI2", "amount": "45.4", "unit": "mg"}], "solution": [{"name": "THF", "amount": "10", "unit": "ml"}], "pressure": "", "temperature": "", "time": "5 hours"}], "yield": "23%"}], "include_properties": ["chemical_synthesis"]}]

File: synthesis/800_elsevier/synthesis_10.1016_S0022-2860(03)00285-0.json
[{"idx": 12, "type": "text", "classification": "synthesis condition", "content": "<ce:para view=\"all\">[{Gd(NMP)<ce:inf loc=\"post\">6</ce:inf>}(PMo<ce:inf loc=\"post\">12</ce:inf>O<ce:inf loc=\"post\">40</ce:inf>)]<ce:inf loc=\"post\">\n<ce:italic>n</ce:italic>\n</ce:inf>. The formation of heteropolyacid gadolinium salts was realized by neutralization of the acids. \u03b1-H<ce:inf loc=\"post\">3</ce:inf>PMo<ce:inf loc=\"post\">12</ce:inf>O<ce:inf loc=\"post\">40</ce:inf>\u00b7<ce:italic>n</ce:italic>H<ce:inf loc=\"post\">2</ce:inf>O (3.8 g, 2 mmol) and GdCl<ce:inf loc=\"post\">3</ce:inf> (2 mmol) were dissolved in 15 ml water, and the solution was heated at a 80 \u00b0C water bath until being dry. Then 2 ml NMP was added to dried solid (2 g) from the first stage with stirring until the mixture being paste. After standing for a while, the paste was dissolved in enough amount of acetonitrile\u2013water mixture (3:2 <ce:italic>v</ce:italic>/<ce:italic>v</ce:italic>). Finally, the solution was filtered and left to evaporate at room temperature. One or two days later, yellow crystals suitable for X-ray diffraction were obtained: yield based on \u03b1-H<ce:inf loc=\"post\">3</ce:inf>PMo<ce:inf loc=\"post\">12</ce:inf>O<ce:inf loc=\"post\">40</ce:inf>\u00b7<ce:italic>n</ce:italic>H<ce:inf loc=\"post\">2</ce:inf>O: about 80%. Elemental analysis, found (%) C, 14.09; H, 2.20; N, 3.49; calculated for [{Gd(NMP)<ce:inf loc=\"post\">6</ce:inf>}(PMo<ce:inf loc=\"post\">12</ce:inf>O<ce:inf loc=\"post\">40</ce:inf>)]<ce:inf loc=\"post\">\n<ce:italic>n</ce:italic>\n</ce:inf> (%); C, 13.98; H, 2.10; N, 3.26. Weight loss of 22.5% below 550 \u00b0C without obvious endothermic peak and with two exothermic peaks at 300 \u00b0C (where the Gd\u2013O bonds break with the oxidation of NMP molecules) and 473 \u00b0C (where the heteropoly anionic cages decompose to the lower oxides of the metals like MoO<ce:inf loc=\"post\">3</ce:inf>). Calc. 23.26% for six NMP for the title compound.</ce:para>", "clean_text": "[{Gd(NMP)6}(PMo12O40)] n . The formation of heteropolyacid gadolinium salts was realized by neutralization of the acids. \u03b1-H3PMo12O40\u22c5nH2O (3.8 g, 2 mmol) and GdCl3 (2 mmol) were dissolved in 15 ml water, and the solution was heated at a 80 \u00b0C water bath until being dry. Then 2 ml NMP was added to dried solid (2 g) from the first stage with stirring until the mixture being paste. After standing for a while, the paste was dissolved in enough amount of acetonitrile-water mixture (3:2 v/v). Finally, the solution was filtered and left to evaporate at room temperature. One or two days later, yellow crystals suitable for X-ray diffraction were obtained: yield based on \u03b1-H3PMo12O40\u22c5nH2O: about 80%. Elemental analysis, found (%) C, 14.09; H, 2.20; N, 3.49; calculated for [{Gd(NMP)6}(PMo12O40)] n  (%); C, 13.98; H, 2.10; N, 3.26. Weight loss of 22.5% below 550 \u00b0C without obvious endothermic peak and with two exothermic peaks at 300 \u00b0C (where the Gd-O bonds break with the oxidation of NMP molecules) and 473 \u00b0C (where the heteropoly anionic cages decompose to the lower oxides of the metals like MoO3). Calc. 23.26% for six NMP for the title compound.", "data": [{"meta": {"name": "[{Gd(NMP)6}(PMo12O40)]n", "symbol": "", "chemical formula": ""}, "processes": [{"synthesis method": "chemical synthesis", "precursor": [{"name": "\u03b1-H3PMo12O40\u00b7nH2O", "amount": "3.8", "unit": "g"}, {"name": "GdCl3", "amount": "2", "unit": "mmol"}], "solution": [{"name": "water", "amount": "15", "unit": "ml"}, {"name": "NMP", "amount": "2", "unit": "ml"}, {"name": "acetonitrile\u2013water mixture", "amount": "3:2 v/v", "unit": ""}], "pressure": "", "temperature": "80\u00b0C", "time": ""}, {"synthesis method": "filtration", "time": "1-2 days", "atmosphere": "room temperature", "pressure": ""}], "yield": "about 80%"}], "include_properties": ["chemical_synthesis", "filtration"]}]

File: synthesis/800_elsevier/synthesis_10.1016_S0022-328X(03)00013-5.json
[{"idx": "37, 38, 39", "type": "text", "classification": "synthesis condition", "content": "<ce:section-title>Synthesis of Ag<ce:inf loc=\"post\">2</ce:inf>C<ce:inf loc=\"post\">2</ce:inf>\u00b76CHF<ce:inf loc=\"post\">2</ce:inf>CO<ce:inf loc=\"post\">2</ce:inf>Ag (<ce:bold>1</ce:bold>)</ce:section-title><ce:para view=\"all\">Freshly prepared Ag<ce:inf loc=\"post\">2</ce:inf>C<ce:inf loc=\"post\">2</ce:inf> was added to 1 ml of a concentrated aqueous solution of CHF<ce:inf loc=\"post\">2</ce:inf>CO<ce:inf loc=\"post\">2</ce:inf>Ag and AgBF<ce:inf loc=\"post\">4</ce:inf> (molar ratio \u223c1:1) in a plastic beaker with stirring until saturated. The excess amount of Ag<ce:inf loc=\"post\">2</ce:inf>C<ce:inf loc=\"post\">2</ce:inf> was filtered off, the filtrate was placed in a desiccator charged with P<ce:inf loc=\"post\">2</ce:inf>O<ce:inf loc=\"post\">5</ce:inf>. Colorless block-like crystals of <ce:bold>1</ce:bold> were obtained in ca. 70% yield after several days.</ce:para><ce:section-title>Synthesis of [HPyCH<ce:inf loc=\"post\">2</ce:inf>OH][Ag<ce:inf loc=\"post\">9</ce:inf>(C<ce:inf loc=\"post\">2</ce:inf>)(CF<ce:inf loc=\"post\">3</ce:inf>CO<ce:inf loc=\"post\">2</ce:inf>)<ce:inf loc=\"post\">9</ce:inf>(HPyCH<ce:inf loc=\"post\">2</ce:inf>OH)(H<ce:inf loc=\"post\">2</ce:inf>O)]\u00b70.5H<ce:inf loc=\"post\">2</ce:inf>O (<ce:bold>2</ce:bold>)</ce:section-title><ce:para view=\"all\">Ag<ce:inf loc=\"post\">2</ce:inf>C<ce:inf loc=\"post\">2</ce:inf> was added to 1 ml of an aqueous solution of CF<ce:inf loc=\"post\">3</ce:inf>CO<ce:inf loc=\"post\">2</ce:inf>Ag (0.442 g, 2 mmol) and AgBF<ce:inf loc=\"post\">4</ce:inf> (0.389 g, 2 mmol) in a plastic beaker with stirring until saturated. The excess amount of Ag<ce:inf loc=\"post\">2</ce:inf>C<ce:inf loc=\"post\">2</ce:inf> was filtered off, and 50 mg PyCH<ce:inf loc=\"post\">2</ce:inf>OH was added to the filtrate. The resulting suspension was transferred to a thick-walled glass tube. The tube was subsequently flame-sealed and kept in a furnace at 115<ce:hsp sp=\"0.25\"></ce:hsp>\u00b0C for 6 h, and then cooled down to room temperature (r.t.) at 6\u00b0 h<ce:sup loc=\"post\">\u22121</ce:sup>. Colorless prismatic crystals of <ce:bold>2</ce:bold> were isolated in good yield (&gt;50%). Anal. Found: C, 17.02; H, 0.77; N, 1.15. Calc. for C<ce:inf loc=\"post\">32</ce:inf>H<ce:inf loc=\"post\">19</ce:inf>N<ce:inf loc=\"post\">2</ce:inf>O<ce:inf loc=\"post\">21.5</ce:inf>F<ce:inf loc=\"post\">27</ce:inf>Ag<ce:inf loc=\"post\">9</ce:inf>: C, 17.01; H, 0.85; N, 1.24%.</ce:para><ce:section-title>Synthesis of Ag<ce:inf loc=\"post\">2</ce:inf>C<ce:inf loc=\"post\">2</ce:inf>\u00b75CF<ce:inf loc=\"post\">3</ce:inf>SO<ce:inf loc=\"post\">3</ce:inf>Ag\u00b72MeCN\u00b72H<ce:inf loc=\"post\">2</ce:inf>O (<ce:bold>3</ce:bold>)</ce:section-title><ce:para view=\"all\">Compound <ce:bold>3</ce:bold> was prepared by adding Ag<ce:inf loc=\"post\">2</ce:inf>C<ce:inf loc=\"post\">2</ce:inf> to 1 ml of a concentrated aqueous solution of 1.5 g CF<ce:inf loc=\"post\">3</ce:inf>SO<ce:inf loc=\"post\">3</ce:inf>Ag in a plastic beaker with stirring until saturated. The excess amount of Ag<ce:inf loc=\"post\">2</ce:inf>C<ce:inf loc=\"post\">2</ce:inf> was filtered off, and a few drops of MeCN were added to the filtrate. (Note: excess MeCN would lead to deposition of Ag<ce:inf loc=\"post\">2</ce:inf>C<ce:inf loc=\"post\">2</ce:inf> as a white precipitate.) The resulting solution was placed in a desiccator charged with P<ce:inf loc=\"post\">2</ce:inf>O<ce:inf loc=\"post\">5</ce:inf>. Colorless block-like crystals of <ce:bold>3</ce:bold> were obtained in ca. 20% yield after several days.</ce:para>", "clean_text": "Synthesis of Ag2C2\u22c56CHF2CO2Ag (1)\n\nFreshly prepared Ag2C2 was added to 1 ml of a concentrated aqueous solution of CHF2CO2Ag and AgBF4 (molar ratio ~1:1) in a plastic beaker with stirring until saturated. The excess amount of Ag2C2 was filtered off, the filtrate was placed in a desiccator charged with P2O5. Colorless block-like crystals of 1 were obtained in ca. 70% yield after several days.\n\nSynthesis of [HPyCH2OH][Ag9(C2)(CF3CO2)9(HPyCH2OH)(H2O)]\u22c50.5H2O (2)\n\nAg2C2 was added to 1 ml of an aqueous solution of CF3CO2Ag (0.442 g, 2 mmol) and AgBF4 (0.389 g, 2 mmol) in a plastic beaker with stirring until saturated. The excess amount of Ag2C2 was filtered off, and 50 mg PyCH2OH was added to the filtrate. The resulting suspension was transferred to a thick-walled glass tube. The tube was subsequently flame-sealed and kept in a furnace at 115\u00b0C for 6 h, and then cooled down to room temperature (r.t.) at 6\u00b0 h-1. Colorless prismatic crystals of 2 were isolated in good yield (>50%). Anal. Found: C, 17.02; H, 0.77; N, 1.15. Calc. for C32H19N2O21.5F27Ag9: C, 17.01; H, 0.85; N, 1.24%.\n\nSynthesis of Ag2C2\u22c55CF3SO3Ag\u22c52MeCN\u22c52H2O (3)\n\nCompound 3 was prepared by adding Ag2C2 to 1 ml of a concentrated aqueous solution of 1.5 g CF3SO3Ag in a plastic beaker with stirring until saturated. The excess amount of Ag2C2 was filtered off, and a few drops of MeCN were added to the filtrate. (Note: excess MeCN would lead to deposition of Ag2C2 as a white precipitate.) The resulting solution was placed in a desiccator charged with P2O5. Colorless block-like crystals of 3 were obtained in ca. 20% yield after several days.", "data": [[[{"meta": {"name": "Ag2C2\u00b76CHF2CO2Ag", "symbol": "1", "chemical formula": "Unknown"}, "processes": [{"synthesis method": "chemical synthesis", "precursor": [{"name": "Ag2C2", "amount": "", "unit": ""}], "solution": [{"name": "concentrated aqueous solution of CHF2CO2Ag and AgBF4", "amount": "1 mL", "unit": ""}], "pressure": "", "temperature": "", "time": "several days"}, {"synthesis method": "filtration", "filtration solution": "", "amount": ""}, {"synthesis method": "drying", "pressure": "", "temperature": "", "atmosphere": "desiccator charged with P2O5", "time": ""}], "yield": "70%"}], [{"meta": {"name": "[HPyCH2OH][Ag9(C2)(CF3CO2)9(HPyCH2OH)(H2O)]\u00b70.5H2O", "symbol": "2", "chemical formula": "C32H19N2O21.5F27Ag9"}, "processes": [{"synthesis method": "chemical synthesis", "precursor": [{"name": "Ag2C2", "amount": "", "unit": ""}], "solution": [{"name": "aqueous solution of CF3CO2Ag and AgBF4", "amount": "1 mL", "unit": ""}], "pressure": "", "temperature": "", "time": "6 h"}, {"synthesis method": "sealing", "seal": "flame-sealed"}, {"synthesis method": "heating", "pressure": "", "temperature": "115\u00b0C", "atmosphere": "", "time": "6 h"}, {"synthesis method": "cooling", "pressure": "", "temperature": "room temperature", "atmosphere": "", "time": "6\u00b0 h-1"}], "yield": ">50%"}], [{"meta": {"name": "Ag2C2\u00b75CF3SO3Ag\u00b72MeCN\u00b72H2O", "symbol": "3", "chemical formula": "Unknown"}, "processes": [{"synthesis method": "chemical synthesis", "precursor": [{"name": "Ag2C2", "amount": "", "unit": ""}], "solution": [{"name": "concentrated aqueous solution of CF3SO3Ag", "amount": "1 mL", "unit": ""}], "pressure": "", "temperature": "", "time": "several days"}, {"synthesis method": "filtration", "filtration solution": "", "amount": ""}, {"synthesis method": "drying", "pressure": "", "temperature": "", "atmosphere": "desiccator charged with P2O5", "time": ""}], "yield": "20%"}]]], "include_properties": ["chemical_synthesis", "filtration"]}]

File: synthesis/800_elsevier/synthesis_10.1016_S1387-7003(01)00181-2.json
[{"idx": 11, "type": "text", "classification": "synthesis condition", "content": "<ce:section-title>Experimental</ce:section-title><ce:section-title>Synthesis of the complex</ce:section-title><ce:para view=\"all\">Mn(hfac)<ce:inf loc=\"post\">2</ce:inf>\u00b72H<ce:inf loc=\"post\">2</ce:inf>O was prepared according to the literature method . NITPhNEt<ce:inf loc=\"post\">2</ce:inf> radical was prepared as previously described . Mn(hfac)<ce:inf loc=\"post\">2</ce:inf>\u00b7NITPhNEt<ce:inf loc=\"post\">2</ce:inf>\u00b7C<ce:inf loc=\"post\">2</ce:inf>H<ce:inf loc=\"post\">5</ce:inf>OH was obtained by suspending 1 mmol Mn(hfac)<ce:inf loc=\"post\">2</ce:inf>\u00b72H<ce:inf loc=\"post\">2</ce:inf>O in 20 ml of warm <ce:italic>n</ce:italic>-heptane and adding a solution of 5 ml alcohol\u2013dichloromethane containing 1 mmol of NITPhNEt<ce:inf loc=\"post\">2</ce:inf> at 60\u00b0C. Immediately the solution become green. After the mixture was stirred for 10 min and filtered, the filtrate was cooled. Dark-green single crystals were obtained after some days. Anal. calc. for C<ce:inf loc=\"post\">29</ce:inf>H<ce:inf loc=\"post\">34</ce:inf>F<ce:inf loc=\"post\">12</ce:inf>MnN<ce:inf loc=\"post\">3</ce:inf>O<ce:inf loc=\"post\">7</ce:inf>: C, 42.46; H, 4.15; N, 5.12; found: C, 42.63; H, 3.86; N, 5.22.</ce:para>", "clean_text": "Experimental\n\nSynthesis of the complex\n\nMn(hfac)2\u22c52H2O was prepared according to the literature method . NITPhNEt2 radical was prepared as previously described . Mn(hfac)2\u22c5NITPhNEt2\u22c5C2H5OH was obtained by suspending 1 mmol Mn(hfac)2\u22c52H2O in 20 ml of warm n-heptane and adding a solution of 5 ml alcohol-dichloromethane containing 1 mmol of NITPhNEt2 at 60\u00b0C. Immediately the solution become green. After the mixture was stirred for 10 min and filtered, the filtrate was cooled. Dark-green single crystals were obtained after some days. Anal. calc. for C29H34F12MnN3O7: C, 42.46; H, 4.15; N, 5.12; found: C, 42.63; H, 3.86; N, 5.22.", "data": [{"meta": {"name": "Mn(hfac)2\u00b72H2O", "symbol": "", "chemical formula": "C29H34F12MnN3O7"}, "processes": [{"synthesis method": "chemical synthesis", "precursor": [{"name": "Mn(hfac)2\u00b72H2O", "amount": "1", "unit": "mmol"}, {"name": "NITPhNEt2", "amount": "1", "unit": "mmol"}], "solution": [{"name": "n-heptane", "amount": "20", "unit": "mL"}, {"name": "alcohol-dichloromethane solution", "amount": "5", "unit": "mL"}], "pressure": "", "temperature": "60\u00b0C", "time": "10 min"}, {"synthesis method": "filtration", "filtration solution": "", "amount": ""}, {"synthesis method": "cooling", "pressure": "", "temperature": "", "atmosphere": "", "time": "some days"}], "yield": ""}], "include_properties": ["chemical_synthesis", "filtration"]}]

File: synthesis/800_elsevier/synthesis_10.1016_S1387-7003(03)00037-6.json
[{"idx": 10, "type": "text", "classification": "synthesis condition", "content": "<ce:para view=\"all\">The [Pb(pcp)]complex has been synthesized by reacting equimolar amounts of H<ce:inf loc=\"post\">2</ce:inf>pcp and Pb(NO<ce:inf loc=\"post\">3</ce:inf>)<ce:inf loc=\"post\">2</ce:inf> in boiling water. Standing of the solution in a closed flask for a day, at 353 K, afforded colorless needle-shaped crystals suitable for an X-ray study. The compound is insoluble in water and in both polar and apolar organic solvents. (Yield, 50 mg, 63%. <ce:italic>Anal.</ce:italic> Calcd. for C<ce:inf loc=\"post\">13</ce:inf>H<ce:inf loc=\"post\">12</ce:inf>O<ce:inf loc=\"post\">8</ce:inf>P<ce:inf loc=\"post\">2</ce:inf>Pb: C, 31.14; H, 2.41%. <ce:italic>Found</ce:italic>: C, 31.27; H, 2.45%.)</ce:para>", "clean_text": "The [Pb(pcp)]complex has been synthesized by reacting equimolar amounts of H2pcp and Pb(NO3)2 in boiling water. Standing of the solution in a closed flask for a day, at 353 K, afforded colorless needle-shaped crystals suitable for an X-ray study. The compound is insoluble in water and in both polar and apolar organic solvents. (Yield, 50 mg, 63%. Anal. Calcd. for C13H12O8P2Pb: C, 31.14; H, 2.41%. Found: C, 31.27; H, 2.45%.)", "data": [{"meta": {"name": "[Pb(pcp)]complex", "symbol": "", "chemical formula": "C13H12O8P2Pb"}, "processes": [{"synthesis method": "chemical synthesis", "precursor": [{"name": "H2pcp", "amount": "equimolar", "unit": ""}, {"name": "Pb(NO3)2", "amount": "equimolar", "unit": ""}], "solution": [{"name": "boiling water", "amount": "", "unit": ""}], "pressure": "", "temperature": "353 K", "time": "1 day"}, {"synthesis method": "standing", "standing condition": "closed flask"}, {"synthesis method": "crystallization", "crystallization condition": "colorless needle-shaped crystals"}], "yield": "63%"}], "include_properties": ["chemical_synthesis"]}]

File: synthesis/800_elsevier/synthesis_10.1016_S1387-7003(99)00069-6.json
[{"idx": "10, 11, 12", "type": "text", "classification": "synthesis condition", "content": "<ce:section-title>{[Cd(4,4\u2032-bipy)(H<ce:inf loc=\"post\">2</ce:inf>O)<ce:inf loc=\"post\">4</ce:inf>](CF<ce:inf loc=\"post\">3</ce:inf>SO<ce:inf loc=\"post\">3</ce:inf>)<ce:inf loc=\"post\">2</ce:inf>}<ce:inf loc=\"post\">\u221e</ce:inf> (<ce:bold>1</ce:bold>)</ce:section-title><ce:para view=\"all\">To a 20 ml ethanol solution containing Cd(CF<ce:inf loc=\"post\">3</ce:inf>SO<ce:inf loc=\"post\">3</ce:inf>)<ce:inf loc=\"post\">2</ce:inf>\u00b76H<ce:inf loc=\"post\">2</ce:inf>O (0.518 g, 1.0 mmol) and 4,4\u2032-bipyridine (0.312 g, 2.0 mmol), H<ce:inf loc=\"post\">2</ce:inf>O was added dropwise under stirring until the solution became clear or transparent (ca. 2 ml H<ce:inf loc=\"post\">2</ce:inf>O). After refluxing for 3 h and cooling to room temperature, the solution was filtered by suction. The filtrate was allowed to evaporate at ambient temperature for a few weeks, after which time colorless needle crystals formed in 75% yield based on Cd(CF<ce:inf loc=\"post\">3</ce:inf>SO<ce:inf loc=\"post\">3</ce:inf>)<ce:inf loc=\"post\">2</ce:inf>\u00b76H<ce:inf loc=\"post\">2</ce:inf>O. <ce:italic>Anal</ce:italic>. Calc. for CdC<ce:inf loc=\"post\">12</ce:inf>H<ce:inf loc=\"post\">16</ce:inf>F<ce:inf loc=\"post\">6</ce:inf>N<ce:inf loc=\"post\">2</ce:inf>O<ce:inf loc=\"post\">12</ce:inf>S<ce:inf loc=\"post\">2</ce:inf>: Cd, 17.60; S, 10.04; F, 17.84. Found: Cd, 17.47; S, 9.85; F, 18.08%. IR spectrum (KBr, cm<ce:sup loc=\"post\">\u22121</ce:sup>): 3398(b, s), 1598(m), 1408(m), 1266(s), 1153(m), 1041(m), 805(m), 647.5(m).</ce:para><ce:section-title>{[Cd(4,4\u2032-bipy)(CF<ce:inf loc=\"post\">3</ce:inf>SO<ce:inf loc=\"post\">3</ce:inf>)<ce:inf loc=\"post\">2</ce:inf>(H<ce:inf loc=\"post\">2</ce:inf>O)<ce:inf loc=\"post\">2</ce:inf>](4,4\u2032-bipy)}<ce:inf loc=\"post\">\u221e</ce:inf> (<ce:bold>2</ce:bold>)</ce:section-title><ce:para view=\"all\">Samples of 0.259 g (0.5 mmol) Cd(CF<ce:inf loc=\"post\">3</ce:inf>SO<ce:inf loc=\"post\">3</ce:inf>)<ce:inf loc=\"post\">2</ce:inf>\u00b76H<ce:inf loc=\"post\">2</ce:inf>O, 0.156 g (1.0 mmol) 4,4\u2032-bipy and 0.168 g (1 mmol) 4-methoxy-2-nitroaniline (MNA) were ground, mixed thoroughly in a mortar with pestle, and placed in a thick-walled Pyrex tube (ca. 25 cm long). After addition of 1 ml 95% EtOH, the tube was frozen with liquid N<ce:inf loc=\"post\">2</ce:inf>, evacuated under vacuum and sealed with a torch. The tube was heated at 90\u00b0C for 12 h to give colorless single crystals of <ce:bold>2</ce:bold> in 65% yield based on Cd(CF<ce:inf loc=\"post\">3</ce:inf>SO<ce:inf loc=\"post\">3</ce:inf>)<ce:inf loc=\"post\">2</ce:inf>\u00b76H<ce:inf loc=\"post\">2</ce:inf>O. <ce:italic>Anal</ce:italic>. Calc. for CdC<ce:inf loc=\"post\">22</ce:inf>H<ce:inf loc=\"post\">20</ce:inf>F<ce:inf loc=\"post\">6</ce:inf>N<ce:inf loc=\"post\">4</ce:inf>O<ce:inf loc=\"post\">8</ce:inf>S<ce:inf loc=\"post\">2</ce:inf>: Cd, 14.81; S, 8.45; F, 15.02. Found: Cd, 14.61; S, 8.21; F, 15.24%. IR spectrum (cm<ce:sup loc=\"post\">\u22121</ce:sup>): 3418(b, s), 1662(w), 1596(m), 1536(w), 1493(w), 1415(m), 1264(s), 1149(s), 1046(s), 805(s), 648(s).</ce:para><ce:section-title>{[Cd(4,4\u2032-bipy)<ce:inf loc=\"post\">2</ce:inf>(H<ce:inf loc=\"post\">2</ce:inf>O)<ce:inf loc=\"post\">2</ce:inf>](CF<ce:inf loc=\"post\">3</ce:inf>SO<ce:inf loc=\"post\">3</ce:inf>)<ce:inf loc=\"post\">2</ce:inf>(4,4\u2032-bipy)(H<ce:inf loc=\"post\">2</ce:inf>O)<ce:inf loc=\"post\">2</ce:inf>(C<ce:inf loc=\"post\">7</ce:inf>H<ce:inf loc=\"post\">8</ce:inf>N<ce:inf loc=\"post\">2</ce:inf>O<ce:inf loc=\"post\">3</ce:inf>)<ce:inf loc=\"post\">2</ce:inf>}<ce:inf loc=\"post\">\u221e</ce:inf> (<ce:bold>3</ce:bold>)</ce:section-title><ce:para view=\"all\">In a typical experiment, H<ce:inf loc=\"post\">2</ce:inf>O was added dropwise to a 20 ml EtOH solution containing Cd(CF<ce:inf loc=\"post\">3</ce:inf>SO<ce:inf loc=\"post\">3</ce:inf>)<ce:inf loc=\"post\">2</ce:inf>\u00b76H<ce:inf loc=\"post\">2</ce:inf>O (0.518 g, 1 mmol), 4,4\u2032-bipy (0.468 g, 3 mmol) and MNA (0.336 g, 2 mmol) under stirring to clear the solution. After refluxing for 3 h and cooling to room temperature, the solution was filtered. The filtrate was allowed to evaporate at ambient temperature for a few weeks, after which time pale yellow block crystals formed in 65% yield based on Cd(CF<ce:inf loc=\"post\">3</ce:inf>SO<ce:inf loc=\"post\">3</ce:inf>)<ce:inf loc=\"post\">2</ce:inf>\u00b76H<ce:inf loc=\"post\">2</ce:inf>O. <ce:italic>Anal</ce:italic>. Calc. for CdC<ce:inf loc=\"post\">46</ce:inf>H<ce:inf loc=\"post\">48</ce:inf>F<ce:inf loc=\"post\">6</ce:inf>N<ce:inf loc=\"post\">10</ce:inf>O<ce:inf loc=\"post\">16</ce:inf>S<ce:inf loc=\"post\">2</ce:inf>: Cd, 8.73; S, 4.98; F, 8.85. Found: Cd, 8.34; S, 4.71; F, 8.25%. IR spectrum (cm<ce:sup loc=\"post\">\u22121</ce:sup>): 3498(m), 3361(s), 1600(m), 1515(m), 1423(m), 1274(s), 1222(sh.m), 1150(m), 1046(m), 804(m), 641(m).</ce:para>", "clean_text": "{[Cd(4,4'-bipy)(H2O)4](CF3SO3)2}\u221e (1)\n\nTo a 20 ml ethanol solution containing Cd(CF3SO3)2\u22c56H2O (0.518 g, 1.0 mmol) and 4,4'-bipyridine (0.312 g, 2.0 mmol), H2O was added dropwise under stirring until the solution became clear or transparent (ca. 2 ml H2O). After refluxing for 3 h and cooling to room temperature, the solution was filtered by suction. The filtrate was allowed to evaporate at ambient temperature for a few weeks, after which time colorless needle crystals formed in 75% yield based on Cd(CF3SO3)2\u22c56H2O. Anal. Calc. for CdC12H16F6N2O12S2: Cd, 17.60; S, 10.04; F, 17.84. Found: Cd, 17.47; S, 9.85; F, 18.08%. IR spectrum (KBr, cm-1): 3398(b, s), 1598(m), 1408(m), 1266(s), 1153(m), 1041(m), 805(m), 647.5(m).\n\n{[Cd(4,4'-bipy)(CF3SO3)2(H2O)2](4,4'-bipy)}\u221e (2)\n\nSamples of 0.259 g (0.5 mmol) Cd(CF3SO3)2\u22c56H2O, 0.156 g (1.0 mmol) 4,4'-bipy and 0.168 g (1 mmol) 4-methoxy-2-nitroaniline (MNA) were ground, mixed thoroughly in a mortar with pestle, and placed in a thick-walled Pyrex tube (ca. 25 cm long). After addition of 1 ml 95% EtOH, the tube was frozen with liquid N2, evacuated under vacuum and sealed with a torch. The tube was heated at 90\u00b0C for 12 h to give colorless single crystals of 2 in 65% yield based on Cd(CF3SO3)2\u22c56H2O. Anal. Calc. for CdC22H20F6N4O8S2: Cd, 14.81; S, 8.45; F, 15.02. Found: Cd, 14.61; S, 8.21; F, 15.24%. IR spectrum (cm-1): 3418(b, s), 1662(w), 1596(m), 1536(w), 1493(w), 1415(m), 1264(s), 1149(s), 1046(s), 805(s), 648(s).\n\n{[Cd(4,4'-bipy)2(H2O)2](CF3SO3)2(4,4'-bipy)(H2O)2(C7H8N2O3)2}\u221e (3)\n\nIn a typical experiment, H2O was added dropwise to a 20 ml EtOH solution containing Cd(CF3SO3)2\u22c56H2O (0.518 g, 1 mmol), 4,4'-bipy (0.468 g, 3 mmol) and MNA (0.336 g, 2 mmol) under stirring to clear the solution. After refluxing for 3 h and cooling to room temperature, the solution was filtered. The filtrate was allowed to evaporate at ambient temperature for a few weeks, after which time pale yellow block crystals formed in 65% yield based on Cd(CF3SO3)2\u22c56H2O. Anal. Calc. for CdC46H48F6N10O16S2: Cd, 8.73; S, 4.98; F, 8.85. Found: Cd, 8.34; S, 4.71; F, 8.25%. IR spectrum (cm-1): 3498(m), 3361(s), 1600(m), 1515(m), 1423(m), 1274(s), 1222(sh.m), 1150(m), 1046(m), 804(m), 641(m).", "data": [{"meta": {"name": "[Cd(4,4\u2032-bipy)(H2O)4](CF3SO3)2", "symbol": "1", "chemical formula": "CdC12H16F6N2O12S2"}, "processes": [{"synthesis method": "chemical synthesis", "precursor": [{"name": "Cd(CF3SO3)2\u00b76H2O", "amount": "0.518", "unit": "g"}, {"name": "4,4\u2032-bipyridine", "amount": "0.312", "unit": "g"}], "solution": [{"name": "ethanol", "amount": "20", "unit": "mL"}], "pressure": "", "temperature": "", "time": "3 h"}, {"synthesis method": "filtration", "filtration solution": "", "amount": ""}, {"synthesis method": "evaporation", "evaporation solution": "", "amount": "", "temperature": "room temperature", "time": "a few weeks"}], "yield": "75%"}, {"meta": {"name": "[Cd(4,4\u2032-bipy)(CF3SO3)2(H2O)2](4,4\u2032-bipy)", "symbol": "2", "chemical formula": "CdC22H20F6N4O8S2"}, "processes": [{"synthesis method": "chemical synthesis", "precursor": [{"name": "Cd(CF3SO3)2\u00b76H2O", "amount": "0.259", "unit": "g"}, {"name": "4,4\u2032-bipyridine", "amount": "0.156", "unit": "g"}, {"name": "4-methoxy-2-nitroaniline", "amount": "0.168", "unit": "g"}], "solution": [{"name": "95% EtOH", "amount": "1", "unit": "mL"}], "pressure": "", "temperature": "90\u00b0C", "time": "12 h"}, {"synthesis method": "evaporation", "evaporation solution": "", "amount": "", "temperature": "room temperature", "time": "a few weeks"}], "yield": "65%"}, {"meta": {"name": "[Cd(4,4\u2032-bipy)2(H2O)2](CF3SO3)2(4,4\u2032-bipy)(H2O)2(C7H8N2O3)2", "symbol": "3", "chemical formula": "CdC46H48F6N10O16S2"}, "processes": [{"synthesis method": "chemical synthesis", "precursor": [{"name": "Cd(CF3SO3)2\u00b76H2O", "amount": "0.518", "unit": "g"}, {"name": "4,4\u2032-bipyridine", "amount": "0.468", "unit": "g"}, {"name": "4-methoxy-2-nitroaniline", "amount": "0.336", "unit": "g"}], "solution": [{"name": "EtOH", "amount": "20", "unit": "mL"}], "pressure": "", "temperature": "", "time": "3 h"}, {"synthesis method": "filtration", "filtration solution": "", "amount": ""}, {"synthesis method": "evaporation", "evaporation solution": "", "amount": "", "temperature": "room temperature", "time": "a few weeks"}], "yield": "65%"}], "include_properties": ["chemical_synthesis", "filtration"]}]

File: synthesis/800_elsevier/synthesis_10.1016_j.catcom.2017.10.017.json
[{"idx": 12, "type": "text", "classification": "synthesis condition", "content": "<ce:section-title id=\"st0035\">Experimental</ce:section-title><ce:para id=\"p0035\" view=\"all\">In a typical synthesis procedure of Co(dpa)(2,2\u2032-bipy)(H<ce:inf loc=\"post\">2</ce:inf>O)<ce:inf loc=\"post\">2</ce:inf>, 0.0735<ce:hsp sp=\"0.25\"></ce:hsp>g Co(NO<ce:inf loc=\"post\">3</ce:inf>)<ce:inf loc=\"post\">2</ce:inf>\u00b76H<ce:inf loc=\"post\">2</ce:inf>O (\u2265<ce:hsp sp=\"0.10\"></ce:hsp>99%), 0.1337<ce:hsp sp=\"0.25\"></ce:hsp>g 2,2\u2032-diphenic acid (96%), 0.0429<ce:hsp sp=\"0.25\"></ce:hsp>g 2,2\u2032-bipyridine (99%) and 15<ce:hsp sp=\"0.25\"></ce:hsp>mL redistilled water were mixed in a 25<ce:hsp sp=\"0.25\"></ce:hsp>mL Teflon-lined autoclave reactor. The pH of reactant mixture was adjusted to 8.2 with NaOH aqueous solution. The reactor was then sealed, heated at 433<ce:hsp sp=\"0.25\"></ce:hsp>K for 120<ce:hsp sp=\"0.25\"></ce:hsp>h and slowly cooled for 2<ce:hsp sp=\"0.25\"></ce:hsp>days to room temperature. The product was washed with de-ionized water and filtrated to afford wine rod crystals of Co(dpa)(2,2\u2032-bipy)(H<ce:inf loc=\"post\">2</ce:inf>O)<ce:inf loc=\"post\">2</ce:inf> in an average yield of 26.7%. The Co(dpa)(2,2\u2032-bipy)(H<ce:inf loc=\"post\">2</ce:inf>O)<ce:inf loc=\"post\">2</ce:inf> crystal was grinded into a powder, washed with ethanol and air-dried to afford a Co(dpa)(2,2\u2032-bipy)(H<ce:inf loc=\"post\">2</ce:inf>O)<ce:inf loc=\"post\">2</ce:inf> powder (Co-CP) that was used as the catalyst for cyclohexene oxidation. Anal. Calc. for Co(dpa)(2,2\u2032-bipy)(H<ce:inf loc=\"post\">2</ce:inf>O)<ce:inf loc=\"post\">2</ce:inf>: Co, 11.99; C, 58.67; H, 4.10; N, 5.70. Found: Co, 12.05; C, 57.87; H, 4.04; N, 5.53. The characterization of Co(dpa)(2,2\u2032-bipy)(H<ce:inf loc=\"post\">2</ce:inf>O)<ce:inf loc=\"post\">2</ce:inf> and catalytic tests were described in the supplementary material. The crystallographic data has been deposited as CCDC 993754.</ce:para>", "clean_text": "Experimental\n\nIn a typical synthesis procedure of Co(dpa)(2,2'-bipy)(H2O)2, 0.0735g Co(NO3)2\u22c56H2O (\u226599%), 0.1337g 2,2'-diphenic acid (96%), 0.0429g 2,2'-bipyridine (99%) and 15mL redistilled water were mixed in a 25mL Teflon-lined autoclave reactor. The pH of reactant mixture was adjusted to 8.2 with NaOH aqueous solution. The reactor was then sealed, heated at 433K for 120h and slowly cooled for 2days to room temperature. The product was washed with de-ionized water and filtrated to afford wine rod crystals of Co(dpa)(2,2'-bipy)(H2O)2 in an average yield of 26.7%. The Co(dpa)(2,2'-bipy)(H2O)2 crystal was grinded into a powder, washed with ethanol and air-dried to afford a Co(dpa)(2,2'-bipy)(H2O)2 powder (Co-CP) that was used as the catalyst for cyclohexene oxidation. Anal. Calc. for Co(dpa)(2,2'-bipy)(H2O)2: Co, 11.99; C, 58.67; H, 4.10; N, 5.70. Found: Co, 12.05; C, 57.87; H, 4.04; N, 5.53. The characterization of Co(dpa)(2,2'-bipy)(H2O)2 and catalytic tests were described in the supplementary material. The crystallographic data has been deposited as CCDC 993754.", "data": [{"meta": {"name": "Co(dpa)(2,2\u2032-bipy)(H2O)2", "symbol": "", "chemical formula": "Co(dpa)(2,2\u2032-bipy)(H2O)2"}, "processes": [{"synthesis method": "solvothermal synthesis", "precursor": [{"name": "Co(NO3)2\u00b76H2O", "amount": "0.0735", "unit": "g"}, {"name": "2,2\u2032-diphenic acid", "amount": "0.1337", "unit": "g"}, {"name": "2,2\u2032-bipyridine", "amount": "0.0429", "unit": "g"}], "solvent": [{"name": "redistilled water", "amount": "15", "unit": "mL"}], "pressure": "", "temperature": "433K", "time": "120h", "heating rate": "", "cooling rate": "2 days"}, {"synthesis method": "washing", "washing solution": "de-ionized water", "amount": ""}, {"synthesis method": "filtration", "time": "", "atmosphere": "", "pressure": ""}], "yield": "26.7%"}], "include_properties": ["solvothermal_synthesis", "pH_adjustment", "washing", "filtration"]}]

File: synthesis/800_elsevier/synthesis_10.1016_j.cclet.2008.12.010.json
[{"idx": 9, "type": "text", "classification": "synthesis condition", "content": "<ce:section-title>Experimental</ce:section-title><ce:para view=\"all\">[(C<ce:inf loc=\"post\">6</ce:inf>H<ce:inf loc=\"post\">5</ce:inf>)<ce:inf loc=\"post\">3</ce:inf>Sn]Cl, SeO<ce:inf loc=\"post\">2</ce:inf> and ethanol were all purchased from commercial sources and used without further purification. [(<ce:italic>n</ce:italic>-C<ce:inf loc=\"post\">4</ce:inf>H<ce:inf loc=\"post\">9</ce:inf>)<ce:inf loc=\"post\">4</ce:inf>N]VO<ce:inf loc=\"post\">3</ce:inf> was prepared according to the literature method . SeO<ce:inf loc=\"post\">2</ce:inf> (42<ce:hsp sp=\"0.25\"></ce:hsp>mg, 0.38<ce:hsp sp=\"0.25\"></ce:hsp>mmol) and [(<ce:italic>n</ce:italic>-C<ce:inf loc=\"post\">4</ce:inf>H<ce:inf loc=\"post\">9</ce:inf>)<ce:inf loc=\"post\">4</ce:inf>N]VO<ce:inf loc=\"post\">3</ce:inf> (125<ce:hsp sp=\"0.25\"></ce:hsp>mg, 0.38<ce:hsp sp=\"0.25\"></ce:hsp>mmol) were dissolved together in 5<ce:hsp sp=\"0.25\"></ce:hsp>mL of dehydrated ethanol and stirred for 2<ce:hsp sp=\"0.25\"></ce:hsp>h. Then, the solution of [(C<ce:inf loc=\"post\">6</ce:inf>H<ce:inf loc=\"post\">5</ce:inf>)<ce:inf loc=\"post\">3</ce:inf>Sn]Cl (146<ce:hsp sp=\"0.25\"></ce:hsp>mg, 0.38<ce:hsp sp=\"0.25\"></ce:hsp>mmol) in 3<ce:hsp sp=\"0.25\"></ce:hsp>mL of dehydrated ethanol was added slowly. After the mixture had been stirred for about 1<ce:hsp sp=\"0.25\"></ce:hsp>h, the filtrate was kept undisturbed for 2 days. Colorless transparent block crystals of compound <ce:bold>1</ce:bold> were isolated in about 27% yield (based on [(C<ce:inf loc=\"post\">6</ce:inf>H<ce:inf loc=\"post\">5</ce:inf>)<ce:inf loc=\"post\">3</ce:inf>Sn]Cl). Anal. Calcd. (%) for Ph<ce:inf loc=\"post\">3</ce:inf>SnO<ce:inf loc=\"post\">2</ce:inf>SeC<ce:inf loc=\"post\">2</ce:inf>H<ce:inf loc=\"post\">5</ce:inf>O: C, 42.72; H, 3.98; Found (%): C, 42.65; H, 3.92. Selected IR data (KBr pellet, cm<ce:sup loc=\"post\">\u22121</ce:sup>): 1008 (s, C<ce:glyph name=\"sbnd\"></ce:glyph>C<ce:glyph name=\"sbnd\"></ce:glyph>O), 886 (s, C<ce:glyph name=\"sbnd\"></ce:glyph>O<ce:glyph name=\"sbnd\"></ce:glyph>Se), 779 (vs, Se<ce:glyph name=\"sbnd\"></ce:glyph>O), 638 and 661 (m, Sn<ce:glyph name=\"sbnd\"></ce:glyph>O<ce:glyph name=\"sbnd\"></ce:glyph>Sn), 482 (m, Sn<ce:glyph name=\"sbnd\"></ce:glyph>O).</ce:para>", "clean_text": "Experimental\n\n[(C6H5)3Sn]Cl, SeO2 and ethanol were all purchased from commercial sources and used without further purification. [(n-C4H9)4N]VO3 was prepared according to the literature method . SeO2 (42mg, 0.38mmol) and [(n-C4H9)4N]VO3 (125mg, 0.38mmol) were dissolved together in 5mL of dehydrated ethanol and stirred for 2h. Then, the solution of [(C6H5)3Sn]Cl (146mg, 0.38mmol) in 3mL of dehydrated ethanol was added slowly. After the mixture had been stirred for about 1h, the filtrate was kept undisturbed for 2 days. Colorless transparent block crystals of compound 1 were isolated in about 27% yield (based on [(C6H5)3Sn]Cl). Anal. Calcd. (%) for Ph3SnO2SeC2H5O: C, 42.72; H, 3.98; Found (%): C, 42.65; H, 3.92. Selected IR data (KBr pellet, cm-1): 1008 (s, CCO), 886 (s, COSe), 779 (vs, SeO), 638 and 661 (m, SnOSn), 482 (m, SnO).", "data": [{"meta": {"name": "[(C6H5)3Sn]Cl, SeO2 and ethanol", "symbol": "1", "chemical formula": "Ph3SnO2SeC2H5O"}, "processes": [{"synthesis method": "chemical synthesis", "precursor": [{"name": "SeO2", "amount": "42", "unit": "mg"}, {"name": "[(n-C4H9)4N]VO3", "amount": "125", "unit": "mg"}, {"name": "[(C6H5)3Sn]Cl", "amount": "146", "unit": "mg"}], "solvent": [{"name": "dehydrated ethanol", "amount": "5", "unit": "mL"}, {"name": "dehydrated ethanol", "amount": "3", "unit": "mL"}], "pressure": "", "temperature": "", "time": "1h"}, {"synthesis method": "filtration", "filtration solution": "dehydrated ethanol", "time": "2 days"}], "yield": "27%"}], "include_properties": ["chemical_synthesis", "filtration"]}]

File: synthesis/800_elsevier/synthesis_10.1016_j.cplett.2005.10.084.json
[{"idx": "14, 17", "type": "text", "classification": "synthesis condition", "content": "<ce:section-title>Experimental</ce:section-title><ce:section-title>Materials</ce:section-title><ce:para id=\"para.0030\" view=\"all\">All chemicals are analytical grade and used without further purification.</ce:para><ce:section-title>Preparation of [Ni(\u03bc<ce:inf loc=\"post\">1,3</ce:inf>-SCN)<ce:inf loc=\"post\">2</ce:inf>(\u03bc-MPyO)<ce:inf loc=\"post\">2</ce:inf>]<ce:inf loc=\"post\">\n<ce:italic>n</ce:italic>\n</ce:inf>\n</ce:section-title><ce:para id=\"para.0035\" view=\"all\">Ni(ClO<ce:inf loc=\"post\">4</ce:inf>)<ce:inf loc=\"post\">2</ce:inf>\n<ce:hsp sp=\"0.25\"></ce:hsp>\u00b7<ce:hsp sp=\"0.25\"></ce:hsp>6H<ce:inf loc=\"post\">2</ce:inf>O (0.3240<ce:hsp sp=\"0.25\"></ce:hsp>g, 8.86<ce:hsp sp=\"0.25\"></ce:hsp>\u00d7<ce:hsp sp=\"0.25\"></ce:hsp>10<ce:sup loc=\"post\">\u22124</ce:sup> mol), NaSCN (0.1437<ce:hsp sp=\"0.25\"></ce:hsp>g, 1.77<ce:hsp sp=\"0.25\"></ce:hsp>\u00d7<ce:hsp sp=\"0.25\"></ce:hsp>10<ce:sup loc=\"post\">\u22123</ce:sup> mol) and 4-methylpyridine N-oxide (0.1934<ce:hsp sp=\"0.25\"></ce:hsp>g, 1.77<ce:hsp sp=\"0.25\"></ce:hsp>\u00d7<ce:hsp sp=\"0.25\"></ce:hsp>10<ce:sup loc=\"post\">\u22123</ce:sup> mol) were each dissolved in 10<ce:hsp sp=\"0.25\"></ce:hsp>mL of methanol and then the three kinds of solution were mixed together. The yellowish single crystals were obtained after the mixed solution was allowed to stand slow evaporation for two weeks at room temperature. Yield: 85%. Anal. Calcd (found) for C<ce:inf loc=\"post\">8</ce:inf>H<ce:inf loc=\"post\">7</ce:inf>N<ce:inf loc=\"post\">3</ce:inf>NiOS<ce:inf loc=\"post\">2</ce:inf> (Fw: 283.995): C, 33.83(34.15); H, 2.48(2.75); N, 14.80(14.37); Ni, 20.67(19.98). IR(cm<ce:sup loc=\"post\">\u22121</ce:sup>): 2124 s, 1625 m, 1499 m, 1401 m, 1209 m, 829 m, 762 m.</ce:para><ce:section-title>X-ray crystallographic analysis of the complex</ce:section-title><ce:para id=\"para.0050\" view=\"all\">A single crystal of dimensions 0.15<ce:hsp sp=\"0.25\"></ce:hsp>\u00d7<ce:hsp sp=\"0.25\"></ce:hsp>0.12<ce:hsp sp=\"0.25\"></ce:hsp>\u00d7<ce:hsp sp=\"0.25\"></ce:hsp>0.11<ce:hsp sp=\"0.25\"></ce:hsp>mm was selected and subsequently glued to the tip of a glass fiber. The determination of the crystal structure at 20<ce:hsp sp=\"0.25\"></ce:hsp>\u00b0C was carried out on an X-ray diffractometer, Model Bruker Smart-1000 CCD using graphite-monochromatic Mok\u03b1 radiation (<ce:italic>\u03bb</ce:italic>\n<ce:hsp sp=\"0.25\"></ce:hsp>=<ce:hsp sp=\"0.25\"></ce:hsp>0.71073<ce:hsp sp=\"0.25\"></ce:hsp>\u00c5). Corrections for <ce:italic>Lp</ce:italic> factors were applied and all non-hydrogen atoms were refined with anisotropic thermal parameters. Hydrogen atoms were placed in calculated positions and included in the final cycles of refinement using a riding model. The programs for structure solution and refinement were SHELXS-97 (Sheldrick, 1990) and SHELXL-97 (Sheldrick, 1997), respectively. The crystal belongs to triclinic, space group <mml:math altimg=\"si1.gif\" display=\"inline\" overflow=\"scroll\">\n<mml:mrow>\n<mml:mi mathvariant=\"normal\">P</mml:mi>\n<mml:mover accent=\"true\">\n<mml:mrow>\n<mml:mn>1</mml:mn>\n</mml:mrow>\n<mml:mrow>\n<mml:mi>\u00af</mml:mi>\n</mml:mrow>\n</mml:mover>\n</mml:mrow>\n</mml:math> with <ce:italic>a</ce:italic>\n<ce:hsp sp=\"0.25\"></ce:hsp>=<ce:hsp sp=\"0.25\"></ce:hsp>7.888(2) \u00c5, <ce:italic>b</ce:italic>\n<ce:hsp sp=\"0.25\"></ce:hsp>=<ce:hsp sp=\"0.25\"></ce:hsp>8.103(2) \u00c5, <ce:italic>c</ce:italic>\n<ce:hsp sp=\"0.25\"></ce:hsp>=<ce:hsp sp=\"0.25\"></ce:hsp>9.590(2) \u00c5, <ce:italic>\u03b1</ce:italic>\n<ce:hsp sp=\"0.25\"></ce:hsp>=<ce:hsp sp=\"0.25\"></ce:hsp>71.950(3)\u00b0, <ce:italic>\u03b2</ce:italic>\n<ce:hsp sp=\"0.25\"></ce:hsp>=<ce:hsp sp=\"0.25\"></ce:hsp>77.227(4)\u00b0, <ce:italic>\u03b3</ce:italic>\n<ce:hsp sp=\"0.25\"></ce:hsp>=<ce:hsp sp=\"0.25\"></ce:hsp>71.760(3)\u00b0, <ce:italic>V</ce:italic>\n<ce:hsp sp=\"0.25\"></ce:hsp>=<ce:hsp sp=\"0.25\"></ce:hsp>548.3(2) \u00c5<ce:sup loc=\"post\">3</ce:sup>, empirical formula C<ce:inf loc=\"post\">8</ce:inf>H<ce:inf loc=\"post\">7</ce:inf>N<ce:inf loc=\"post\">3</ce:inf>NiOS<ce:inf loc=\"post\">2</ce:inf>, molecular weight 283.995, <ce:italic>D</ce:italic>\n<ce:inf loc=\"post\">\n<ce:italic>c</ce:italic>\n</ce:inf>\n<ce:hsp sp=\"0.25\"></ce:hsp>=<ce:hsp sp=\"0.25\"></ce:hsp>1.720<ce:hsp sp=\"0.25\"></ce:hsp>g/cm<ce:sup loc=\"post\">3</ce:sup>, <ce:italic>F</ce:italic>(0<ce:hsp sp=\"0.12\"></ce:hsp>0<ce:hsp sp=\"0.12\"></ce:hsp>0)<ce:hsp sp=\"0.25\"></ce:hsp>=<ce:hsp sp=\"0.25\"></ce:hsp>288, <ce:italic>\u03b8</ce:italic> range 2.26\u201325.00\u00b0, index ranges \u22129<ce:hsp sp=\"0.25\"></ce:hsp>\u2a7d<ce:hsp sp=\"0.25\"></ce:hsp>\n<ce:italic>h</ce:italic>\n<ce:hsp sp=\"0.25\"></ce:hsp>\u2a7d<ce:hsp sp=\"0.25\"></ce:hsp>9, \u22129<ce:hsp sp=\"0.25\"></ce:hsp>\u2a7d<ce:hsp sp=\"0.25\"></ce:hsp>\n<ce:italic>k</ce:italic>\n<ce:hsp sp=\"0.25\"></ce:hsp>\u2a7d<ce:hsp sp=\"0.25\"></ce:hsp>9, \u22126<ce:hsp sp=\"0.25\"></ce:hsp>\u2a7d<ce:hsp sp=\"0.25\"></ce:hsp>\n<ce:italic>l</ce:italic>\n<ce:hsp sp=\"0.25\"></ce:hsp>\u2a7d<ce:hsp sp=\"0.25\"></ce:hsp>11. A total of 2814 reflections were collected and 1886 were independent (<ce:italic>R</ce:italic>\n<ce:inf loc=\"post\">int</ce:inf>\n<ce:hsp sp=\"0.25\"></ce:hsp>=<ce:hsp sp=\"0.25\"></ce:hsp>0.0200), of which 1629 observed reflections with <ce:italic>I</ce:italic>\n<ce:hsp sp=\"0.25\"></ce:hsp>&gt;<ce:hsp sp=\"0.25\"></ce:hsp>2<ce:italic>\u03c3</ce:italic>(<ce:italic>I</ce:italic>) were used in the succeeding refinement. The final refinement including hydrogen atoms converged to <ce:italic>R</ce:italic>\n<ce:hsp sp=\"0.25\"></ce:hsp>=<ce:hsp sp=\"0.25\"></ce:hsp>0.0359, <ce:italic>wR</ce:italic>\n<ce:hsp sp=\"0.25\"></ce:hsp>=<ce:hsp sp=\"0.25\"></ce:hsp>0.0819, (\u0394<ce:italic>\u03c1</ce:italic>)<ce:inf loc=\"post\">max</ce:inf>\n<ce:hsp sp=\"0.25\"></ce:hsp>=<ce:hsp sp=\"0.25\"></ce:hsp>0.374<ce:hsp sp=\"0.25\"></ce:hsp>e/\u00c5<ce:sup loc=\"post\">3</ce:sup>, (\u0394<ce:italic>\u03c1</ce:italic>)<ce:inf loc=\"post\">min</ce:inf>\n<ce:hsp sp=\"0.25\"></ce:hsp>=<ce:hsp sp=\"0.25\"></ce:hsp>\u22120.295<ce:hsp sp=\"0.25\"></ce:hsp>e/\u00c5<ce:sup loc=\"post\">3</ce:sup>. The deposition number of the crystal at the CCDC is 260644.</ce:para>", "clean_text": "Experimental\n\nMaterials\n\nAll chemicals are analytical grade and used without further purification.\n\nPreparation of [Ni(\u03bc1,3-SCN)2(\u03bc-MPyO)2] n  \n\nNi(ClO4)2 \u22c56H2O (0.3240g, 8.86\u00d710-4 mol), NaSCN (0.1437g, 1.77\u00d710-3 mol) and 4-methylpyridine N-oxide (0.1934g, 1.77\u00d710-3 mol) were each dissolved in 10mL of methanol and then the three kinds of solution were mixed together. The yellowish single crystals were obtained after the mixed solution was allowed to stand slow evaporation for two weeks at room temperature. Yield: 85%. Anal. Calcd (found) for C8H7N3NiOS2 (Fw: 283.995): C, 33.83(34.15); H, 2.48(2.75); N, 14.80(14.37); Ni, 20.67(19.98). IR(cm-1): 2124 s, 1625 m, 1499 m, 1401 m, 1209 m, 829 m, 762 m.\n\nX-ray crystallographic analysis of the complex\n\nA single crystal of dimensions 0.15\u00d70.12\u00d70.11mm was selected and subsequently glued to the tip of a glass fiber. The determination of the crystal structure at 20\u00b0C was carried out on an X-ray diffractometer, Model Bruker Smart-1000 CCD using graphite-monochromatic Mok\u03b1 radiation (\u03bb =0.71073\u00c5). Corrections for Lp factors were applied and all non-hydrogen atoms were refined with anisotropic thermal parameters. Hydrogen atoms were placed in calculated positions and included in the final cycles of refinement using a riding model. The programs for structure solution and refinement were SHELXS-97 (Sheldrick, 1990) and SHELXL-97 (Sheldrick, 1997), respectively. The crystal belongs to triclinic, space group   P   1   \u00af     with a =7.888(2) \u00c5, b =8.103(2) \u00c5, c =9.590(2) \u00c5, \u03b1 =71.950(3)\u00b0, \u03b2 =77.227(4)\u00b0, \u03b3 =71.760(3)\u00b0, V =548.3(2) \u00c53, empirical formula C8H7N3NiOS2, molecular weight 283.995, D  c  =1.720g/cm3, F(000)=288, \u03b8 range 2.26-25.00\u00b0, index ranges -9\u2a7d h \u2a7d9, -9\u2a7d k \u2a7d9, -6\u2a7d l \u2a7d11. A total of 2814 reflections were collected and 1886 were independent (R int =0.0200), of which 1629 observed reflections with I >2\u03c3(I) were used in the succeeding refinement. The final refinement including hydrogen atoms converged to R =0.0359, wR =0.0819, (\u0394\u03c1)max =0.374e/\u00c53, (\u0394\u03c1)min =-0.295e/\u00c53. The deposition number of the crystal at the CCDC is 260644.", "data": [{"meta": {"name": "[Ni(\u03bc1,3-SCN)2(\u03bc-MPyO)2]n", "symbol": "", "chemical formula": "C8H7N3NiOS2"}, "processes": [{"synthesis method": "chemical synthesis", "precursor": [{"name": "Ni(ClO4)2\u00b76H2O", "amount": "0.3240", "unit": "g"}, {"name": "NaSCN", "amount": "0.1437", "unit": "g"}, {"name": "4-methylpyridine N-oxide", "amount": "0.1934", "unit": "g"}], "solution": [{"name": "methanol", "amount": "10", "unit": "mL"}], "pressure": "", "temperature": "room temperature", "time": "2 weeks"}, {"synthesis method": "crystallization", "temperature": "20\u00b0C", "time": ""}], "yield": "85%"}], "include_properties": ["chemical_synthesis"]}]
