Repository: Yeonghun1675/L2M3

<div align="center">
<h1> ⛏L2M3: Large Language Models Material Miner </h1> 
</div>

## Summary
L2M3 is designed to efficiently gather experimental Metal-Organic Framework (MOF) data from scientific literature, addressing the challenge of accessing hard-to-find data and enhancing the quality of information available for machine learning in materials science. By utilizing a chain of advanced Large Language Models (LLMs), we developed a systematic method for extracting and organizing MOF data into a structured, usable format. Our approach has successfully compiled data from over 40,000 research articles, creating a comprehensive, ready-to-use dataset.

File: synthesis/800_elsevier/synthesis_10.1016_j.ica.2004.03.019.json
[{"idx": 15, "type": "text", "classification": "synthesis condition", "content": "<ce:section-title>The synthesis of <ce:bold>1</ce:bold>\n</ce:section-title><ce:para view=\"all\">The title compound <ce:bold>1</ce:bold> was hydrothermally synthesized under autogenous pressure. An aqueous mixture (8 ml) containing ZnCl<ce:inf loc=\"post\">2</ce:inf> (0.136 g), 1,2,4,5-benzenetetracarboxylic acid (0.254 g), piperazine (0.086 g), and NaOH (0.16 g) was adjusted to pH 9.0 with 1 M NaOH aqueous under continuous stirring and then sealed in a Parr Teflon-lined stainless steel vessel (15 ml), which was heated to 180 \u00b0C for 72 h. After slowly cooling at 10 \u00b0C\u00b7h<ce:sup loc=\"post\">\u22121</ce:sup> to ambient temperature, yellow block-like crystals of compound <ce:bold>1</ce:bold> Zn<ce:inf loc=\"post\">2</ce:inf>(btec)(pipz)(H<ce:inf loc=\"post\">2</ce:inf>O) were mechanically separated from the white powder and washed by distilled water (Yield: ca. 70% based on Zn). Elemental analyses results of the yellow crystals are consistent with the stoichiometry of <ce:bold>1</ce:bold>. Calc. for C<ce:inf loc=\"post\">14</ce:inf>H<ce:inf loc=\"post\">14</ce:inf>N<ce:inf loc=\"post\">2</ce:inf>O<ce:inf loc=\"post\">9</ce:inf>Zn<ce:inf loc=\"post\">2</ce:inf> (<ce:bold>1</ce:bold>): C, 34.6; H, 2.9; N, 5.8; Zn, 27.0. Found: C, 34.5; H, 2.8; N, 5.9; Zn, 26.8%. FT/IR data (cm<ce:sup loc=\"post\">\u22121</ce:sup>): 3263(m), 3178(s), 3034(w), 2990(w), 2880(w), 1623(s), 1565(s), 1491(s), 1467(w), 1451(w), 1432(m), 1405(m), 1380(w), 1359(s), 1326(m), 1280(w), 1225(s), 1185(m), 1137(s), 1108(w), 1089(m), 1048(m), 1013(s), 942(m), 919(m), 888(s), 876(m), 867(w), 836(w), 821(m), 810(m), 765(s), 628(w), 585(m), 545(m), 486(w), 464(m), 420(m).</ce:para>", "clean_text": "The synthesis of 1 \n\nThe title compound 1 was hydrothermally synthesized under autogenous pressure. An aqueous mixture (8 ml) containing ZnCl2 (0.136 g), 1,2,4,5-benzenetetracarboxylic acid (0.254 g), piperazine (0.086 g), and NaOH (0.16 g) was adjusted to pH 9.0 with 1 M NaOH aqueous under continuous stirring and then sealed in a Parr Teflon-lined stainless steel vessel (15 ml), which was heated to 180 \u00b0C for 72 h. After slowly cooling at 10 \u00b0C\u22c5h-1 to ambient temperature, yellow block-like crystals of compound 1 Zn2(btec)(pipz)(H2O) were mechanically separated from the white powder and washed by distilled water (Yield: ca. 70% based on Zn). Elemental analyses results of the yellow crystals are consistent with the stoichiometry of 1. Calc. for C14H14N2O9Zn2 (1): C, 34.6; H, 2.9; N, 5.8; Zn, 27.0. Found: C, 34.5; H, 2.8; N, 5.9; Zn, 26.8%. FT/IR data (cm-1): 3263(m), 3178(s), 3034(w), 2990(w), 2880(w), 1623(s), 1565(s), 1491(s), 1467(w), 1451(w), 1432(m), 1405(m), 1380(w), 1359(s), 1326(m), 1280(w), 1225(s), 1185(m), 1137(s), 1108(w), 1089(m), 1048(m), 1013(s), 942(m), 919(m), 888(s), 876(m), 867(w), 836(w), 821(m), 810(m), 765(s), 628(w), 585(m), 545(m), 486(w), 464(m), 420(m).", "data": [{"meta": {"name": "Zn2(btec)(pipz)(H2O)", "symbol": "1", "chemical formula": "C14H14N2O9Zn2"}, "processes": [{"synthesis method": "solvothermal synthesis", "precursor": [{"name": "ZnCl2", "amount": "0.136", "unit": "g"}, {"name": "1,2,4,5-benzenetetracarboxylic acid", "amount": "0.254", "unit": "g"}, {"name": "piperazine", "amount": "0.086", "unit": "g"}, {"name": "NaOH", "amount": "0.16", "unit": "g"}], "solvent": [{"name": "water", "amount": "8", "unit": "mL"}], "reducing agent": [{"name": "", "amount": "", "unit": ""}], "surfactant": [{"name": "", "amount": "", "unit": ""}], "pressure": "autogenous", "temperature": "180\u00b0C", "time": "72 h", "heating rate": "", "cooling rate": "10 \u00b0C\u00b7h\u22121"}], "yield": "ca. 70%"}], "include_properties": ["solvothermal_synthesis", "pH_adjustment", "washing"]}]

File: synthesis/800_elsevier/synthesis_10.1016_j.ica.2004.05.007.json
[{"idx": "18, 19", "type": "text", "classification": "synthesis condition", "content": "<ce:section-title>Preparation of polymer {[Co(H<ce:inf loc=\"post\">2</ce:inf>O)<ce:inf loc=\"post\">2</ce:inf>(CH<ce:inf loc=\"post\">3</ce:inf>OH)<ce:inf loc=\"post\">2</ce:inf>(4-bpfp)](NO<ce:inf loc=\"post\">3</ce:inf>)<ce:inf loc=\"post\">2</ce:inf>}<ce:inf loc=\"post\">\n<ce:italic>n</ce:italic>\n</ce:inf> (<ce:bold>1</ce:bold>)</ce:section-title><ce:para view=\"all\">A clear methanol solution (5 ml) of 4-bpfp (59.2 mg, 0.20 mmol) was dropwise added into a methanol solution (3 ml) of Co(NO<ce:inf loc=\"post\">3</ce:inf>)<ce:inf loc=\"post\">2</ce:inf>\n<ce:hsp sp=\"0.12\"></ce:hsp>\u00b7<ce:hsp sp=\"0.12\"></ce:hsp>6H<ce:inf loc=\"post\">2</ce:inf>O (29.1 mg, 0.1 mmol) at room temperature. The vial was subjected to shaking about 30 min resulting in a pale red solution. On standing for three weeks, pale red crystals suitable for X-ray diffraction were obtained in 46% yield. <ce:italic>Anal</ce:italic>. Calc. for C<ce:inf loc=\"post\">20</ce:inf>H<ce:inf loc=\"post\">28</ce:inf>N<ce:inf loc=\"post\">4</ce:inf>O<ce:inf loc=\"post\">12</ce:inf>Co: C, 33.34; H, 4.87; N, 12.50%; Found: C, 33.52; H, 4.77; N, 12.83%. IR (KBr) <ce:italic>\u03bd</ce:italic>(cm<ce:sup loc=\"post\">\u22121</ce:sup>): 3363s, 1621s, 1492m, 1468m, 1384s, 1283m, 1162w, 1006m, 831w, 744w, 708w.</ce:para><ce:section-title>Preparation of polymer [Co(NCS)<ce:inf loc=\"post\">2</ce:inf>(CH<ce:inf loc=\"post\">3</ce:inf>OH)<ce:inf loc=\"post\">2</ce:inf>(3-bpfp)]<ce:inf loc=\"post\">\n<ce:italic>n</ce:italic>\n</ce:inf> (<ce:bold>2</ce:bold>)</ce:section-title><ce:para view=\"all\">At room temperature, a clear methanol solution (4 ml) of 3-bpfp (59.2 mg, 0.2 mmol) was slowly added into a methanol solution (2 ml) of Co(NO<ce:inf loc=\"post\">3</ce:inf>)<ce:inf loc=\"post\">2</ce:inf>\n<ce:hsp sp=\"0.12\"></ce:hsp>\u00b7<ce:hsp sp=\"0.12\"></ce:hsp>6H<ce:inf loc=\"post\">2</ce:inf>O (29.1 mg, 0.1 mmol) with continuous stirring. Then a methanol solution (2 ml) of KSCN (19.4 mg, 0.2 mmol) was dropwise added into above mixture while stirring and resulted in a clear red solution. In the next day, pale red crystals (yield: 43%) were deposited from the solution. <ce:italic>Anal</ce:italic>. Calc. for C<ce:inf loc=\"post\">20</ce:inf>H<ce:inf loc=\"post\">22</ce:inf>CoN<ce:inf loc=\"post\">6</ce:inf>O<ce:inf loc=\"post\">4</ce:inf>S<ce:inf loc=\"post\">2</ce:inf>: C, 39.93; H, 4.55; N, 14.71; Found: C, 39.47; H, 4.50; N, 14.78%. IR (KBr) <ce:italic>\u03bd</ce:italic>(cm<ce:sup loc=\"post\">\u22121</ce:sup>): 3290m, 2089s, 1634s, 1600m, 1460w, 1437s, 1274m, 1159w, 1008s, 823w, 735m, 709w.</ce:para>", "clean_text": "Preparation of polymer {[Co(H2O)2(CH3OH)2(4-bpfp)](NO3)2} n  (1)\n\nA clear methanol solution (5 ml) of 4-bpfp (59.2 mg, 0.20 mmol) was dropwise added into a methanol solution (3 ml) of Co(NO3)2 \u22c56H2O (29.1 mg, 0.1 mmol) at room temperature. The vial was subjected to shaking about 30 min resulting in a pale red solution. On standing for three weeks, pale red crystals suitable for X-ray diffraction were obtained in 46% yield. Anal. Calc. for C20H28N4O12Co: C, 33.34; H, 4.87; N, 12.50%; Found: C, 33.52; H, 4.77; N, 12.83%. IR (KBr) \u03bd(cm-1): 3363s, 1621s, 1492m, 1468m, 1384s, 1283m, 1162w, 1006m, 831w, 744w, 708w.\n\nPreparation of polymer [Co(NCS)2(CH3OH)2(3-bpfp)] n  (2)\n\nAt room temperature, a clear methanol solution (4 ml) of 3-bpfp (59.2 mg, 0.2 mmol) was slowly added into a methanol solution (2 ml) of Co(NO3)2 \u22c56H2O (29.1 mg, 0.1 mmol) with continuous stirring. Then a methanol solution (2 ml) of KSCN (19.4 mg, 0.2 mmol) was dropwise added into above mixture while stirring and resulted in a clear red solution. In the next day, pale red crystals (yield: 43%) were deposited from the solution. Anal. Calc. for C20H22CoN6O4S2: C, 39.93; H, 4.55; N, 14.71; Found: C, 39.47; H, 4.50; N, 14.78%. IR (KBr) \u03bd(cm-1): 3290m, 2089s, 1634s, 1600m, 1460w, 1437s, 1274m, 1159w, 1008s, 823w, 735m, 709w.", "data": [{"meta": {"name": "[Co(H2O)2(CH3OH)2(4-bpfp)](NO3)2n", "symbol": "1", "chemical formula": "C20H28N4O12Co"}, "processes": [{"synthesis method": "chemical synthesis", "precursor": [{"name": "4-bpfp", "amount": "59.2", "unit": "mg"}, {"name": "Co(NO3)2\u00b76H2O", "amount": "29.1", "unit": "mg"}], "solution": [{"name": "methanol", "amount": "5", "unit": "ml"}, {"name": "methanol", "amount": "3", "unit": "ml"}], "pressure": "", "temperature": "room temperature", "time": "three weeks"}], "yield": "46%"}, {"meta": {"name": "[Co(NCS)2(CH3OH)2(3-bpfp)]n", "symbol": "2", "chemical formula": "C20H22CoN6O4S2"}, "processes": [{"synthesis method": "chemical synthesis", "precursor": [{"name": "3-bpfp", "amount": "59.2", "unit": "mg"}, {"name": "Co(NO3)2\u00b76H2O", "amount": "29.1", "unit": "mg"}, {"name": "KSCN", "amount": "19.4", "unit": "mg"}], "solution": [{"name": "methanol", "amount": "4", "unit": "ml"}, {"name": "methanol", "amount": "2", "unit": "ml"}, {"name": "methanol", "amount": "2", "unit": "ml"}], "pressure": "", "temperature": "room temperature", "time": "1 day"}], "yield": "43%"}], "include_properties": ["chemical_synthesis"]}]

File: synthesis/800_elsevier/synthesis_10.1016_j.ica.2005.02.013.json
[{"idx": 12, "type": "text", "classification": "synthesis condition", "content": "<ce:section-title>Synthesis of <mml:math altimg=\"si6.gif\" overflow=\"scroll\">\n<mml:mrow>\n<mml:msubsup>\n<mml:mrow>\n<mml:mi>Cu</mml:mi>\n</mml:mrow>\n<mml:mrow>\n<mml:mn>2</mml:mn>\n</mml:mrow>\n<mml:mrow>\n<mml:mi>I</mml:mi>\n</mml:mrow>\n</mml:msubsup>\n<mml:mi>Cl</mml:mi>\n<mml:mo stretchy=\"false\">(</mml:mo>\n<mml:mi>IN</mml:mi>\n<mml:mo stretchy=\"false\">)</mml:mo>\n</mml:mrow>\n</mml:math> (<ce:bold>1</ce:bold>)</ce:section-title><ce:para view=\"all\">Compound <ce:bold>1</ce:bold> was originally prepared via a self-assembly process under mild hydrothermal condition from the reaction of CuCl, isonicotinic acid, NaCl, and H<ce:inf loc=\"post\">2</ce:inf>O in a molar ratio of 2:1:1:555 at 140<ce:hsp sp=\"0.25\"></ce:hsp>\u00b0C for four days. After slow cooling to room temperature, the resulting orange needles of <ce:bold>1</ce:bold> were collected as a major phase (32% yield on Cu) together with a small quantity of blue block crystals, and then filtered off, washed with distilled water, and dried at ambient temperature. The needles were manually selected for structural determination and further characterization. <ce:italic>Anal.</ce:italic> Calc. for <ce:bold>1</ce:bold>: C, 25.32; N, 4.92; Cu, 44.65. Found: C, 25.19; N, 4.83; Cu, 44.92%. IR (KBr) <ce:italic>\u03bd</ce:italic>/cm<ce:sup loc=\"post\">\u22121</ce:sup>: 3033w, 1585s, 1547s, 1227s, 1055w, 858w, 764m, 765m, 700s and 527w ().</ce:para>", "clean_text": "Synthesis of     Cu   2   I   Cl ( IN )   (1)\n\nCompound 1 was originally prepared via a self-assembly process under mild hydrothermal condition from the reaction of CuCl, isonicotinic acid, NaCl, and H2O in a molar ratio of 2:1:1:555 at 140\u00b0C for four days. After slow cooling to room temperature, the resulting orange needles of 1 were collected as a major phase (32% yield on Cu) together with a small quantity of blue block crystals, and then filtered off, washed with distilled water, and dried at ambient temperature. The needles were manually selected for structural determination and further characterization. Anal. Calc. for 1: C, 25.32; N, 4.92; Cu, 44.65. Found: C, 25.19; N, 4.83; Cu, 44.92%. IR (KBr) \u03bd/cm-1: 3033w, 1585s, 1547s, 1227s, 1055w, 858w, 764m, 765m, 700s and 527w ().", "data": [{"meta": {"name": "Cu2ICl(IN)", "symbol": "1", "chemical formula": ""}, "processes": [{"synthesis method": "solvothermal synthesis", "precursor": [{"name": "CuCl", "amount": "2", "unit": "mol"}, {"name": "isonicotinic acid", "amount": "1", "unit": "mol"}, {"name": "NaCl", "amount": "1", "unit": "mol"}, {"name": "H2O", "amount": "555", "unit": "mol"}], "solvent": [{"name": "", "amount": "", "unit": ""}], "reducing agent": [{"name": "", "amount": "", "unit": ""}], "surfactant": [{"name": "", "amount": "", "unit": ""}], "pressure": "", "temperature": "140\u00b0C", "time": "4 days", "heating rate": "", "cooling rate": "slow"}, {"synthesis method": "filtration", "time": "", "atmosphere": "", "pressure": ""}, {"synthesis method": "washing", "washing solution": "distilled water", "amount": ""}, {"synthesis method": "drying", "pressure": "", "temperature": "ambient temperature", "atmosphere": "", "time": ""}], "yield": "32%"}], "include_properties": ["solvothermal_synthesis", "filtration", "washing", "drying"]}]

File: synthesis/800_elsevier/synthesis_10.1016_j.ica.2005.05.028.json
[{"idx": "19, 20", "type": "text", "classification": "synthesis condition", "content": "<ce:section-title>Syntheses of the complexes</ce:section-title><ce:section-title>[Cu(mal)(Hdpa)]<ce:inf loc=\"post\">\n<ce:italic>n</ce:italic>\n</ce:inf> (<ce:bold>1</ce:bold>)</ce:section-title><ce:para view=\"all\">A suspension of maleate Cu(II) salt (17.8<ce:hsp sp=\"0.25\"></ce:hsp>mg, 1<ce:hsp sp=\"0.25\"></ce:hsp>mmol) and Hdpa (19.2<ce:hsp sp=\"0.25\"></ce:hsp>mg, 1<ce:hsp sp=\"0.25\"></ce:hsp>mmol) in methanol solution (10<ce:hsp sp=\"0.25\"></ce:hsp>mL) were stirred at room temperature until all the starting materials had dissolved and were replaced with a green powdery precipitate. The mixture was filtered, and a green, clear solution was obtained; dark green crystals of <ce:bold>1</ce:bold> were formed upon standing of the filtrate at room temperature 2 days (9.8<ce:hsp sp=\"0.25\"></ce:hsp>mg 28.2%). <ce:italic>Anal.</ce:italic> Calc. for C<ce:inf loc=\"post\">14</ce:inf>H<ce:inf loc=\"post\">11</ce:inf>CuN<ce:inf loc=\"post\">3</ce:inf>O<ce:inf loc=\"post\">4</ce:inf> (348.80): C, 48.17; H, 3.15; N, 12.04. Found: C, 48.32; H, 3.01; N, 12.20%.</ce:para><ce:section-title>{[Cu(mal)(tpy)]<ce:hsp sp=\"0.25\"></ce:hsp>\u00b7<ce:hsp sp=\"0.25\"></ce:hsp>4H<ce:inf loc=\"post\">2</ce:inf>O}<ce:inf loc=\"post\">n</ce:inf> (<ce:bold>2</ce:bold>)</ce:section-title><ce:para view=\"all\">Complex <ce:bold>2</ce:bold> was prepared similar to <ce:bold>1</ce:bold>. A suspension of maleate Cu(II) salt (17.8<ce:hsp sp=\"0.25\"></ce:hsp>mg, 1<ce:hsp sp=\"0.25\"></ce:hsp>mmol) and tpy (23.8<ce:hsp sp=\"0.25\"></ce:hsp>mg, 1<ce:hsp sp=\"0.25\"></ce:hsp>mmol) in methanol solution (15<ce:hsp sp=\"0.25\"></ce:hsp>mL) were stirred at room temperature until all the starting materials had dissolved and formed a dark green, clear solution that was immediately filtered; dark green crystals of <ce:bold>2</ce:bold> were formed upon standing of the filtrate at room temperature 3 days (35.3<ce:hsp sp=\"0.25\"></ce:hsp>mg 73.1%). <ce:italic>Anal</ce:italic>. Calc. for C<ce:inf loc=\"post\">19</ce:inf>H<ce:inf loc=\"post\">21</ce:inf>CuN<ce:inf loc=\"post\">3</ce:inf>O<ce:inf loc=\"post\">8</ce:inf> (482.93): C, 47.21; H, 4.35; N, 8.70. Found: C, 47.32; H, 4.20; N, 8.66%.</ce:para>", "clean_text": "Syntheses of the complexes\n\n[Cu(mal)(Hdpa)] n  (1)\n\nA suspension of maleate Cu(II) salt (17.8mg, 1mmol) and Hdpa (19.2mg, 1mmol) in methanol solution (10mL) were stirred at room temperature until all the starting materials had dissolved and were replaced with a green powdery precipitate. The mixture was filtered, and a green, clear solution was obtained; dark green crystals of 1 were formed upon standing of the filtrate at room temperature 2 days (9.8mg 28.2%). Anal. Calc. for C14H11CuN3O4 (348.80): C, 48.17; H, 3.15; N, 12.04. Found: C, 48.32; H, 3.01; N, 12.20%.\n\n{[Cu(mal)(tpy)]\u22c54H2O}n (2)\n\nComplex 2 was prepared similar to 1. A suspension of maleate Cu(II) salt (17.8mg, 1mmol) and tpy (23.8mg, 1mmol) in methanol solution (15mL) were stirred at room temperature until all the starting materials had dissolved and formed a dark green, clear solution that was immediately filtered; dark green crystals of 2 were formed upon standing of the filtrate at room temperature 3 days (35.3mg 73.1%). Anal. Calc. for C19H21CuN3O8 (482.93): C, 47.21; H, 4.35; N, 8.70. Found: C, 47.32; H, 4.20; N, 8.66%.", "data": [{"meta": {"name": "[Cu(mal)(Hdpa)]n", "symbol": "1", "chemical formula": "C14H11CuN3O4"}, "processes": [{"synthesis method": "chemical synthesis", "precursor": [{"name": "maleate Cu(II) salt", "amount": "17.8", "unit": "mg"}, {"name": "Hdpa", "amount": "19.2", "unit": "mg"}], "solution": [{"name": "methanol", "amount": "10", "unit": "mL"}], "pressure": "", "temperature": "room temperature", "time": "2 days"}, {"synthesis method": "filtration", "filtration solution": "", "amount": ""}]}, {"meta": {"name": "[Cu(mal)(tpy)]\u00b74H2O)n", "symbol": "2", "chemical formula": "C19H21CuN3O8"}, "processes": [{"synthesis method": "chemical synthesis", "precursor": [{"name": "maleate Cu(II) salt", "amount": "17.8", "unit": "mg"}, {"name": "tpy", "amount": "23.8", "unit": "mg"}], "solution": [{"name": "methanol", "amount": "15", "unit": "mL"}], "pressure": "", "temperature": "room temperature", "time": "3 days"}, {"synthesis method": "filtration", "filtration solution": "", "amount": ""}]}], "include_properties": ["chemical_synthesis", "filtration"]}]

File: synthesis/800_elsevier/synthesis_10.1016_j.ica.2006.10.044.json
[{"idx": "18, 19", "type": "text", "classification": "synthesis condition", "content": "<ce:section-title>Synthesis of complexes</ce:section-title><ce:section-title>Synthesis of [Ag<ce:inf loc=\"post\">4</ce:inf>(\u03bc-4,4\u2032-bpp)<ce:inf loc=\"post\">3</ce:inf>(1,3-bdc)<ce:inf loc=\"post\">2</ce:inf>]<ce:inf loc=\"post\">\n<ce:italic>n</ce:italic>\n</ce:inf>\n<ce:hsp sp=\"0.25\"></ce:hsp>\u00b7<ce:hsp sp=\"0.25\"></ce:hsp>2nH<ce:inf loc=\"post\">2</ce:inf>O (<ce:bold>1</ce:bold>)</ce:section-title><ce:para view=\"all\">Ligand compound 4,4\u2032-bpp was prepared by 2,2\u2032-biphenol and 4-picolyl chloride hydrochloride . The solution of AgNO<ce:inf loc=\"post\">3</ce:inf> (0.017<ce:hsp sp=\"0.25\"></ce:hsp>g, 0.10<ce:hsp sp=\"0.25\"></ce:hsp>mmol), NaOH (0.008<ce:hsp sp=\"0.25\"></ce:hsp>g, 0.20<ce:hsp sp=\"0.25\"></ce:hsp>mmol) and 1,3-H<ce:inf loc=\"post\">2</ce:inf>bdc (0.017<ce:hsp sp=\"0.25\"></ce:hsp>g, 0.10<ce:hsp sp=\"0.25\"></ce:hsp>mmol) in H<ce:inf loc=\"post\">2</ce:inf>O (5<ce:hsp sp=\"0.25\"></ce:hsp>mL) was carefully covered by buffer layer (MeOH:H<ce:inf loc=\"post\">2</ce:inf>O<ce:hsp sp=\"0.25\"></ce:hsp>=<ce:hsp sp=\"0.25\"></ce:hsp>1:1). Then, the solution of 4,4\u2032-bpp (0.036<ce:hsp sp=\"0.25\"></ce:hsp>g, 0.10<ce:hsp sp=\"0.25\"></ce:hsp>mmol) in MeOH (5<ce:hsp sp=\"0.25\"></ce:hsp>mL) was slowly added above the buffer layer. The light yellow block crystals produced at the buffer layer after a few weeks. Yield: 0.036<ce:hsp sp=\"0.25\"></ce:hsp>g (75%). Elementary <ce:italic>Anal</ce:italic>. Calc. for C<ce:inf loc=\"post\">44</ce:inf>H<ce:inf loc=\"post\">36</ce:inf>Ag<ce:inf loc=\"post\">2</ce:inf>N<ce:inf loc=\"post\">3</ce:inf>O<ce:inf loc=\"post\">8</ce:inf> (948.48): C, 55.60; H, 3.82; N, 4.42. Found: C, 55.52; H, 3.88; N, 4.36%. IR (KBr, cm<ce:sup loc=\"post\">\u22121</ce:sup>): 3435 (vw), 1602 (s), 1563 (w), 1502 (s), 1461 (s), 1428 (s), 1384 (m), 1351 (m), 1236 (s), 1115 (s), 1053 (m), 1029 (s), 806 (w), 748 (s), 489 (vw).</ce:para><ce:section-title>Synthesis of [Ag(\u03bc-4,4\u2032-bpp)<ce:inf loc=\"post\">2</ce:inf>ClO<ce:inf loc=\"post\">4</ce:inf>]<ce:inf loc=\"post\">\n<ce:italic>n</ce:italic>\n</ce:inf> (<ce:bold>2</ce:bold>)</ce:section-title><ce:para view=\"all\">The buffer layer prepared by mixing MeOH and water (the ratio is 1:1) was carefully covered on the solution AgClO<ce:inf loc=\"post\">4</ce:inf> (0.027<ce:hsp sp=\"0.25\"></ce:hsp>g, 0.10<ce:hsp sp=\"0.25\"></ce:hsp>mmol) in H<ce:inf loc=\"post\">2</ce:inf>O (5<ce:hsp sp=\"0.25\"></ce:hsp>mL). Then, the solution of 4,4\u2032-bpp (0.036<ce:hsp sp=\"0.25\"></ce:hsp>g, 0.10<ce:hsp sp=\"0.25\"></ce:hsp>mmol) in MeOH (5<ce:hsp sp=\"0.25\"></ce:hsp>mL) was slowly added above the buffer layer. Over a period of four weeks, the light yellow block crystals formed at the buffer layer. Yield: 0.039<ce:hsp sp=\"0.25\"></ce:hsp>g (83%). Elementary <ce:italic>Anal</ce:italic>. Calc. for C<ce:inf loc=\"post\">48</ce:inf>H<ce:inf loc=\"post\">40</ce:inf>AgClN<ce:inf loc=\"post\">4</ce:inf>O<ce:inf loc=\"post\">8</ce:inf> (944.19): C, 61.06; H, 4.27; N, 5.93. Found: C, 61.15; H, 4.31; N, 5.91%. IR (KBr, cm<ce:sup loc=\"post\">\u22121</ce:sup>): 3066 (w), 2918 (w), 1596 (m), 1508 (m), 1481 (s), 1455 (m), 1287 (w), 1249 (s), 1234 (m), 1161 (m), 1108 (w), 1059 (m), 1032 (s), 928 (w), 752 (s), 636 (w), 622 (w).</ce:para>", "clean_text": "Synthesis of complexes\n\nSynthesis of [Ag4(\u03bc-4,4'-bpp)3(1,3-bdc)2] n  \u22c52nH2O (1)\n\nLigand compound 4,4'-bpp was prepared by 2,2'-biphenol and 4-picolyl chloride hydrochloride . The solution of AgNO3 (0.017g, 0.10mmol), NaOH (0.008g, 0.20mmol) and 1,3-H2bdc (0.017g, 0.10mmol) in H2O (5mL) was carefully covered by buffer layer (MeOH:H2O=1:1). Then, the solution of 4,4'-bpp (0.036g, 0.10mmol) in MeOH (5mL) was slowly added above the buffer layer. The light yellow block crystals produced at the buffer layer after a few weeks. Yield: 0.036g (75%). Elementary Anal. Calc. for C44H36Ag2N3O8 (948.48): C, 55.60; H, 3.82; N, 4.42. Found: C, 55.52; H, 3.88; N, 4.36%. IR (KBr, cm-1): 3435 (vw), 1602 (s), 1563 (w), 1502 (s), 1461 (s), 1428 (s), 1384 (m), 1351 (m), 1236 (s), 1115 (s), 1053 (m), 1029 (s), 806 (w), 748 (s), 489 (vw).\n\nSynthesis of [Ag(\u03bc-4,4'-bpp)2ClO4] n  (2)\n\nThe buffer layer prepared by mixing MeOH and water (the ratio is 1:1) was carefully covered on the solution AgClO4 (0.027g, 0.10mmol) in H2O (5mL). Then, the solution of 4,4'-bpp (0.036g, 0.10mmol) in MeOH (5mL) was slowly added above the buffer layer. Over a period of four weeks, the light yellow block crystals formed at the buffer layer. Yield: 0.039g (83%). Elementary Anal. Calc. for C48H40AgClN4O8 (944.19): C, 61.06; H, 4.27; N, 5.93. Found: C, 61.15; H, 4.31; N, 5.91%. IR (KBr, cm-1): 3066 (w), 2918 (w), 1596 (m), 1508 (m), 1481 (s), 1455 (m), 1287 (w), 1249 (s), 1234 (m), 1161 (m), 1108 (w), 1059 (m), 1032 (s), 928 (w), 752 (s), 636 (w), 622 (w).", "data": [{"meta": {"name": "[Ag4(\u03bc-4,4\u2032-bpp)3(1,3-bdc)2]n2nH2O", "symbol": "1", "chemical formula": "C44H36Ag2N3O8"}, "processes": [{"synthesis method": "chemical synthesis", "precursor": [{"name": "AgNO3", "amount": "0.017", "unit": "g"}, {"name": "NaOH", "amount": "0.008", "unit": "g"}, {"name": "1,3-H2bdc", "amount": "0.017", "unit": "g"}, {"name": "4,4\u2032-bpp", "amount": "0.036", "unit": "g"}], "solution": [{"name": "H2O", "amount": "5", "unit": "mL"}, {"name": "MeOH", "amount": "5", "unit": "mL"}], "pressure": "", "temperature": "", "time": "a few weeks"}], "yield": "75%"}, {"meta": {"name": "[Ag(\u03bc-4,4\u2032-bpp)2ClO4]n", "symbol": "2", "chemical formula": "C48H40AgClN4O8"}, "processes": [{"synthesis method": "chemical synthesis", "precursor": [{"name": "AgClO4", "amount": "0.027", "unit": "g"}, {"name": "4,4\u2032-bpp", "amount": "0.036", "unit": "g"}], "solution": [{"name": "H2O", "amount": "5", "unit": "mL"}, {"name": "MeOH", "amount": "5", "unit": "mL"}], "pressure": "", "temperature": "", "time": "four weeks"}], "yield": "83%"}], "include_properties": ["chemical_synthesis"]}]

File: synthesis/800_elsevier/synthesis_10.1016_j.ica.2009.01.019.json
[{"idx": 15, "type": "text", "classification": "synthesis condition", "content": "<ce:section-title>Synthesis of dipyrrolidine tartramide-NaI complex (<ce:bold>2</ce:bold>)</ce:section-title><ce:para view=\"all\">A solution of 1.0<ce:hsp sp=\"0.25\"></ce:hsp>g (4.0<ce:hsp sp=\"0.25\"></ce:hsp>mmol) of dipyrrolidine tartramide (<ce:bold>1</ce:bold>) in 8.0<ce:hsp sp=\"0.25\"></ce:hsp>mL of THF and was stirred as 0.6<ce:hsp sp=\"0.25\"></ce:hsp>g (4<ce:hsp sp=\"0.25\"></ce:hsp>mmol) of NaI was added. Then the reaction mixture was stirred overnight during which time a white solid precipitated from the solution. The precipitate collected by filtration and dried <ce:italic>in vacuo</ce:italic>. Recrystallization from acetone/ethyl acetate yielded 0.9<ce:hsp sp=\"0.25\"></ce:hsp>g (90%) of <ce:bold>1</ce:bold>\n<ce:hsp sp=\"0.25\"></ce:hsp>\u00b7<ce:hsp sp=\"0.25\"></ce:hsp>NaI<ce:hsp sp=\"0.25\"></ce:hsp>\u00b7<ce:hsp sp=\"0.25\"></ce:hsp>H<ce:inf loc=\"post\">2</ce:inf>O as colorless prisms. <ce:sup loc=\"pre\">1</ce:sup>H NMR (CD<ce:inf loc=\"post\">3</ce:inf>CN): <ce:italic>\u03b4</ce:italic> 4.56 (d, 2H, |<ce:sup loc=\"pre\">3</ce:sup>\n<ce:italic>J</ce:italic>(HH)| 7.5<ce:hsp sp=\"0.25\"></ce:hsp>Hz, CH), 4.34 (d, 2H, |<ce:sup loc=\"pre\">3</ce:sup>\n<ce:italic>J</ce:italic>(HH)| 8.4<ce:hsp sp=\"0.25\"></ce:hsp>Hz, OH), 3.61 (m, 2H, CH<ce:inf loc=\"post\">2</ce:inf>N), 3.46 (m, 6H, CH<ce:inf loc=\"post\">2</ce:inf>N), 2.21 (s, 2H, H<ce:inf loc=\"post\">2</ce:inf>O), 1.92 (m, 8H, CH<ce:inf loc=\"post\">2</ce:inf>C). <ce:sup loc=\"pre\">13</ce:sup>C NMR (CD<ce:inf loc=\"post\">3</ce:inf>CN): <ce:italic>\u03b4</ce:italic> 170.31 (s, C<ce:glyph name=\"dbnd\"></ce:glyph>O), 69.97 (s, CH), 47.65 (s, CH<ce:inf loc=\"post\">2</ce:inf>N), 47.27 (s, CH<ce:inf loc=\"post\">2</ce:inf>N), 26.85 (s, CH<ce:inf loc=\"post\">2</ce:inf>C), 24.46 (s, CH<ce:inf loc=\"post\">2</ce:inf>C). <ce:italic>Anal.</ce:italic> Calc. for C<ce:inf loc=\"post\">12</ce:inf>H<ce:inf loc=\"post\">21</ce:inf>O<ce:inf loc=\"post\">5</ce:inf>N<ce:inf loc=\"post\">2</ce:inf>NaI: C, 33.98; H, 5.23. Found: C, 34.22; H, 5.23%.</ce:para>", "clean_text": "Synthesis of dipyrrolidine tartramide-NaI complex (2)\n\nA solution of 1.0g (4.0mmol) of dipyrrolidine tartramide (1) in 8.0mL of THF and was stirred as 0.6g (4mmol) of NaI was added. Then the reaction mixture was stirred overnight during which time a white solid precipitated from the solution. The precipitate collected by filtration and dried in vacuo. Recrystallization from acetone/ethyl acetate yielded 0.9g (90%) of 1 \u22c5NaI\u22c5H2O as colorless prisms. 1H NMR (CD3CN): \u03b4 4.56 (d, 2H, |3 J(HH)| 7.5Hz, CH), 4.34 (d, 2H, |3 J(HH)| 8.4Hz, OH), 3.61 (m, 2H, CH2N), 3.46 (m, 6H, CH2N), 2.21 (s, 2H, H2O), 1.92 (m, 8H, CH2C). 13C NMR (CD3CN): \u03b4 170.31 (s, CO), 69.97 (s, CH), 47.65 (s, CH2N), 47.27 (s, CH2N), 26.85 (s, CH2C), 24.46 (s, CH2C). Anal. Calc. for C12H21O5N2NaI: C, 33.98; H, 5.23. Found: C, 34.22; H, 5.23%.", "data": [{"meta": {"name": "dipyrrolidine tartramide-NaI complex (2)", "symbol": "2", "chemical formula": "C12H21O5N2NaI"}, "processes": [{"synthesis method": "chemical synthesis", "precursor": [{"name": "dipyrrolidine tartramide", "amount": "1.0", "unit": "g"}, {"name": "NaI", "amount": "0.6", "unit": "g"}], "solution": [{"name": "THF", "amount": "8.0", "unit": "mL"}], "pressure": "", "temperature": "", "time": "overnight"}, {"synthesis method": "filtration", "time": "", "atmosphere": "", "pressure": ""}, {"synthesis method": "drying", "pressure": "", "temperature": "", "atmosphere": "vacuum", "time": ""}, {"synthesis method": "recrystallization", "solvent": "acetone/ethyl acetate"}], "yield": "90%"}], "include_properties": ["chemical_synthesis", "filtration", "drying"]}]

File: synthesis/800_elsevier/synthesis_10.1016_j.ica.2009.03.017.json
[{"idx": "15, 16, 17, 18, 19", "type": "text", "classification": "synthesis condition", "content": "<ce:section-title>Syntheses of the complexes</ce:section-title><ce:section-title>[Sm<ce:inf loc=\"post\">2</ce:inf>(op)<ce:inf loc=\"post\">3</ce:inf>(H<ce:inf loc=\"post\">2</ce:inf>O)]<ce:italic>\n<ce:inf loc=\"post\">n</ce:inf>\n</ce:italic> (<ce:bold>1</ce:bold>)</ce:section-title><ce:para view=\"all\">The mixture of Sm<ce:inf loc=\"post\">2</ce:inf>O<ce:inf loc=\"post\">3</ce:inf> (0.035<ce:hsp sp=\"0.25\"></ce:hsp>g, 0.1<ce:hsp sp=\"0.25\"></ce:hsp>mmol), <ce:italic>o</ce:italic>-phthalic acid (0.05<ce:hsp sp=\"0.25\"></ce:hsp>g, 0.3<ce:hsp sp=\"0.25\"></ce:hsp>mmol) and H<ce:inf loc=\"post\">2</ce:inf>O (16.0<ce:hsp sp=\"0.25\"></ce:hsp>ml) was sealed in a 25<ce:hsp sp=\"0.25\"></ce:hsp>ml stainless-steel reactor with Teflon liner and heated to 160<ce:hsp sp=\"0.25\"></ce:hsp>\u00b0C and kept at constant temperature for 72<ce:hsp sp=\"0.25\"></ce:hsp>h, then cooled to room temperature, and the colourless block crystals of <ce:bold>1</ce:bold> were obtained (yield: 37% based on the initial Sm<ce:inf loc=\"post\">2</ce:inf>O<ce:inf loc=\"post\">3</ce:inf> input). Elemental <ce:italic>Anal</ce:italic>. Calc. for <ce:bold>1</ce:bold>: C, 35.54; H, 1.74. Found: C, 35.73; H, 1.65%. IR data (cm<ce:sup loc=\"post\">\u22121</ce:sup>, KBr): 3454(w), 3064(w), 1635(m), 1608(s), 1556(vs), 1497(m), 1443(s), 1371(s), 1151(w), 1086(w), 845(m), 744(m), 715(m), 698(m), 652(w), 590(m), 550(m), 449(w).</ce:para><ce:section-title>{[La<ce:inf loc=\"post\">2</ce:inf>(op)<ce:inf loc=\"post\">2</ce:inf>(ox)(H<ce:inf loc=\"post\">2</ce:inf>O)<ce:inf loc=\"post\">4</ce:inf>]<ce:hsp sp=\"0.25\"></ce:hsp>\u00b7<ce:hsp sp=\"0.25\"></ce:hsp>H<ce:inf loc=\"post\">2</ce:inf>O}<ce:italic>\n<ce:inf loc=\"post\">n</ce:inf>\n</ce:italic> (<ce:bold>2</ce:bold>)</ce:section-title><ce:para view=\"all\">The mixture of La<ce:inf loc=\"post\">2</ce:inf>O<ce:inf loc=\"post\">3</ce:inf> (0.065<ce:hsp sp=\"0.25\"></ce:hsp>g, 0.2<ce:hsp sp=\"0.25\"></ce:hsp>mmol), <ce:italic>o</ce:italic>-phthalic acid (0.083<ce:hsp sp=\"0.25\"></ce:hsp>g, 0.5<ce:hsp sp=\"0.25\"></ce:hsp>mmol), H<ce:inf loc=\"post\">2</ce:inf>C<ce:inf loc=\"post\">2</ce:inf>O<ce:inf loc=\"post\">4</ce:inf>\n<ce:hsp sp=\"0.25\"></ce:hsp>\u00b7<ce:hsp sp=\"0.25\"></ce:hsp>2H<ce:inf loc=\"post\">2</ce:inf>O (0.025<ce:hsp sp=\"0.25\"></ce:hsp>g, 0.2<ce:hsp sp=\"0.25\"></ce:hsp>mmol) and H<ce:inf loc=\"post\">2</ce:inf>O (16.0<ce:hsp sp=\"0.25\"></ce:hsp>ml) was sealed in a 25<ce:hsp sp=\"0.25\"></ce:hsp>ml stainless-steel reactor with Teflon liner and heated to 180<ce:hsp sp=\"0.25\"></ce:hsp>\u00b0C and kept at constant temperature for 72<ce:hsp sp=\"0.25\"></ce:hsp>h, then cooled to room temperature, and the colourless crystals of <ce:bold>2</ce:bold> were obtained (yield: 35% based on the initial La<ce:inf loc=\"post\">2</ce:inf>O<ce:inf loc=\"post\">3</ce:inf> input). Elemental <ce:italic>Anal</ce:italic>. Calc. for <ce:bold>2</ce:bold>: C, 27.57; H, 2.31. Found: C, 27.41; H, 2.20%. IR data (cm<ce:sup loc=\"post\">\u22121</ce:sup>, KBr): 3356(m), 1659(s), 1626(m), 1520(s), 1493(s), 1454(m), 1423(s), 1404(s), 1306(m), 1151(w), 1090(w), 876(w), 849(m), 793(m), 777(m), 710(m), 658(w), 584(w).</ce:para><ce:section-title>{[Sm<ce:inf loc=\"post\">2</ce:inf>(op)<ce:inf loc=\"post\">2</ce:inf>(ox)(H<ce:inf loc=\"post\">2</ce:inf>O)<ce:inf loc=\"post\">4</ce:inf>]<ce:hsp sp=\"0.25\"></ce:hsp>\u00b7<ce:hsp sp=\"0.25\"></ce:hsp>H<ce:inf loc=\"post\">2</ce:inf>O}<ce:italic>\n<ce:inf loc=\"post\">n</ce:inf>\n</ce:italic> (<ce:bold>3</ce:bold>)</ce:section-title><ce:para view=\"all\">The procedure was the same as that of <ce:bold>2</ce:bold> except that La<ce:inf loc=\"post\">2</ce:inf>O<ce:inf loc=\"post\">3</ce:inf> was replaced by the corresponding Sm<ce:inf loc=\"post\">2</ce:inf>O<ce:inf loc=\"post\">3</ce:inf>. The colourless crystals of <ce:bold>3</ce:bold> afforded with the yield about 45% based on the initial Sm<ce:inf loc=\"post\">2</ce:inf>O<ce:inf loc=\"post\">3</ce:inf> input. Elemental <ce:italic>Anal</ce:italic>. Calc. for <ce:bold>3</ce:bold>: C, 26.79; H, 2.25. Found: C, 26.58; H, 2.17%. IR data (cm<ce:sup loc=\"post\">\u22121</ce:sup>, KBr): 3576(m), 3334(s), 1664(s), 1628(m), 1581(m), 1522(s), 1497(s), 1456(s), 1431(s), 1410(s), 1311(m), 1151(w), 1092(w), 879(m), 852(m), 796(m), 775(s), 712(m), 658(m), 534(m), 447(w).</ce:para><ce:section-title>{[La<ce:inf loc=\"post\">2</ce:inf>(mp)<ce:inf loc=\"post\">2</ce:inf>(ox)(H<ce:inf loc=\"post\">2</ce:inf>O)<ce:inf loc=\"post\">4</ce:inf>]<ce:hsp sp=\"0.25\"></ce:hsp>\u00b7<ce:hsp sp=\"0.25\"></ce:hsp>2H<ce:inf loc=\"post\">2</ce:inf>O}<ce:italic>\n<ce:inf loc=\"post\">n</ce:inf>\n</ce:italic> (<ce:bold>4</ce:bold>)</ce:section-title><ce:para view=\"all\">The procedure was the same as that of <ce:bold>2</ce:bold> except that <ce:italic>o</ce:italic>-phthalic acid was replaced by the corresponding <ce:italic>m</ce:italic>-phthalic acid. The colourless crystals of <ce:bold>4</ce:bold> afforded with the yield about 35% based on the initial La<ce:inf loc=\"post\">2</ce:inf>O<ce:inf loc=\"post\">3</ce:inf> input. Elemental <ce:italic>Anal</ce:italic>. Calc. for <ce:bold>4</ce:bold>: C, 26.95; H, 2.51. Found: C, 26.87; H, 2.45%. IR data (cm<ce:sup loc=\"post\">\u22121</ce:sup>, KBr): 3515(vs), 1649(s), 1614(s), 1564(s), 1527(vs), 1458(m), 1452(s), 1396(vs), 1315(m), 1188(w), 1167(w), 924(w), 829(w), 802(w), 752(w), 712(m), 542(w), 420(w).</ce:para><ce:section-title>[La<ce:inf loc=\"post\">2</ce:inf>(op)<ce:inf loc=\"post\">2</ce:inf>(mp)(H<ce:inf loc=\"post\">2</ce:inf>O)<ce:inf loc=\"post\">4</ce:inf>]<ce:italic>\n<ce:inf loc=\"post\">n</ce:inf>\n</ce:italic> (<ce:bold>5</ce:bold>)</ce:section-title><ce:para view=\"all\">The mixture of La<ce:inf loc=\"post\">2</ce:inf>O<ce:inf loc=\"post\">3</ce:inf> (0.016<ce:hsp sp=\"0.25\"></ce:hsp>g, 0.05<ce:hsp sp=\"0.25\"></ce:hsp>mmol), La(NO<ce:inf loc=\"post\">3</ce:inf>)<ce:inf loc=\"post\">3</ce:inf>\n<ce:hsp sp=\"0.25\"></ce:hsp>\u00b7<ce:hsp sp=\"0.25\"></ce:hsp>6H<ce:inf loc=\"post\">2</ce:inf>O (0.0433<ce:hsp sp=\"0.25\"></ce:hsp>g, 0.1<ce:hsp sp=\"0.25\"></ce:hsp>mmol), <ce:italic>m</ce:italic>-phthalic acid (0.017<ce:hsp sp=\"0.25\"></ce:hsp>g, 0.1<ce:hsp sp=\"0.25\"></ce:hsp>mmol), <ce:italic>o</ce:italic>-phthalic acid (0.034<ce:hsp sp=\"0.25\"></ce:hsp>g, 0.1<ce:hsp sp=\"0.25\"></ce:hsp>mmol) and H<ce:inf loc=\"post\">2</ce:inf>O (16.0<ce:hsp sp=\"0.25\"></ce:hsp>ml) was sealed in a 25<ce:hsp sp=\"0.25\"></ce:hsp>ml stainless-steel reactor with Teflon liner and heated to 160<ce:hsp sp=\"0.25\"></ce:hsp>\u00b0C and kept at constant temperature for 72<ce:hsp sp=\"0.25\"></ce:hsp>h, then cooled to room temperature, and the colourless crystals of <ce:bold>5</ce:bold> were obtained (yield: 30% based on the initial La<ce:inf loc=\"post\">2</ce:inf>O<ce:inf loc=\"post\">3</ce:inf> and La(NO<ce:inf loc=\"post\">3</ce:inf>)<ce:inf loc=\"post\">3</ce:inf>\n<ce:hsp sp=\"0.25\"></ce:hsp>\u00b7<ce:hsp sp=\"0.25\"></ce:hsp>6H<ce:inf loc=\"post\">2</ce:inf>O input). Elemental <ce:italic>Anal</ce:italic>. Calc. for <ce:bold>5</ce:bold>: C, 34.23; H, 2.39. Found: C, 34.18; H, 2.45%. IR data (cm<ce:sup loc=\"post\">\u22121</ce:sup>, KBr): 3610(w), 3431(m), 3196(w), 1601(m), 1531(vs), 1491(m), 1421(s), 1406(s), 1392(s), 1375(s), 1149(w), 1086(w), 874(w), 841(w), 750(m), 698(w), 652(w), 596(w), 424(w).</ce:para>", "clean_text": "Syntheses of the complexes\n\n[Sm2(op)3(H2O)] n  (1)\n\nThe mixture of Sm2O3 (0.035g, 0.1mmol), o-phthalic acid (0.05g, 0.3mmol) and H2O (16.0ml) was sealed in a 25ml stainless-steel reactor with Teflon liner and heated to 160\u00b0C and kept at constant temperature for 72h, then cooled to room temperature, and the colourless block crystals of 1 were obtained (yield: 37% based on the initial Sm2O3 input). Elemental Anal. Calc. for 1: C, 35.54; H, 1.74. Found: C, 35.73; H, 1.65%. IR data (cm-1, KBr): 3454(w), 3064(w), 1635(m), 1608(s), 1556(vs), 1497(m), 1443(s), 1371(s), 1151(w), 1086(w), 845(m), 744(m), 715(m), 698(m), 652(w), 590(m), 550(m), 449(w).\n\n{[La2(op)2(ox)(H2O)4]\u22c5H2O} n  (2)\n\nThe mixture of La2O3 (0.065g, 0.2mmol), o-phthalic acid (0.083g, 0.5mmol), H2C2O4 \u22c52H2O (0.025g, 0.2mmol) and H2O (16.0ml) was sealed in a 25ml stainless-steel reactor with Teflon liner and heated to 180\u00b0C and kept at constant temperature for 72h, then cooled to room temperature, and the colourless crystals of 2 were obtained (yield: 35% based on the initial La2O3 input). Elemental Anal. Calc. for 2: C, 27.57; H, 2.31. Found: C, 27.41; H, 2.20%. IR data (cm-1, KBr): 3356(m), 1659(s), 1626(m), 1520(s), 1493(s), 1454(m), 1423(s), 1404(s), 1306(m), 1151(w), 1090(w), 876(w), 849(m), 793(m), 777(m), 710(m), 658(w), 584(w).\n\n{[Sm2(op)2(ox)(H2O)4]\u22c5H2O} n  (3)\n\nThe procedure was the same as that of 2 except that La2O3 was replaced by the corresponding Sm2O3. The colourless crystals of 3 afforded with the yield about 45% based on the initial Sm2O3 input. Elemental Anal. Calc. for 3: C, 26.79; H, 2.25. Found: C, 26.58; H, 2.17%. IR data (cm-1, KBr): 3576(m), 3334(s), 1664(s), 1628(m), 1581(m), 1522(s), 1497(s), 1456(s), 1431(s), 1410(s), 1311(m), 1151(w), 1092(w), 879(m), 852(m), 796(m), 775(s), 712(m), 658(m), 534(m), 447(w).\n\n{[La2(mp)2(ox)(H2O)4]\u22c52H2O} n  (4)\n\nThe procedure was the same as that of 2 except that o-phthalic acid was replaced by the corresponding m-phthalic acid. The colourless crystals of 4 afforded with the yield about 35% based on the initial La2O3 input. Elemental Anal. Calc. for 4: C, 26.95; H, 2.51. Found: C, 26.87; H, 2.45%. IR data (cm-1, KBr): 3515(vs), 1649(s), 1614(s), 1564(s), 1527(vs), 1458(m), 1452(s), 1396(vs), 1315(m), 1188(w), 1167(w), 924(w), 829(w), 802(w), 752(w), 712(m), 542(w), 420(w).\n\n[La2(op)2(mp)(H2O)4] n  (5)\n\nThe mixture of La2O3 (0.016g, 0.05mmol), La(NO3)3 \u22c56H2O (0.0433g, 0.1mmol), m-phthalic acid (0.017g, 0.1mmol), o-phthalic acid (0.034g, 0.1mmol) and H2O (16.0ml) was sealed in a 25ml stainless-steel reactor with Teflon liner and heated to 160\u00b0C and kept at constant temperature for 72h, then cooled to room temperature, and the colourless crystals of 5 were obtained (yield: 30% based on the initial La2O3 and La(NO3)3 \u22c56H2O input). Elemental Anal. Calc. for 5: C, 34.23; H, 2.39. Found: C, 34.18; H, 2.45%. IR data (cm-1, KBr): 3610(w), 3431(m), 3196(w), 1601(m), 1531(vs), 1491(m), 1421(s), 1406(s), 1392(s), 1375(s), 1149(w), 1086(w), 874(w), 841(w), 750(m), 698(w), 652(w), 596(w), 424(w).", "data": [{"meta": {"name": "[Sm2(op)3(H2O)]n", "symbol": "1", "chemical formula": ""}, "processes": [{"synthesis method": "solvothermal synthesis", "precursor": [{"name": "Sm2O3", "amount": "0.035", "unit": "g"}, {"name": "o-phthalic acid", "amount": "0.05", "unit": "g"}, {"name": "H2O", "amount": "16.0", "unit": "ml"}], "solvent": [], "reducing agent": [], "surfactant": [], "pressure": "", "temperature": "160\u00b0C", "time": "72h", "heating rate": "", "cooling rate": ""}], "yield": "37%"}, {"meta": {"name": "[La2(op)2(ox)(H2O)4]\u00b7H2O", "symbol": "2", "chemical formula": ""}, "processes": [{"synthesis method": "solvothermal synthesis", "precursor": [{"name": "La2O3", "amount": "0.065", "unit": "g"}, {"name": "o-phthalic acid", "amount": "0.083", "unit": "g"}, {"name": "H2C2O4\u00b72H2O", "amount": "0.025", "unit": "g"}, {"name": "H2O", "amount": "16.0", "unit": "ml"}], "solvent": [], "reducing agent": [], "surfactant": [], "pressure": "", "temperature": "180\u00b0C", "time": "72h", "heating rate": "", "cooling rate": ""}], "yield": "35%"}, {"meta": {"name": "[Sm2(op)2(ox)(H2O)4]\u00b7H2O", "symbol": "3", "chemical formula": ""}, "processes": [{"synthesis method": "solvothermal synthesis", "precursor": [{"name": "Sm2O3", "amount": "0.065", "unit": "g"}, {"name": "o-phthalic acid", "amount": "0.083", "unit": "g"}, {"name": "H2C2O4\u00b72H2O", "amount": "0.025", "unit": "g"}, {"name": "H2O", "amount": "16.0", "unit": "ml"}], "solvent": [], "reducing agent": [], "surfactant": [], "pressure": "", "temperature": "180\u00b0C", "time": "72h", "heating rate": "", "cooling rate": ""}], "yield": "45%"}, {"meta": {"name": "[La2(mp)2(ox)(H2O)4]\u00b72H2O", "symbol": "4", "chemical formula": ""}, "processes": [{"synthesis method": "solvothermal synthesis", "precursor": [{"name": "La2O3", "amount": "0.065", "unit": "g"}, {"name": "m-phthalic acid", "amount": "0.017", "unit": "g"}, {"name": "o-phthalic acid", "amount": "0.034", "unit": "g"}, {"name": "H2O", "amount": "16.0", "unit": "ml"}], "solvent": [], "reducing agent": [], "surfactant": [], "pressure": "", "temperature": "160\u00b0C", "time": "72h", "heating rate": "", "cooling rate": ""}], "yield": "35%"}, {"meta": {"name": "[La2(op)2(mp)(H2O)4]n", "symbol": "5", "chemical formula": ""}, "processes": [{"synthesis method": "solvothermal synthesis", "precursor": [{"name": "La2O3", "amount": "0.016", "unit": "g"}, {"name": "La(NO3)3\u00b76H2O", "amount": "0.0433", "unit": "g"}, {"name": "m-phthalic acid", "amount": "0.017", "unit": "g"}, {"name": "o-phthalic acid", "amount": "0.034", "unit": "g"}, {"name": "H2O", "amount": "16.0", "unit": "ml"}], "solvent": [], "reducing agent": [], "surfactant": [], "pressure": "", "temperature": "160\u00b0C", "time": "72h", "heating rate": "", "cooling rate": ""}], "yield": "30%"}], "include_properties": ["solvothermal_synthesis"]}]
