Repository: Yeonghun1675/L2M3

<div align="center">
<h1> ⛏L2M3: Large Language Models Material Miner </h1> 
</div>

## Summary
L2M3 is designed to efficiently gather experimental Metal-Organic Framework (MOF) data from scientific literature, addressing the challenge of accessing hard-to-find data and enhancing the quality of information available for machine learning in materials science. By utilizing a chain of advanced Large Language Models (LLMs), we developed a systematic method for extracting and organizing MOF data into a structured, usable format. Our approach has successfully compiled data from over 40,000 research articles, creating a comprehensive, ready-to-use dataset.

File: synthesis/800_elsevier/synthesis_10.1016_j.ica.2011.01.001.json
[{"idx": "26, 44", "type": "text", "classification": "synthesis condition", "content": "<ce:para id=\"p0010\" view=\"all\">In this paper we describe the synthesis of coordination polymers with general chemical formula [Ln(abdc)(Habdc), <ce:italic>n</ce:italic>H<ce:inf loc=\"post\">2</ce:inf>O]<ce:inf loc=\"post\">\u221e</ce:inf> where Ln<ce:hsp sp=\"0.25\"></ce:hsp>=<ce:hsp sp=\"0.25\"></ce:hsp>La\u2013Eu (except Pm) and 8<ce:hsp sp=\"0.25\"></ce:hsp>\u2a7d<ce:hsp sp=\"0.25\"></ce:hsp>\n<ce:italic>n</ce:italic>\n<ce:hsp sp=\"0.25\"></ce:hsp>\u2a7d<ce:hsp sp=\"0.25\"></ce:hsp>11. Their dehydration by freeze-drying leads to a new family of porous compounds with general chemical formula [Ln(abdc)(Habdc), 2H<ce:inf loc=\"post\">2</ce:inf>O]<ce:inf loc=\"post\">\u221e</ce:inf> where Ln<ce:hsp sp=\"0.25\"></ce:hsp>=<ce:hsp sp=\"0.25\"></ce:hsp>La\u2013Eu (except Pm). The porosity of the partially dehydrated Nd-containing compound has been evaluated by computational methods to more than 2000<ce:hsp sp=\"0.25\"></ce:hsp>m<ce:sup loc=\"post\">2</ce:sup>\n<ce:hsp sp=\"0.25\"></ce:hsp>g<ce:sup loc=\"post\">\u22121</ce:sup>. To the best of our knowledge this is the greatest porosity ever reported for lanthanide containing coordination polymers. This is of particular interest as far as heterogeneous catalysis is concerned because this family of compounds involves the lightest lanthanide ions which are well known for their catalytic properties .</ce:para><ce:section-title>Experimental</ce:section-title><ce:section-title>Synthesis of the microcrystalline powders [Ln(abdc)(Habdc), <ce:italic>n</ce:italic>H<ce:inf loc=\"post\">2</ce:inf>O]<ce:inf loc=\"post\">\u221e</ce:inf> with Ln<ce:hsp sp=\"0.25\"></ce:hsp>=<ce:hsp sp=\"0.25\"></ce:hsp>La\u2013Eu (except Pm) and 8<ce:hsp sp=\"0.25\"></ce:hsp>\u2a7d<ce:hsp sp=\"0.25\"></ce:hsp>\n<ce:italic>n</ce:italic>\n<ce:hsp sp=\"0.25\"></ce:hsp>\u2a7d<ce:hsp sp=\"0.25\"></ce:hsp>11</ce:section-title><ce:para id=\"p0110\" view=\"all\">2-Amino-benzene-1,4-dicarboxylic acid (H<ce:inf loc=\"post\">2</ce:inf>abdc) was purchased from Acros Organics and used without further purification. Di-sodium amino-terephthalate salt is prepared by addition of two equivalents of sodium hydroxide to a suspension of amino-terephthalic acid in de-ionized water. The obtained solution is then evaporated to dryness. The resulting solid is put in suspension in ethanol and the mixture is stirred and refluxed for 1<ce:hsp sp=\"0.25\"></ce:hsp>h. After filtration and drying, a pale yellow powder of di-sodium 2-amino-1,4-benzenedicarboxylate is collected in 90% yield.</ce:para>", "clean_text": "In this paper we describe the synthesis of coordination polymers with general chemical formula [Ln(abdc)(Habdc), nH2O]\u221e where Ln=La-Eu (except Pm) and 8\u2a7d n \u2a7d11. Their dehydration by freeze-drying leads to a new family of porous compounds with general chemical formula [Ln(abdc)(Habdc), 2H2O]\u221e where Ln=La-Eu (except Pm). The porosity of the partially dehydrated Nd-containing compound has been evaluated by computational methods to more than 2000m2 g-1. To the best of our knowledge this is the greatest porosity ever reported for lanthanide containing coordination polymers. This is of particular interest as far as heterogeneous catalysis is concerned because this family of compounds involves the lightest lanthanide ions which are well known for their catalytic properties .\n\nExperimental\n\nSynthesis of the microcrystalline powders [Ln(abdc)(Habdc), nH2O]\u221e with Ln=La-Eu (except Pm) and 8\u2a7d n \u2a7d11\n\n2-Amino-benzene-1,4-dicarboxylic acid (H2abdc) was purchased from Acros Organics and used without further purification. Di-sodium amino-terephthalate salt is prepared by addition of two equivalents of sodium hydroxide to a suspension of amino-terephthalic acid in de-ionized water. The obtained solution is then evaporated to dryness. The resulting solid is put in suspension in ethanol and the mixture is stirred and refluxed for 1h. After filtration and drying, a pale yellow powder of di-sodium 2-amino-1,4-benzenedicarboxylate is collected in 90% yield.", "data": [{"meta": {"name": "[Ln(abdc)(Habdc), nH2O]\u221e", "symbol": "", "chemical formula": ""}, "processes": [{"synthesis method": "chemical synthesis", "precursor": [{"name": "2-Amino-benzene-1,4-dicarboxylic acid", "amount": "", "unit": ""}, {"name": "sodium hydroxide", "amount": "two equivalents", "unit": ""}], "solution": [{"name": "de-ionized water", "amount": "", "unit": ""}], "pressure": "", "temperature": "", "time": ""}, {"synthesis method": "drying", "pressure": "", "temperature": "", "atmosphere": "", "time": ""}], "yield": "90%"}], "include_properties": ["chemical_synthesis", "filtration", "drying"]}]

File: synthesis/800_elsevier/synthesis_10.1016_j.ica.2011.04.008.json
[{"idx": "33, 34, 35, 36", "type": "text", "classification": "synthesis condition", "content": "<ce:section-title>Synthesis</ce:section-title><ce:section-title>Synthesis of [C<ce:inf loc=\"post\">6</ce:inf>H<ce:inf loc=\"post\">5</ce:inf>C(OH)<ce:glyph name=\"dbnd\"></ce:glyph>CHC(CH<ce:inf loc=\"post\">3</ce:inf>)<ce:glyph name=\"dbnd\"></ce:glyph>NCH<ce:inf loc=\"post\">2</ce:inf>C<ce:inf loc=\"post\">5</ce:inf>H<ce:inf loc=\"post\">4</ce:inf>N] (<ce:bold>LH</ce:bold>)</ce:section-title><ce:para id=\"p0050\" view=\"all\">The synthesis and characterization of the Schiff base ligand (<ce:bold>LH</ce:bold>) has been done following the method described in the literature . The 1:1 equimolar condensation of 2-picolylamine and benzoylacetone for 2<ce:hsp sp=\"0.25\"></ce:hsp>h in methanolic medium results in a yellow solution. The color indicates the formation of the Schiff base ligand (<ce:bold>LH</ce:bold>) which was used without further purification. Yield: 0.221<ce:hsp sp=\"0.25\"></ce:hsp>g (88%). <ce:italic>Anal</ce:italic>. Calc. for [C<ce:inf loc=\"post\">16</ce:inf>H<ce:inf loc=\"post\">16</ce:inf>N<ce:inf loc=\"post\">2</ce:inf>O]: C, 76.19; H, 6.35; N, 11.11. Found: C, 76.18; H, 6.31; N, 11.10%.</ce:para><ce:para id=\"p0055\" view=\"all\">\n<ce:bold>Caution!</ce:bold> Perchlorate salts and azide derivatives in presence of organic ligands are potentially explosive and should be used in small quantity with much care.</ce:para><ce:section-title>Syntheses of [Co<ce:inf loc=\"post\">2</ce:inf>(<ce:bold>L</ce:bold>)<ce:inf loc=\"post\">2</ce:inf>(\u03bc<ce:inf loc=\"post\">1,1</ce:inf>-N<ce:inf loc=\"post\">3</ce:inf>)<ce:inf loc=\"post\">2</ce:inf>(N<ce:inf loc=\"post\">3</ce:inf>)<ce:inf loc=\"post\">2</ce:inf>] (<ce:bold>1</ce:bold>)</ce:section-title><ce:para id=\"p0060\" view=\"all\">The slow addition of 20<ce:hsp sp=\"0.25\"></ce:hsp>mL of a yellow methanolic solution of the Schiff base (<ce:bold>LH</ce:bold>) (0.252<ce:hsp sp=\"0.25\"></ce:hsp>g, 1<ce:hsp sp=\"0.25\"></ce:hsp>mmol) to 10<ce:hsp sp=\"0.25\"></ce:hsp>mL of a methanolic solution of cobalt perchlorate hexahydrate (0.365<ce:hsp sp=\"0.25\"></ce:hsp>g, 1<ce:hsp sp=\"0.25\"></ce:hsp>mmol) resulted in a dark red solution. This solution was stirred for 15<ce:hsp sp=\"0.25\"></ce:hsp>min at room temperature and then followed by the addition of 2<ce:hsp sp=\"0.25\"></ce:hsp>mL of an aqueous solution of sodium azide (0.130<ce:hsp sp=\"0.25\"></ce:hsp>g, 2<ce:hsp sp=\"0.25\"></ce:hsp>mmol). The dark red solution so obtained was gently stirred for 1<ce:hsp sp=\"0.25\"></ce:hsp>h at 40<ce:hsp sp=\"0.25\"></ce:hsp>\u00b0C, resulting in a color change from dark red to dark brown. The dark brown solution was then filtered and kept at room temperature. Brown needle shaped crystals suitable for X-ray diffraction was obtained after one day. The crystals were filtered and air-dried. Yield: 0.314<ce:hsp sp=\"0.25\"></ce:hsp>g (86%). <ce:italic>Anal</ce:italic>. Calc. for [C<ce:inf loc=\"post\">32</ce:inf>H<ce:inf loc=\"post\">30</ce:inf> Co<ce:inf loc=\"post\">2</ce:inf>N<ce:inf loc=\"post\">16</ce:inf>O<ce:inf loc=\"post\">2</ce:inf>]: C, 48.69; H, 3.80; N, 28.40. Found: C, 48.62; H, 3.77; N, 28.38%.</ce:para><ce:section-title>Syntheses of [Cu<ce:inf loc=\"post\">2</ce:inf>(<ce:bold>L</ce:bold>)<ce:inf loc=\"post\">2</ce:inf>(\u03bc<ce:inf loc=\"post\">1,3</ce:inf>-N<ce:inf loc=\"post\">3</ce:inf>)]\u00b7ClO<ce:inf loc=\"post\">4</ce:inf> (<ce:bold>2</ce:bold>)</ce:section-title><ce:para id=\"p0065\" view=\"all\">Copper perchlorate hexahydrate (0.37<ce:hsp sp=\"0.25\"></ce:hsp>g, 1<ce:hsp sp=\"0.25\"></ce:hsp>mmol) was dissolved in 10<ce:hsp sp=\"0.25\"></ce:hsp>mL of methanol by stirring. It was then followed by the subsequent addition of 20<ce:hsp sp=\"0.25\"></ce:hsp>mL of a yellow methanolic solution of <ce:bold>LH</ce:bold> (0.252<ce:hsp sp=\"0.25\"></ce:hsp>g, 1<ce:hsp sp=\"0.25\"></ce:hsp>mmol) resulting in a light green solution. While the solution was stirred, 5<ce:hsp sp=\"0.25\"></ce:hsp>mL of an aqueous methanolic solution of sodium azide (0.032<ce:hsp sp=\"0.25\"></ce:hsp>g, 0.5<ce:hsp sp=\"0.25\"></ce:hsp>mmol) were carefully added dropwise to the light green solution to give a dark green solution. Addition of sodium azide was immediately stopped when a small amount of brown colored solid separated. The dark green solution was then filtered and kept in a refrigerator. Brown prismatic crystals suitable for X-ray diffraction were obtained after three days. Crystals were filtered and air-dried. Yield: 0.303<ce:hsp sp=\"0.25\"></ce:hsp>g (82%). <ce:italic>Anal</ce:italic>. Calc. for [C<ce:inf loc=\"post\">32</ce:inf>H<ce:inf loc=\"post\">30</ce:inf>Cl<ce:inf loc=\"post\">1</ce:inf>Cu<ce:inf loc=\"post\">2</ce:inf>N<ce:inf loc=\"post\">7</ce:inf>O<ce:inf loc=\"post\">6</ce:inf>]: C, 49.79; H, 3.89; N, 12.70. Found: C, 49.78; H, 3.85; N, 12.68%.</ce:para><ce:section-title>Syntheses of [(\u03bc<ce:inf loc=\"post\">1,1</ce:inf>-N<ce:inf loc=\"post\">3</ce:inf>)<ce:inf loc=\"post\">2</ce:inf>Cu<ce:inf loc=\"post\">5</ce:inf>(\u03bc-O<ce:bold>L</ce:bold>)<ce:inf loc=\"post\">2</ce:inf>(\u03bc<ce:inf loc=\"post\">1,1</ce:inf>-N<ce:inf loc=\"post\">3</ce:inf>)<ce:inf loc=\"post\">4</ce:inf>(\u03bc<ce:inf loc=\"post\">1,1,1</ce:inf>-N<ce:inf loc=\"post\">3</ce:inf>)<ce:inf loc=\"post\">2</ce:inf>]<ce:italic>\n<ce:inf loc=\"post\">n</ce:inf>\n</ce:italic> (<ce:bold>3</ce:bold>)</ce:section-title><ce:para id=\"p0070\" view=\"all\">Copper perchlorate hexahydrate (0.55<ce:hsp sp=\"0.25\"></ce:hsp>g, 1.5<ce:hsp sp=\"0.25\"></ce:hsp>mmol) was dissolved in 1:1 v/v methanol\u2013acetone mixture (20<ce:hsp sp=\"0.25\"></ce:hsp>mL) by vigorous stirring. 10<ce:hsp sp=\"0.25\"></ce:hsp>mL of a yellow methanolic solution of the Schiff base (<ce:bold>LH</ce:bold>) (0.126<ce:hsp sp=\"0.25\"></ce:hsp>g, 0.5<ce:hsp sp=\"0.25\"></ce:hsp>mmol) were slowly added with stirring to the copper perchlorate hexahydrate solution to produce a bluish green solution. Successive very slow addition of 5<ce:hsp sp=\"0.25\"></ce:hsp>mL of an aqueous solution of sodium azide (0.192<ce:hsp sp=\"0.25\"></ce:hsp>g, 3<ce:hsp sp=\"0.25\"></ce:hsp>mmol) at higher molar ratio compared to that of <ce:bold>2</ce:bold>, prevented the precipitation of a brown solid and resulted in a dark green solution that produced a small amount of green solid which redissolved upon complete addition of sodium azide. The obtained dark green solution was then filtered and was kept at room temperature. A dark blue amorphous product was obtained in a much lower yield (compared to that of <ce:bold>2</ce:bold>) after a week. Recrystallisation of the dark blue product in 1:1 v/v methanol\u2013acetonitrile mixture resulted in a few blue needle shaped single crystals suitable for X-ray diffraction after two weeks. Crystals were filtrated and air-dried. The IR spectra of the amorphous and the crystalline product were almost similar to each other but were not superimposable. Yield: 0.165<ce:hsp sp=\"0.25\"></ce:hsp>g (30%). <ce:italic>Anal</ce:italic>. Calc. for [C<ce:inf loc=\"post\">32</ce:inf>H<ce:inf loc=\"post\">30</ce:inf>Cu<ce:inf loc=\"post\">5</ce:inf>N<ce:inf loc=\"post\">28</ce:inf>O<ce:inf loc=\"post\">2</ce:inf>]: C, 33.20; H, 2.59; N, 33.89. Found: C, 33.18; H, 2.53; N, 33.86%.</ce:para>", "clean_text": "Synthesis\n\nSynthesis of [C6H5C(OH)CHC(CH3)NCH2C5H4N] (LH)\n\nThe synthesis and characterization of the Schiff base ligand (LH) has been done following the method described in the literature . The 1:1 equimolar condensation of 2-picolylamine and benzoylacetone for 2h in methanolic medium results in a yellow solution. The color indicates the formation of the Schiff base ligand (LH) which was used without further purification. Yield: 0.221g (88%). Anal. Calc. for [C16H16N2O]: C, 76.19; H, 6.35; N, 11.11. Found: C, 76.18; H, 6.31; N, 11.10%.\n\n Caution! Perchlorate salts and azide derivatives in presence of organic ligands are potentially explosive and should be used in small quantity with much care.\n\nSyntheses of [Co2(L)2(\u03bc1,1-N3)2(N3)2] (1)\n\nThe slow addition of 20mL of a yellow methanolic solution of the Schiff base (LH) (0.252g, 1mmol) to 10mL of a methanolic solution of cobalt perchlorate hexahydrate (0.365g, 1mmol) resulted in a dark red solution. This solution was stirred for 15min at room temperature and then followed by the addition of 2mL of an aqueous solution of sodium azide (0.130g, 2mmol). The dark red solution so obtained was gently stirred for 1h at 40\u00b0C, resulting in a color change from dark red to dark brown. The dark brown solution was then filtered and kept at room temperature. Brown needle shaped crystals suitable for X-ray diffraction was obtained after one day. The crystals were filtered and air-dried. Yield: 0.314g (86%). Anal. Calc. for [C32H30 Co2N16O2]: C, 48.69; H, 3.80; N, 28.40. Found: C, 48.62; H, 3.77; N, 28.38%.\n\nSyntheses of [Cu2(L)2(\u03bc1,3-N3)]\u22c5ClO4 (2)\n\nCopper perchlorate hexahydrate (0.37g, 1mmol) was dissolved in 10mL of methanol by stirring. It was then followed by the subsequent addition of 20mL of a yellow methanolic solution of LH (0.252g, 1mmol) resulting in a light green solution. While the solution was stirred, 5mL of an aqueous methanolic solution of sodium azide (0.032g, 0.5mmol) were carefully added dropwise to the light green solution to give a dark green solution. Addition of sodium azide was immediately stopped when a small amount of brown colored solid separated. The dark green solution was then filtered and kept in a refrigerator. Brown prismatic crystals suitable for X-ray diffraction were obtained after three days. Crystals were filtered and air-dried. Yield: 0.303g (82%). Anal. Calc. for [C32H30Cl1Cu2N7O6]: C, 49.79; H, 3.89; N, 12.70. Found: C, 49.78; H, 3.85; N, 12.68%.\n\nSyntheses of [(\u03bc1,1-N3)2Cu5(\u03bc-OL)2(\u03bc1,1-N3)4(\u03bc1,1,1-N3)2] n  (3)\n\nCopper perchlorate hexahydrate (0.55g, 1.5mmol) was dissolved in 1:1 v/v methanol-acetone mixture (20mL) by vigorous stirring. 10mL of a yellow methanolic solution of the Schiff base (LH) (0.126g, 0.5mmol) were slowly added with stirring to the copper perchlorate hexahydrate solution to produce a bluish green solution. Successive very slow addition of 5mL of an aqueous solution of sodium azide (0.192g, 3mmol) at higher molar ratio compared to that of 2, prevented the precipitation of a brown solid and resulted in a dark green solution that produced a small amount of green solid which redissolved upon complete addition of sodium azide. The obtained dark green solution was then filtered and was kept at room temperature. A dark blue amorphous product was obtained in a much lower yield (compared to that of 2) after a week. Recrystallisation of the dark blue product in 1:1 v/v methanol-acetonitrile mixture resulted in a few blue needle shaped single crystals suitable for X-ray diffraction after two weeks. Crystals were filtrated and air-dried. The IR spectra of the amorphous and the crystalline product were almost similar to each other but were not superimposable. Yield: 0.165g (30%). Anal. Calc. for [C32H30Cu5N28O2]: C, 33.20; H, 2.59; N, 33.89. Found: C, 33.18; H, 2.53; N, 33.86%.", "data": [{"meta": {"name": "[C6H5C(OH)CHC(CH3)3NCH2C5H4N]", "symbol": "LH", "chemical formula": "C16H16N2O"}, "processes": [{"synthesis method": "chemical synthesis", "precursor": [{"name": "2-picolylamine", "amount": "2", "unit": "mmol"}, {"name": "benzoylacetone", "amount": "2", "unit": "mmol"}], "solution": [{"name": "methanol", "amount": "", "unit": ""}], "pressure": "", "temperature": "", "time": "2h"}, {"synthesis method": "yield", "yield": "88%"}]}, {"meta": {"name": "[Co2(L)2(\u03bc1,1-N3)2(N3)2]", "symbol": "1", "chemical formula": "C32H30Co2N16O2"}, "processes": [{"synthesis method": "chemical synthesis", "precursor": [{"name": "LH", "amount": "0.252", "unit": "g"}, {"name": "cobalt perchlorate hexahydrate", "amount": "0.365", "unit": "g"}], "solution": [{"name": "methanol", "amount": "20", "unit": "mL"}], "pressure": "", "temperature": "room temperature", "time": "15min"}, {"synthesis method": "addition", "addition solution": "sodium azide", "amount": "2mL", "unit": "aqueous solution"}, {"synthesis method": "heating", "temperature": "40\u00b0C", "time": "1h"}, {"synthesis method": "filtration", "filtration solution": "dark brown solution"}]}, {"meta": {"name": "[Cu2(L)2(\u03bc1,3-N3)]\u00b7ClO4", "symbol": "2", "chemical formula": "C32H30Cl1Cu2N7O6"}, "processes": [{"synthesis method": "chemical synthesis", "precursor": [{"name": "LH", "amount": "0.252", "unit": "g"}, {"name": "copper perchlorate hexahydrate", "amount": "0.37", "unit": "g"}], "solution": [{"name": "methanol", "amount": "10", "unit": "mL"}], "pressure": "", "temperature": "room temperature", "time": ""}, {"synthesis method": "addition", "addition solution": "sodium azide", "amount": "5mL", "unit": "aqueous solution"}, {"synthesis method": "filtration", "filtration solution": "dark green solution"}]}, {"meta": {"name": "[(\u03bc1,1-N3)2Cu5(\u03bc-OL)2(\u03bc1,1-N3)4(\u03bc1,1,1-N3)2]n", "symbol": "3", "chemical formula": "C32H30Cu5N28O2"}, "processes": [{"synthesis method": "chemical synthesis", "precursor": [{"name": "LH", "amount": "0.126", "unit": "g"}, {"name": "copper perchlorate hexahydrate", "amount": "0.55", "unit": "g"}], "solution": [{"name": "methanol-acetone mixture", "amount": "20", "unit": "mL", "ratio": "1:1 v/v"}], "pressure": "", "temperature": "", "time": ""}, {"synthesis method": "addition", "addition solution": "sodium azide", "amount": "5mL", "unit": "aqueous solution"}, {"synthesis method": "filtration", "filtration solution": "dark green solution"}]}], "include_properties": ["chemical_synthesis", "filtration", "drying"]}]

File: synthesis/800_elsevier/synthesis_10.1016_j.ica.2011.05.019.json
[{"idx": "22, 23, 24, 25", "type": "text", "classification": "synthesis condition", "content": "<ce:section-title>Preparation of {[Cd(hmph)(4-bpmp)<ce:inf loc=\"post\">1.5</ce:inf>]\u00b74H<ce:inf loc=\"post\">2</ce:inf>O}<ce:italic>\n<ce:inf loc=\"post\">n</ce:inf>\n</ce:italic> (<ce:bold>1</ce:bold>)</ce:section-title><ce:para id=\"p0030\" view=\"all\">Cd(ClO<ce:inf loc=\"post\">4</ce:inf>)<ce:inf loc=\"post\">2</ce:inf>\u00b76H<ce:inf loc=\"post\">2</ce:inf>O (75<ce:hsp sp=\"0.25\"></ce:hsp>mg, 0.18<ce:hsp sp=\"0.25\"></ce:hsp>mmol), homophthalic acid (32<ce:hsp sp=\"0.25\"></ce:hsp>mg, 0.18<ce:hsp sp=\"0.25\"></ce:hsp>mmol), 4-bpmp (99<ce:hsp sp=\"0.25\"></ce:hsp>mg, 0.37<ce:hsp sp=\"0.25\"></ce:hsp>mmol), and 5<ce:hsp sp=\"0.25\"></ce:hsp>mL deionized water were placed into a 15<ce:hsp sp=\"0.25\"></ce:hsp>mL screw-cap vial. The vial was sealed and heated in an oil bath at 80<ce:hsp sp=\"0.25\"></ce:hsp>\u00b0C for 72<ce:hsp sp=\"0.25\"></ce:hsp>h, and then cooled slowly to 25<ce:hsp sp=\"0.25\"></ce:hsp>\u00b0C. Colorless blocks of <ce:bold>1</ce:bold> (63<ce:hsp sp=\"0.25\"></ce:hsp>mg, 46% yield based on Cd) were isolated after washing with distilled water, ethanol, and acetone and drying in air. <ce:italic>Anal.</ce:italic> Calc. for C<ce:inf loc=\"post\">33</ce:inf>H<ce:inf loc=\"post\">44</ce:inf>CdN<ce:inf loc=\"post\">6</ce:inf>O<ce:inf loc=\"post\">8</ce:inf>\n<ce:bold>1</ce:bold>: C, 51.80; H, 5.80; N, 10.98. Found: C, 51.44; H, 5.61; N, 10.58%. IR (cm<ce:sup loc=\"post\">\u22121</ce:sup>): 3298 (w, br), 3065 (w), 2925 (w), 2803 (w), 1608 (m), 1586 (m), 1561 (s), 1550 (s), 1501 (w), 1446 (w), 1424 (m), 1411 (m), 1383 (s), 1352 (m), 1321 (m), 1297 (m), 1269 (w), 1230 (w), 1161 (w), 1131 (m), 1062 (w), 1047 (w), 1012 (m), 971 (w), 924 (w), 845 (m), 829 (m), 801 (m), 765 (w), 729 (s), 690 (m), 670 (m).</ce:para><ce:section-title>Preparation of [Cd<ce:inf loc=\"post\">2</ce:inf>(hmph)<ce:inf loc=\"post\">2</ce:inf>(4-bpfp)]<ce:italic>\n<ce:inf loc=\"post\">n</ce:inf>\n</ce:italic> (<ce:bold>2</ce:bold>)</ce:section-title><ce:para id=\"p0035\" view=\"all\">Cd(NO<ce:inf loc=\"post\">3</ce:inf>)<ce:inf loc=\"post\">2</ce:inf>\u00b74H<ce:inf loc=\"post\">2</ce:inf>O (30<ce:hsp sp=\"0.25\"></ce:hsp>mg, 0.097<ce:hsp sp=\"0.25\"></ce:hsp>mmol), homophthalic acid (18<ce:hsp sp=\"0.25\"></ce:hsp>mg, 0.098<ce:hsp sp=\"0.25\"></ce:hsp>mmol), 4-bpfp (29<ce:hsp sp=\"0.25\"></ce:hsp>mg, 0.098<ce:hsp sp=\"0.25\"></ce:hsp>mmol), 0.5<ce:hsp sp=\"0.25\"></ce:hsp>mL of 1.0<ce:hsp sp=\"0.25\"></ce:hsp>M NaOH solution and 7<ce:hsp sp=\"0.25\"></ce:hsp>mL deionized water were placed into a 23<ce:hsp sp=\"0.25\"></ce:hsp>mL Teflon-lined acid digestion bomb. The bomb was sealed and heated in an oven at 120<ce:hsp sp=\"0.25\"></ce:hsp>\u00b0C for 46<ce:hsp sp=\"0.25\"></ce:hsp>h, and then cooled slowly to 25<ce:hsp sp=\"0.25\"></ce:hsp>\u00b0C. Colorless blocks of <ce:bold>2</ce:bold> (7<ce:hsp sp=\"0.25\"></ce:hsp>mg, 16% yield based on Cd) were isolated after washing with distilled water, ethanol, and acetone and drying in air. <ce:italic>Anal.</ce:italic> Calc. for C<ce:inf loc=\"post\">34</ce:inf>H<ce:inf loc=\"post\">28</ce:inf>Cd<ce:inf loc=\"post\">2</ce:inf>N<ce:inf loc=\"post\">4</ce:inf>O<ce:inf loc=\"post\">10</ce:inf>\n<ce:bold>2</ce:bold>: C, 46.54; H, 3.22; N, 6.39. Found: C, 46.41; H, 3.05; N, 6.31%. IR (cm<ce:sup loc=\"post\">\u22121</ce:sup>): 3260 (w), 3069 (w), 2863 (w), 1638 (s), 1614 (w), 1587 (s), 1570 (s), 1527 (s), 1459 (w), 1434 (s), 1395 (s), 1359 (m), 1323 (m), 1280 (s), 1252 (s), 1225 (w), 1196 (w), 1170 (w), 1148 (w), 1088 (w), 1068 (w), 1036 (w), 1021 (w), 1009 (s), 954 (w), 903 (w), 884 (w), 864 (w), 838 (s), 826 (w), 800 (w), 776 (w), 752 (s), 732 (w), 720 (s), 698 (s), 665 (s).</ce:para><ce:section-title>Preparation of [Zn<ce:inf loc=\"post\">2</ce:inf>(1,2-phda)<ce:inf loc=\"post\">2</ce:inf>(4-bpmp)(H<ce:inf loc=\"post\">2</ce:inf>O)<ce:inf loc=\"post\">2</ce:inf>]<ce:italic>\n<ce:inf loc=\"post\">n</ce:inf>\n</ce:italic> (<ce:bold>3</ce:bold>)</ce:section-title><ce:para id=\"p0040\" view=\"all\">Zn(ClO<ce:inf loc=\"post\">4</ce:inf>)<ce:inf loc=\"post\">2</ce:inf>\u00b76H<ce:inf loc=\"post\">2</ce:inf>O (68<ce:hsp sp=\"0.25\"></ce:hsp>mg, 0.18<ce:hsp sp=\"0.25\"></ce:hsp>mmol), 1,2-phenylenediacetic acid (35<ce:hsp sp=\"0.25\"></ce:hsp>mg, 0.18<ce:hsp sp=\"0.25\"></ce:hsp>mmol), 4-bpmp (99<ce:hsp sp=\"0.25\"></ce:hsp>mg, 0.37<ce:hsp sp=\"0.25\"></ce:hsp>mmol), and 5<ce:hsp sp=\"0.25\"></ce:hsp>mL deionized water were placed into a 15<ce:hsp sp=\"0.25\"></ce:hsp>mL screw-cap vial. The vial was sealed and heated in an oil bath at 80<ce:hsp sp=\"0.25\"></ce:hsp>\u00b0C for 72<ce:hsp sp=\"0.25\"></ce:hsp>h, and then cooled slowly to 25<ce:hsp sp=\"0.25\"></ce:hsp>\u00b0C. Colorless blocks of <ce:bold>3</ce:bold> (51<ce:hsp sp=\"0.25\"></ce:hsp>mg, 69% yield based on Zn) were isolated after washing with distilled water, ethanol, and acetone and drying in air. <ce:italic>Anal.</ce:italic> Calc. for C<ce:inf loc=\"post\">36</ce:inf>H<ce:inf loc=\"post\">40</ce:inf>N<ce:inf loc=\"post\">4</ce:inf>O<ce:inf loc=\"post\">10</ce:inf>Zn<ce:inf loc=\"post\">2</ce:inf>\n<ce:bold>3</ce:bold>: C, 52.76; H, 4.92; N, 6.84. Found: C, 52.41; H, 4.51; N, 6.75%. IR (cm<ce:sup loc=\"post\">\u22121</ce:sup>): 3200 (w, br), 2937 (w), 2816 (w), 1609 (m), 1605 (m), 1553 (s), 1504 (w), 1429 (m), 1391 (s), 1320 (w), 1300 (m), 1222 (w), 1164 (w), 1132 (w), 1097 (w), 1062 (w), 1026 (w), 1012 (w), 928 (w), 870 (w), 845 (m), 833 (m), 807 (w), 744 (w), 705 (s).</ce:para><ce:section-title>Preparation of [Zn<ce:inf loc=\"post\">2</ce:inf>(hmph)<ce:inf loc=\"post\">2</ce:inf>(4-bpfp)]<ce:italic>\n<ce:inf loc=\"post\">n</ce:inf>\n</ce:italic> (<ce:bold>4</ce:bold>)</ce:section-title><ce:para id=\"p0045\" view=\"all\">Zn(NO<ce:inf loc=\"post\">3</ce:inf>)<ce:inf loc=\"post\">2</ce:inf>\u00b76H<ce:inf loc=\"post\">2</ce:inf>O (29<ce:hsp sp=\"0.25\"></ce:hsp>mg, 0.097<ce:hsp sp=\"0.25\"></ce:hsp>mmol), homophthalic acid (18<ce:hsp sp=\"0.25\"></ce:hsp>mg, 0.097<ce:hsp sp=\"0.25\"></ce:hsp>mmol), 4-bpfp (29<ce:hsp sp=\"0.25\"></ce:hsp>mg, 0.097<ce:hsp sp=\"0.25\"></ce:hsp>mmol), 0.5<ce:hsp sp=\"0.25\"></ce:hsp>mL of 1.0<ce:hsp sp=\"0.25\"></ce:hsp>M NaOH solution and 7<ce:hsp sp=\"0.25\"></ce:hsp>mL deionized water were placed into a 23<ce:hsp sp=\"0.25\"></ce:hsp>mL Teflon-lined acid digestion bomb. The bomb was sealed and heated in an oven at 120<ce:hsp sp=\"0.25\"></ce:hsp>\u00b0C for 46<ce:hsp sp=\"0.25\"></ce:hsp>h, and then cooled slowly to 25<ce:hsp sp=\"0.25\"></ce:hsp>\u00b0C. Colorless blocks of <ce:bold>4</ce:bold> (18<ce:hsp sp=\"0.25\"></ce:hsp>mg, 47% yield based on Zn) were isolated after washing with distilled water, ethanol, and acetone and drying in air. <ce:italic>Anal.</ce:italic> Calc. for C<ce:inf loc=\"post\">34</ce:inf>H<ce:inf loc=\"post\">28</ce:inf>N<ce:inf loc=\"post\">4</ce:inf>O<ce:inf loc=\"post\">10</ce:inf>Zn<ce:inf loc=\"post\">2</ce:inf>\n<ce:bold>4</ce:bold>: C, 52.13; H, 3.60; N, 7.15. Found: C, 51.86; H, 3.42; N, 7.03%. IR (cm<ce:sup loc=\"post\">\u22121</ce:sup>): 3275 (w), 3093 (w), 2923 (w), 2860 (w), 1635 (s), 1615 (s), 1601 (s), 1577 (s), 1547 (w), 1524 (w), 1501 (w), 1402 (s), 1388 (s), 1286 (s), 1250 (s), 1176 (w), 1152 (w), 1093 (w), 1060 (w), 1032 (w), 994 (s), 955 (w), 927 (w), 904 (w), 884 (w), 864 (w), 838 (s), 824 (s), 756 (w), 724 (s), 703 (s), 686 (s), 674 (s), 662 (w).</ce:para>", "clean_text": "Preparation of {[Cd(hmph)(4-bpmp)1.5]\u22c54H2O} n  (1)\n\nCd(ClO4)2\u22c56H2O (75mg, 0.18mmol), homophthalic acid (32mg, 0.18mmol), 4-bpmp (99mg, 0.37mmol), and 5mL deionized water were placed into a 15mL screw-cap vial. The vial was sealed and heated in an oil bath at 80\u00b0C for 72h, and then cooled slowly to 25\u00b0C. Colorless blocks of 1 (63mg, 46% yield based on Cd) were isolated after washing with distilled water, ethanol, and acetone and drying in air. Anal. Calc. for C33H44CdN6O8 1: C, 51.80; H, 5.80; N, 10.98. Found: C, 51.44; H, 5.61; N, 10.58%. IR (cm-1): 3298 (w, br), 3065 (w), 2925 (w), 2803 (w), 1608 (m), 1586 (m), 1561 (s), 1550 (s), 1501 (w), 1446 (w), 1424 (m), 1411 (m), 1383 (s), 1352 (m), 1321 (m), 1297 (m), 1269 (w), 1230 (w), 1161 (w), 1131 (m), 1062 (w), 1047 (w), 1012 (m), 971 (w), 924 (w), 845 (m), 829 (m), 801 (m), 765 (w), 729 (s), 690 (m), 670 (m).\n\nPreparation of [Cd2(hmph)2(4-bpfp)] n  (2)\n\nCd(NO3)2\u22c54H2O (30mg, 0.097mmol), homophthalic acid (18mg, 0.098mmol), 4-bpfp (29mg, 0.098mmol), 0.5mL of 1.0M NaOH solution and 7mL deionized water were placed into a 23mL Teflon-lined acid digestion bomb. The bomb was sealed and heated in an oven at 120\u00b0C for 46h, and then cooled slowly to 25\u00b0C. Colorless blocks of 2 (7mg, 16% yield based on Cd) were isolated after washing with distilled water, ethanol, and acetone and drying in air. Anal. Calc. for C34H28Cd2N4O10 2: C, 46.54; H, 3.22; N, 6.39. Found: C, 46.41; H, 3.05; N, 6.31%. IR (cm-1): 3260 (w), 3069 (w), 2863 (w), 1638 (s), 1614 (w), 1587 (s), 1570 (s), 1527 (s), 1459 (w), 1434 (s), 1395 (s), 1359 (m), 1323 (m), 1280 (s), 1252 (s), 1225 (w), 1196 (w), 1170 (w), 1148 (w), 1088 (w), 1068 (w), 1036 (w), 1021 (w), 1009 (s), 954 (w), 903 (w), 884 (w), 864 (w), 838 (s), 826 (w), 800 (w), 776 (w), 752 (s), 732 (w), 720 (s), 698 (s), 665 (s).\n\nPreparation of [Zn2(1,2-phda)2(4-bpmp)(H2O)2] n  (3)\n\nZn(ClO4)2\u22c56H2O (68mg, 0.18mmol), 1,2-phenylenediacetic acid (35mg, 0.18mmol), 4-bpmp (99mg, 0.37mmol), and 5mL deionized water were placed into a 15mL screw-cap vial. The vial was sealed and heated in an oil bath at 80\u00b0C for 72h, and then cooled slowly to 25\u00b0C. Colorless blocks of 3 (51mg, 69% yield based on Zn) were isolated after washing with distilled water, ethanol, and acetone and drying in air. Anal. Calc. for C36H40N4O10Zn2 3: C, 52.76; H, 4.92; N, 6.84. Found: C, 52.41; H, 4.51; N, 6.75%. IR (cm-1): 3200 (w, br), 2937 (w), 2816 (w), 1609 (m), 1605 (m), 1553 (s), 1504 (w), 1429 (m), 1391 (s), 1320 (w), 1300 (m), 1222 (w), 1164 (w), 1132 (w), 1097 (w), 1062 (w), 1026 (w), 1012 (w), 928 (w), 870 (w), 845 (m), 833 (m), 807 (w), 744 (w), 705 (s).\n\nPreparation of [Zn2(hmph)2(4-bpfp)] n  (4)\n\nZn(NO3)2\u22c56H2O (29mg, 0.097mmol), homophthalic acid (18mg, 0.097mmol), 4-bpfp (29mg, 0.097mmol), 0.5mL of 1.0M NaOH solution and 7mL deionized water were placed into a 23mL Teflon-lined acid digestion bomb. The bomb was sealed and heated in an oven at 120\u00b0C for 46h, and then cooled slowly to 25\u00b0C. Colorless blocks of 4 (18mg, 47% yield based on Zn) were isolated after washing with distilled water, ethanol, and acetone and drying in air. Anal. Calc. for C34H28N4O10Zn2 4: C, 52.13; H, 3.60; N, 7.15. Found: C, 51.86; H, 3.42; N, 7.03%. IR (cm-1): 3275 (w), 3093 (w), 2923 (w), 2860 (w), 1635 (s), 1615 (s), 1601 (s), 1577 (s), 1547 (w), 1524 (w), 1501 (w), 1402 (s), 1388 (s), 1286 (s), 1250 (s), 1176 (w), 1152 (w), 1093 (w), 1060 (w), 1032 (w), 994 (s), 955 (w), 927 (w), 904 (w), 884 (w), 864 (w), 838 (s), 824 (s), 756 (w), 724 (s), 703 (s), 686 (s), 674 (s), 662 (w).", "data": [{"meta": {"name": "[Cd(hmph)(4-bpmp)1.5]\u00b74H2O", "symbol": "1", "chemical formula": "C33H44CdN6O8"}, "processes": [{"synthesis method": "chemical synthesis", "precursor": [{"name": "Cd(ClO4)2\u00b76H2O", "amount": "75", "unit": "mg"}, {"name": "homophthalic acid", "amount": "32", "unit": "mg"}, {"name": "4-bpmp", "amount": "99", "unit": "mg"}], "solution": [{"name": "deionized water", "amount": "5", "unit": "mL"}], "pressure": "", "temperature": "80\u00b0C", "time": "72h"}, {"synthesis method": "washing", "washing solution": "distilled water, ethanol, acetone", "amount": ""}, {"synthesis method": "drying", "pressure": "", "temperature": "", "atmosphere": "air", "time": ""}], "yield": "46%"}, {"meta": {"name": "[Cd2(hmph)2(4-bpfp)]", "symbol": "2", "chemical formula": "C34H28Cd2N4O10"}, "processes": [{"synthesis method": "chemical synthesis", "precursor": [{"name": "Cd(NO3)2\u00b76H2O", "amount": "30", "unit": "mg"}, {"name": "homophthalic acid", "amount": "18", "unit": "mg"}, {"name": "4-bpfp", "amount": "29", "unit": "mg"}], "solution": [{"name": "1.0M NaOH solution", "amount": "0.5", "unit": "mL"}, {"name": "deionized water", "amount": "7", "unit": "mL"}], "pressure": "", "temperature": "120\u00b0C", "time": "46h"}, {"synthesis method": "washing", "washing solution": "distilled water, ethanol, acetone", "amount": ""}, {"synthesis method": "drying", "pressure": "", "temperature": "", "atmosphere": "air", "time": ""}], "yield": "16%"}, {"meta": {"name": "[Zn2(1,2-phda)2(4-bpmp)(H2O)2]", "symbol": "3", "chemical formula": "C36H40N4O10Zn2"}, "processes": [{"synthesis method": "chemical synthesis", "precursor": [{"name": "Zn(ClO4)2\u00b76H2O", "amount": "68", "unit": "mg"}, {"name": "1,2-phenylenediacetic acid", "amount": "35", "unit": "mg"}, {"name": "4-bpmp", "amount": "99", "unit": "mg"}], "solution": [{"name": "deionized water", "amount": "5", "unit": "mL"}], "pressure": "", "temperature": "80\u00b0C", "time": "72h"}, {"synthesis method": "washing", "washing solution": "distilled water, ethanol, acetone", "amount": ""}, {"synthesis method": "drying", "pressure": "", "temperature": "", "atmosphere": "air", "time": ""}], "yield": "69%"}, {"meta": {"name": "[Zn2(hmph)2(4-bpfp)]", "symbol": "4", "chemical formula": "C34H28N4O10Zn2"}, "processes": [{"synthesis method": "chemical synthesis", "precursor": [{"name": "Zn(NO3)2\u00b76H2O", "amount": "29", "unit": "mg"}, {"name": "homophthalic acid", "amount": "18", "unit": "mg"}, {"name": "4-bpfp", "amount": "29", "unit": "mg"}], "solution": [{"name": "1.0M NaOH solution", "amount": "0.5", "unit": "mL"}, {"name": "deionized water", "amount": "7", "unit": "mL"}], "pressure": "", "temperature": "120\u00b0C", "time": "46h"}, {"synthesis method": "washing", "washing solution": "distilled water, ethanol, acetone", "amount": ""}, {"synthesis method": "drying", "pressure": "", "temperature": "", "atmosphere": "air", "time": ""}], "yield": "47%"}], "include_properties": ["solvothermal_synthesis", "washing", "drying"]}]
