Repository: Yeonghun1675/L2M3

<div align="center">
<h1> ⛏L2M3: Large Language Models Material Miner </h1> 
</div>

## Summary
L2M3 is designed to efficiently gather experimental Metal-Organic Framework (MOF) data from scientific literature, addressing the challenge of accessing hard-to-find data and enhancing the quality of information available for machine learning in materials science. By utilizing a chain of advanced Large Language Models (LLMs), we developed a systematic method for extracting and organizing MOF data into a structured, usable format. Our approach has successfully compiled data from over 40,000 research articles, creating a comprehensive, ready-to-use dataset.

File: synthesis/800_elsevier/synthesis_10.1016_j.ica.2011.09.053.json
[{"idx": "21, 22", "type": "text", "classification": "synthesis condition", "content": "<ce:section-title>Synthesis of {[Cd<ce:inf loc=\"post\">2</ce:inf>(oba)<ce:inf loc=\"post\">2</ce:inf>(IP)<ce:inf loc=\"post\">2</ce:inf>(H<ce:inf loc=\"post\">2</ce:inf>O)]\u00b7H<ce:inf loc=\"post\">2</ce:inf>O}<ce:italic>\n<ce:inf loc=\"post\">n</ce:inf>\n</ce:italic> (<ce:bold>1</ce:bold>)</ce:section-title><ce:para id=\"p0030\" view=\"all\">The synthesis of complex <ce:bold>1</ce:bold>: a mixture of Cd(Ac)<ce:inf loc=\"post\">2</ce:inf>\u00b72H<ce:inf loc=\"post\">2</ce:inf>O (0.2<ce:hsp sp=\"0.25\"></ce:hsp>mmol), H<ce:inf loc=\"post\">2</ce:inf>oba (0.3<ce:hsp sp=\"0.25\"></ce:hsp>mmol), IP (0.3<ce:hsp sp=\"0.25\"></ce:hsp>mmol), H<ce:inf loc=\"post\">2</ce:inf>O (6<ce:hsp sp=\"0.25\"></ce:hsp>mL) and CH<ce:inf loc=\"post\">3</ce:inf>OH(6<ce:hsp sp=\"0.25\"></ce:hsp>mL) was stirred at room temperature for 2<ce:hsp sp=\"0.25\"></ce:hsp>h. The solution was putted into the Teflon-lined stainless steel vessel (25<ce:hsp sp=\"0.25\"></ce:hsp>mL), sealed and heated up to 160<ce:hsp sp=\"0.25\"></ce:hsp>\u00b0C, maintained for 72<ce:hsp sp=\"0.25\"></ce:hsp>h. Then it slowly cooled down to room temperature, yellow crystals were obtained. Yield: 58%. <ce:italic>Anal</ce:italic>. Calc. for C<ce:inf loc=\"post\">27</ce:inf>H<ce:inf loc=\"post\">18</ce:inf>CdN<ce:inf loc=\"post\">4</ce:inf>O<ce:inf loc=\"post\">6</ce:inf>: C, 53.48; H, 2.99; N, 9.24. Found: C, 53.43; H, 2.99; N, 9.23%. <ce:bold>IR</ce:bold> (KBr, cm<ce:sup loc=\"post\">\u22121</ce:sup>): 3417(m), 3068(w), 1652(s), 1595(s), 1531(m), 1387(s), 1301(w), 1232(s), 1158(m), 1076(m), 1009(w), 946(m), 877(m), 806(m), 773(m), 733(m), 691(w), 637(m), 613(w), 522(w), 499(w).</ce:para><ce:section-title>Synthesis of {[Mn<ce:inf loc=\"post\">2</ce:inf>(IP)<ce:inf loc=\"post\">4</ce:inf>(oba)<ce:inf loc=\"post\">2</ce:inf>]\u00b7(oba)(H<ce:inf loc=\"post\">2</ce:inf>O)<ce:inf loc=\"post\">2</ce:inf>}<ce:italic>\n<ce:inf loc=\"post\">n</ce:inf>\n</ce:italic> (<ce:bold>2</ce:bold>)</ce:section-title><ce:para id=\"p0035\" view=\"all\">The synthesis method of complex <ce:bold>2</ce:bold> was similar to <ce:bold>1</ce:bold>, yellow crystals were obtained. Yield: 53%. <ce:italic>Anal</ce:italic>. Calc. for C<ce:inf loc=\"post\">94</ce:inf>H<ce:inf loc=\"post\">60</ce:inf>Mn<ce:inf loc=\"post\">2</ce:inf>N<ce:inf loc=\"post\">16</ce:inf>O<ce:inf loc=\"post\">19</ce:inf>: C, 61.73; H, 3.12; N, 12.21. Found: C, 61.78; H, 2.99; N, 3.31%. IR (KBr, cm<ce:sup loc=\"post\">\u22121</ce:sup>): 3445(m), 3125(w), 2859(w), 1919(w), 1694(s), 1597(s), 1559(s), 1497(m), 1397(s), 1354(s), 1239(s), 1156(s), 1072(w), 1009(w), 934(m), 875(m), 850(w), 815(w), 778(m), 733(w), 698(w), 634(w), 539(w), 512(w), 493(w).</ce:para>", "clean_text": "Synthesis of {[Cd2(oba)2(IP)2(H2O)]\u22c5H2O} n  (1)\n\nThe synthesis of complex 1: a mixture of Cd(Ac)2\u22c52H2O (0.2mmol), H2oba (0.3mmol), IP (0.3mmol), H2O (6mL) and CH3OH(6mL) was stirred at room temperature for 2h. The solution was putted into the Teflon-lined stainless steel vessel (25mL), sealed and heated up to 160\u00b0C, maintained for 72h. Then it slowly cooled down to room temperature, yellow crystals were obtained. Yield: 58%. Anal. Calc. for C27H18CdN4O6: C, 53.48; H, 2.99; N, 9.24. Found: C, 53.43; H, 2.99; N, 9.23%. IR (KBr, cm-1): 3417(m), 3068(w), 1652(s), 1595(s), 1531(m), 1387(s), 1301(w), 1232(s), 1158(m), 1076(m), 1009(w), 946(m), 877(m), 806(m), 773(m), 733(m), 691(w), 637(m), 613(w), 522(w), 499(w).\n\nSynthesis of {[Mn2(IP)4(oba)2]\u22c5(oba)(H2O)2} n  (2)\n\nThe synthesis method of complex 2 was similar to 1, yellow crystals were obtained. Yield: 53%. Anal. Calc. for C94H60Mn2N16O19: C, 61.73; H, 3.12; N, 12.21. Found: C, 61.78; H, 2.99; N, 3.31%. IR (KBr, cm-1): 3445(m), 3125(w), 2859(w), 1919(w), 1694(s), 1597(s), 1559(s), 1497(m), 1397(s), 1354(s), 1239(s), 1156(s), 1072(w), 1009(w), 934(m), 875(m), 850(w), 815(w), 778(m), 733(w), 698(w), 634(w), 539(w), 512(w), 493(w).", "data": [[[{"meta": {"name": "{[Cd<ce:inf loc=\"post\">2</ce:inf>(oba)<ce:inf loc=\"post\">2</ce:inf>(IP)<ce:inf loc=\"post\">2</ce:inf>(H<ce:inf loc=\"post\">2</ce:inf>O)]\u00b7H<ce:inf loc=\"post\">2</ce:inf>O}<ce:italic>\n<ce:inf loc=\"post\">n</ce:inf>\n</ce:italic> (1)", "symbol": "1", "chemical formula": "C27H18CdN4O6"}, "processes": [{"synthesis method": "chemical synthesis", "precursor": [{"name": "Cd(Ac)2\u00b72H2O", "amount": "0.2", "unit": "mmol"}, {"name": "H2oba", "amount": "0.3", "unit": "mmol"}, {"name": "IP", "amount": "0.3", "unit": "mmol"}, {"name": "H2O", "amount": "6", "unit": "mL"}, {"name": "CH3OH", "amount": "6", "unit": "mL"}], "pressure": "", "temperature": "room temperature", "time": "2h"}, {"synthesis method": "solvothermal synthesis", "pressure": "", "temperature": "160\u00b0C", "time": "72h", "cooling rate": "slowly"}, {"synthesis method": "crystallization", "crystallization solution": "H2O", "amount": ""}], "yield": "58%"}], [{"meta": {"name": "{[Mn<ce:inf loc=\"post\">2</ce:inf>(IP)<ce:inf loc=\"post\">4</ce:inf>(oba)<ce:inf loc=\"post\">2</ce:inf>]\u00b7(oba)(H<ce:inf loc=\"post\">2</ce:inf>O)<ce:inf loc=\"post\">2</ce:inf>}<ce:italic>\n<ce:inf loc=\"post\">n</ce:inf>\n</ce:italic> (2)", "symbol": "2", "chemical formula": "C94H60Mn2N16O19"}, "processes": [{"synthesis method": "chemical synthesis", "precursor": [{"name": "Mn(IP)4(oba)2", "amount": "", "unit": ""}], "solution": [{"name": "H2O", "amount": "", "unit": ""}], "pressure": "", "temperature": "room temperature", "time": ""}, {"synthesis method": "solvothermal synthesis", "pressure": "", "temperature": "160\u00b0C", "time": "72h", "cooling rate": "slowly"}, {"synthesis method": "crystallization", "crystallization solution": "H2O", "amount": ""}], "yield": "53%"}]]], "include_properties": ["solvothermal_synthesis"]}]

File: synthesis/800_elsevier/synthesis_10.1016_j.ica.2013.03.023.json
[{"idx": "20, 22, 24", "type": "text", "classification": "synthesis condition", "content": "<ce:section-title id=\"st015\">Synthesis of the complexes</ce:section-title><ce:section-title id=\"st020\">{[Cd(2-nbz)<ce:inf loc=\"post\">2</ce:inf>(\u03bc<ce:inf loc=\"post\">2</ce:inf>-hmt)(OH<ce:inf loc=\"post\">2</ce:inf>)]\u00b72H<ce:inf loc=\"post\">2</ce:inf>O}<ce:italic>\n<ce:inf loc=\"post\">n</ce:inf>\n</ce:italic> (<ce:bold>1</ce:bold>)</ce:section-title><ce:para id=\"p0025\" view=\"all\">To the synthesized Cd(2-nbz)<ce:inf loc=\"post\">2</ce:inf>\u00b72H<ce:inf loc=\"post\">2</ce:inf>O (0.651<ce:hsp sp=\"0.25\"></ce:hsp>g,1.35<ce:hsp sp=\"0.25\"></ce:hsp>mmol) dissolved in 40<ce:hsp sp=\"0.25\"></ce:hsp>ml hot water, hmt (0.189<ce:hsp sp=\"0.25\"></ce:hsp>g, 1.35<ce:hsp sp=\"0.25\"></ce:hsp>mmol) dissolved in 10<ce:hsp sp=\"0.25\"></ce:hsp>ml water was added with constant stirring. The solution was then filtered and left at room temperature and after a few days colorless crystals of <ce:bold>1</ce:bold> suitable for X-ray determination was collected from the solution.</ce:para><ce:section-title id=\"st025\">[Cd(3-nbz)<ce:inf loc=\"post\">2</ce:inf>(hmt)<ce:inf loc=\"post\">2</ce:inf>(OH<ce:inf loc=\"post\">2</ce:inf>)<ce:inf loc=\"post\">2</ce:inf>]\u00b72(3-nbzH) (<ce:bold>2</ce:bold>)</ce:section-title><ce:para id=\"p0180\" view=\"all\">To 3-nitrobenzoic acid (0.836<ce:hsp sp=\"0.25\"></ce:hsp>g, 5<ce:hsp sp=\"0.25\"></ce:hsp>mmol) dissolved in 50<ce:hsp sp=\"0.25\"></ce:hsp>ml hot water, cadmium carbonate (0.517<ce:hsp sp=\"0.25\"></ce:hsp>g, 3<ce:hsp sp=\"0.25\"></ce:hsp>mmol) was added pinch by pinch. The mixture was stirred till effervescence ceased. The solution was then filtered, the volume of filtrate was reduced to ca.25<ce:hsp sp=\"0.25\"></ce:hsp>ml by warming in a water bath and then hmt (0.560<ce:hsp sp=\"0.25\"></ce:hsp>g, 4<ce:hsp sp=\"0.25\"></ce:hsp>mmol) dissolved in 10<ce:hsp sp=\"0.25\"></ce:hsp>ml water was added with constant stirring. The solution was left at room temperature and after a few days colorless crystals of <ce:bold>2</ce:bold> suitable for X-ray determination were collected from the solution.</ce:para><ce:section-title id=\"st030\">[Cd(3-nbz)<ce:inf loc=\"post\">4</ce:inf>(\u03bc<ce:inf loc=\"post\">2</ce:inf>-hmt)]<ce:italic>\n<ce:inf loc=\"post\">n</ce:inf>\n</ce:italic> (<ce:bold>3</ce:bold>)</ce:section-title><ce:para id=\"p0185\" view=\"all\">Complex <ce:bold>3</ce:bold> was synthesized following the same procedure as that of complex <ce:bold>1</ce:bold> except that synthesized Cd(3-nbz)<ce:inf loc=\"post\">2</ce:inf>2H<ce:inf loc=\"post\">2</ce:inf>O was used instead of Cd(2-nbz)<ce:inf loc=\"post\">2</ce:inf>2H<ce:inf loc=\"post\">2</ce:inf>O.</ce:para><ce:para id=\"p0050\" view=\"all\">Yield: 0.540<ce:hsp sp=\"0.25\"></ce:hsp>g (47%). <ce:italic>Anal.</ce:italic> Calc. for C<ce:inf loc=\"post\">20</ce:inf>H<ce:inf loc=\"post\">20</ce:inf>CdN<ce:inf loc=\"post\">6</ce:inf>O<ce:inf loc=\"post\">8</ce:inf> (584.82): C, 41.07; H, 3.45; N, 14.37; . Found: C, 41.11; H, 3.51; N, 14.30%. Selected IR peaks (cm<ce:sup loc=\"post\">\u22121</ce:sup>): 1600, 1549, 1530, 1399, 1346, 992 and 833.</ce:para><ce:section-title id=\"st035\">{[Cd<ce:inf loc=\"post\">2</ce:inf>(4-nbz)<ce:inf loc=\"post\">4</ce:inf>(\u03bc<ce:inf loc=\"post\">2</ce:inf>-hmt)<ce:inf loc=\"post\">2</ce:inf>(OH<ce:inf loc=\"post\">2</ce:inf>)<ce:inf loc=\"post\">2</ce:inf>]\u00b7H<ce:inf loc=\"post\">2</ce:inf>O}<ce:italic>\n<ce:inf loc=\"post\">n</ce:inf>\n</ce:italic> (<ce:bold>4</ce:bold>)</ce:section-title><ce:para id=\"p0055\" view=\"all\">To 4-nitrobenzoic acid (0.836<ce:hsp sp=\"0.25\"></ce:hsp>g, 5<ce:hsp sp=\"0.25\"></ce:hsp>mmol) dissolved in 70<ce:hsp sp=\"0.25\"></ce:hsp>ml hot water, cadmium carbonate (1.724<ce:hsp sp=\"0.25\"></ce:hsp>g, 10<ce:hsp sp=\"0.25\"></ce:hsp>mmol) was added pinch by pinch. The mixture was stirred till effervescence ceased. The solution was then filtered, the volume of filtrate was reduced to ca. 20<ce:hsp sp=\"0.25\"></ce:hsp>ml by warming in a water bath and then hmt (0.560<ce:hsp sp=\"0.25\"></ce:hsp>g, 4<ce:hsp sp=\"0.25\"></ce:hsp>mmol) dissolved in 10<ce:hsp sp=\"0.25\"></ce:hsp>ml water was added with constant stirring. The solution was left at room temperature and after a few days colorless crystals of <ce:bold>4</ce:bold> suitable for X-ray determination were collected from the solution. Yield: 0.325<ce:hsp sp=\"0.25\"></ce:hsp>g (47%). <ce:italic>Anal.</ce:italic> Calc. for C<ce:inf loc=\"post\">20</ce:inf>H<ce:inf loc=\"post\">25</ce:inf>CdN<ce:inf loc=\"post\">6</ce:inf>O<ce:inf loc=\"post\">10.5</ce:inf> (629.86): C, 38.14; H, 4.00; N, 13.34; . Found: C, 38.21; H, 4.03; N, 13.42%. Selected IR peaks (cm<ce:sup loc=\"post\">\u22121</ce:sup>): 3396, 3058, 1587, 1535, 1391, 1343, 999 and 806.</ce:para>", "clean_text": "Synthesis of the complexes\n\n{[Cd(2-nbz)2(\u03bc2-hmt)(OH2)]\u22c52H2O} n  (1)\n\nTo the synthesized Cd(2-nbz)2\u22c52H2O (0.651g,1.35mmol) dissolved in 40ml hot water, hmt (0.189g, 1.35mmol) dissolved in 10ml water was added with constant stirring. The solution was then filtered and left at room temperature and after a few days colorless crystals of 1 suitable for X-ray determination was collected from the solution.\n\n[Cd(3-nbz)2(hmt)2(OH2)2]\u22c52(3-nbzH) (2)\n\nTo 3-nitrobenzoic acid (0.836g, 5mmol) dissolved in 50ml hot water, cadmium carbonate (0.517g, 3mmol) was added pinch by pinch. The mixture was stirred till effervescence ceased. The solution was then filtered, the volume of filtrate was reduced to ca.25ml by warming in a water bath and then hmt (0.560g, 4mmol) dissolved in 10ml water was added with constant stirring. The solution was left at room temperature and after a few days colorless crystals of 2 suitable for X-ray determination were collected from the solution.\n\n[Cd(3-nbz)4(\u03bc2-hmt)] n  (3)\n\nComplex 3 was synthesized following the same procedure as that of complex 1 except that synthesized Cd(3-nbz)22H2O was used instead of Cd(2-nbz)22H2O.\n\nYield: 0.540g (47%). Anal. Calc. for C20H20CdN6O8 (584.82): C, 41.07; H, 3.45; N, 14.37; . Found: C, 41.11; H, 3.51; N, 14.30%. Selected IR peaks (cm-1): 1600, 1549, 1530, 1399, 1346, 992 and 833.\n\n{[Cd2(4-nbz)4(\u03bc2-hmt)2(OH2)2]\u22c5H2O} n  (4)\n\nTo 4-nitrobenzoic acid (0.836g, 5mmol) dissolved in 70ml hot water, cadmium carbonate (1.724g, 10mmol) was added pinch by pinch. The mixture was stirred till effervescence ceased. The solution was then filtered, the volume of filtrate was reduced to ca. 20ml by warming in a water bath and then hmt (0.560g, 4mmol) dissolved in 10ml water was added with constant stirring. The solution was left at room temperature and after a few days colorless crystals of 4 suitable for X-ray determination were collected from the solution. Yield: 0.325g (47%). Anal. Calc. for C20H25CdN6O10.5 (629.86): C, 38.14; H, 4.00; N, 13.34; . Found: C, 38.21; H, 4.03; N, 13.42%. Selected IR peaks (cm-1): 3396, 3058, 1587, 1535, 1391, 1343, 999 and 806.", "data": [{"meta": {"name": "([Cd(2-nbz)2(\u03bc2-hmt)(OH2)]\u00b72H2O)n", "symbol": "1", "chemical formula": "C20H20CdN6O8"}, "processes": [{"synthesis method": "chemical synthesis", "precursor": [{"name": "Cd(2-nbz)2\u00b72H2O", "amount": "0.651", "unit": "g"}, {"name": "hmt", "amount": "0.189", "unit": "g"}], "solution": [{"name": "hot water", "amount": "40", "unit": "mL"}, {"name": "water", "amount": "10", "unit": "mL"}], "pressure": "", "temperature": "room temperature", "time": "a few days"}, {"synthesis method": "filtration", "filtration solution": "water", "amount": ""}]}, {"meta": {"name": "[Cd(3-nbz)2(hmt)2(OH2)2]\u00b72(3-nbzH)", "symbol": "2", "chemical formula": "C20H20CdN6O8"}, "processes": [{"synthesis method": "chemical synthesis", "precursor": [{"name": "3-nitrobenzoic acid", "amount": "0.836", "unit": "g"}, {"name": "cadmium carbonate", "amount": "0.517", "unit": "g"}, {"name": "hmt", "amount": "0.560", "unit": "g"}], "solution": [{"name": "hot water", "amount": "50", "unit": "mL"}, {"name": "water", "amount": "10", "unit": "mL"}], "pressure": "", "temperature": "room temperature", "time": "a few days"}, {"synthesis method": "filtration", "filtration solution": "water", "amount": ""}]}, {"meta": {"name": "[Cd(3-nbz)4(\u03bc2-hmt)]n", "symbol": "3", "chemical formula": "C20H20CdN6O8"}, "processes": [{"synthesis method": "chemical synthesis", "precursor": [{"name": "Cd(3-nbz)2\u00b72H2O", "amount": "", "unit": ""}, {"name": "hmt", "amount": "", "unit": ""}], "solution": [{"name": "hot water", "amount": "", "unit": ""}], "pressure": "", "temperature": "130\u00b0C", "time": "3 days"}, {"synthesis method": "filtration", "filtration solution": "water", "amount": ""}]}, {"meta": {"name": "[Cd(4-nbz)4(\u03bc2-hmt)2(OH2)2]\u00b7H2O", "symbol": "4", "chemical formula": "C20H25CdN6O10.5"}, "processes": [{"synthesis method": "chemical synthesis", "precursor": [{"name": "4-nitrobenzoic acid", "amount": "0.836", "unit": "g"}, {"name": "cadmium carbonate", "amount": "1.724", "unit": "g"}, {"name": "hmt", "amount": "0.560", "unit": "g"}], "solution": [{"name": "hot water", "amount": "70", "unit": "mL"}, {"name": "water", "amount": "10", "unit": "mL"}], "pressure": "", "temperature": "room temperature", "time": "a few days"}, {"synthesis method": "filtration", "filtration solution": "water", "amount": ""}]}], "include_properties": ["chemical_synthesis", "filtration"]}]

File: synthesis/800_elsevier/synthesis_10.1016_j.ica.2013.04.038.json
[{"idx": "32, 43, 44, 45, 46", "type": "text", "classification": "synthesis condition", "content": "<ce:para id=\"p0060\" view=\"all\">To verify the nature of the intermediates additional TG experiments were performed and stopped after the first heating step. The residues obtained were investigated by IR spectroscopy and elemental analysis. Elemental analysis yields a composition of M(NCS)<ce:inf loc=\"post\">2</ce:inf>(2-chloropyrazine)<ce:inf loc=\"post\">2</ce:inf> with M<ce:hsp sp=\"0.25\"></ce:hsp>=<ce:hsp sp=\"0.25\"></ce:hsp>Fe (<ce:bold>3-Fe</ce:bold>) and M<ce:hsp sp=\"0.25\"></ce:hsp>=<ce:hsp sp=\"0.25\"></ce:hsp>Co (<ce:bold>3-Co</ce:bold>) and IR spectroscopic investigations indicates the presence of \u03bc-1,3-bridging thiocyanato anions, because values for <ce:italic>\u03bd</ce:italic>\n<ce:inf loc=\"post\">as</ce:inf>(CN) of 2095<ce:hsp sp=\"0.25\"></ce:hsp>cm<ce:sup loc=\"post\">\u22121</ce:sup> (<ce:bold>3-Fe</ce:bold>) and 2105<ce:hsp sp=\"0.25\"></ce:hsp>cm<ce:sup loc=\"post\">\u22121</ce:sup> (<ce:bold>3-Co</ce:bold>) are observed (see ) . However, comparison of the experimental XRPD patterns of these intermediates with that calculated for <ce:bold>3-Co</ce:bold> from single crystal data prove that both compounds are isotypic and are obtained as single crystalline phases (\n<ce:float-anchor refid=\"f0030\"></ce:float-anchor>). The lattice parameters for <ce:bold>3-Fe</ce:bold> were additionally determined from the X-ray powder data to give <ce:italic>a</ce:italic>\n<ce:hsp sp=\"0.25\"></ce:hsp>=<ce:hsp sp=\"0.25\"></ce:hsp>10.7168 (5)<ce:hsp sp=\"0.25\"></ce:hsp>\u00c5, <ce:italic>b</ce:italic>\n<ce:hsp sp=\"0.25\"></ce:hsp>=<ce:hsp sp=\"0.25\"></ce:hsp>9.5022 (5)<ce:hsp sp=\"0.25\"></ce:hsp>\u00c5, <ce:italic>c</ce:italic>\n<ce:hsp sp=\"0.25\"></ce:hsp>=<ce:hsp sp=\"0.25\"></ce:hsp>15.7235 (8)<ce:hsp sp=\"0.25\"></ce:hsp>\u00c5, <ce:italic>\u03b2</ce:italic>\n<ce:hsp sp=\"0.25\"></ce:hsp>=<ce:hsp sp=\"0.25\"></ce:hsp>97.407 (2)\u00b0 and <ce:italic>V</ce:italic>\n<ce:hsp sp=\"0.25\"></ce:hsp>=<ce:hsp sp=\"0.25\"></ce:hsp>1787.8 (2)<ce:hsp sp=\"0.25\"></ce:hsp>\u00c5<ce:sup loc=\"post\">3</ce:sup>.</ce:para><ce:section-title id=\"st155\">Preparation of Fe(NCS)<ce:inf loc=\"post\">2</ce:inf>(2-chloropyrazine)<ce:inf loc=\"post\">4</ce:inf> (<ce:bold>1-Fe</ce:bold>)</ce:section-title><ce:para id=\"p0115\" view=\"all\">Single crystal suitable for X-ray structure determination were obtained by the reaction of FeSO<ce:inf loc=\"post\">4</ce:inf>\u00b77H<ce:inf loc=\"post\">2</ce:inf>O (41.7<ce:hsp sp=\"0.25\"></ce:hsp>mg, 0.15<ce:hsp sp=\"0.25\"></ce:hsp>mmol), KNCS (29.1<ce:hsp sp=\"0.25\"></ce:hsp>mg, 0.3<ce:hsp sp=\"0.25\"></ce:hsp>mmol) and 2-chloropyrazine (132<ce:hsp sp=\"0.25\"></ce:hsp>\u03bcL, 1.5<ce:hsp sp=\"0.25\"></ce:hsp>mmol) in 1<ce:hsp sp=\"0.25\"></ce:hsp>mL water in a closed snap cap vial. Brown colored block-shaped single-crystals were obtained after one day at room-temperature. Yield based on FeSO<ce:inf loc=\"post\">4</ce:inf>\u00b77H<ce:inf loc=\"post\">2</ce:inf>O: 931<ce:hsp sp=\"0.25\"></ce:hsp>mg (98.6%). Elemental <ce:italic>Anal.</ce:italic> Calc. for C<ce:inf loc=\"post\">18</ce:inf>H<ce:inf loc=\"post\">12</ce:inf>FeN<ce:inf loc=\"post\">10</ce:inf>Cl<ce:inf loc=\"post\">4</ce:inf>S<ce:inf loc=\"post\">2</ce:inf> (630.15): C, 34.31; H, 1.92; N, 22.23; S, 10.18. Found: C, 34.56; H, 2.01; N, 22.16; S, 10.35%. IR (ATR): <ce:italic>\u03bd</ce:italic>\n<ce:inf loc=\"post\">max</ce:inf>\n<ce:hsp sp=\"0.25\"></ce:hsp>=<ce:hsp sp=\"0.25\"></ce:hsp>2045 (s), 1573 (m), 1514 (m), 1453 (m), 1379 (m), 1288 (m), 1203 (m), 1170 (w), 1136 (s), 1058 (s), 1017 (s), 972 (w), 844 (s), 768 (m), 734 (m), 636 (m), 499 (m), 486 (m), 413 (s) cm<ce:sup loc=\"post\">\u22121</ce:sup> ().</ce:para><ce:section-title id=\"st160\">Preparation of Co(NCS)<ce:inf loc=\"post\">2</ce:inf>(2-chloropyrazine)<ce:inf loc=\"post\">4</ce:inf> (<ce:bold>1-Co</ce:bold>)</ce:section-title><ce:para id=\"p0120\" view=\"all\">Single crystal suitable for X-ray structure determination were obtained by the reaction of Co(NCS)<ce:inf loc=\"post\">2</ce:inf> (26.1<ce:hsp sp=\"0.25\"></ce:hsp>mg, 0.15<ce:hsp sp=\"0.25\"></ce:hsp>mmol), 2-chloropyrazine (26.4<ce:hsp sp=\"0.25\"></ce:hsp>\u03bcL, 0.3<ce:hsp sp=\"0.25\"></ce:hsp>mmol) and 1<ce:hsp sp=\"0.25\"></ce:hsp>mL water in a closed snap cap vial. Dark red colored block-shaped single-crystals were obtained after one day at room-temperature. Yield based on Co(NCS)<ce:inf loc=\"post\">2</ce:inf>: 852.01<ce:hsp sp=\"0.25\"></ce:hsp>mg (89.7%). Elemental <ce:italic>Anal.</ce:italic> Calc. for C<ce:inf loc=\"post\">18</ce:inf>H<ce:inf loc=\"post\">12</ce:inf>CoN<ce:inf loc=\"post\">10</ce:inf>Cl<ce:inf loc=\"post\">4</ce:inf>S<ce:inf loc=\"post\">2</ce:inf> (633.23): C, 34.14; H, 1.91; N, 22.12; S, 10.13. Found: C, 33.99; H, 1.88; N, 22.27; S, 10.30%. IR (ATR): <ce:italic>\u03bd</ce:italic>\n<ce:inf loc=\"post\">max</ce:inf>\n<ce:hsp sp=\"0.25\"></ce:hsp>=<ce:hsp sp=\"0.25\"></ce:hsp>2058 (s), 1579 (w), 1516 (w), 1453 (m), 1379 (s), 1288 (w), 1205 (w), 1170 (w), 1136 (s), 1060 (s), 1019 (s), 969 (w), 844 (s), 827 (m), 769 (s), 732 (m), 639 (w), 499 (s), 415 (s) cm<ce:sup loc=\"post\">\u22121</ce:sup> (Figure S2 in the Supplementary material).</ce:para><ce:section-title id=\"st165\">Preparation of Fe(NCS)<ce:inf loc=\"post\">2</ce:inf>(2-chloropyrazine)<ce:inf loc=\"post\">4</ce:inf>\u00b72-chloropyrazine solvate (<ce:bold>2-Fe</ce:bold>)</ce:section-title><ce:para id=\"p0125\" view=\"all\">A few single crystal suitable for X-ray structure determination were obtained by the reaction of FeSO<ce:inf loc=\"post\">4</ce:inf>\u00b77H<ce:inf loc=\"post\">2</ce:inf>O (13.9<ce:hsp sp=\"0.25\"></ce:hsp>mg, 0.05<ce:hsp sp=\"0.25\"></ce:hsp>mmol), KNCS (9.7<ce:hsp sp=\"0.25\"></ce:hsp>mg, 0.1<ce:hsp sp=\"0.25\"></ce:hsp>mmol) and 2-chloropyrazine (264<ce:hsp sp=\"0.25\"></ce:hsp>\u03bcL, 3.0<ce:hsp sp=\"0.25\"></ce:hsp>mmol) in a closed snap cap vial. On careful inspection of this batch it is obvious that it is contaminated with crystals of <ce:bold>1-Fe</ce:bold>.</ce:para><ce:section-title id=\"st170\">Preparation of [Co(NCS)<ce:inf loc=\"post\">2</ce:inf>(2-chloropyrazine)<ce:inf loc=\"post\">2</ce:inf>]<ce:italic>\n<ce:inf loc=\"post\">n</ce:inf>\n</ce:italic> (<ce:bold>3-Co</ce:bold>)</ce:section-title><ce:para id=\"p0130\" view=\"all\">Red single crystal suitable for X-ray structure determination were obtained by a reaction of Co(NCS)<ce:inf loc=\"post\">2</ce:inf> (26.1<ce:hsp sp=\"0.25\"></ce:hsp>mg, 0.15<ce:hsp sp=\"0.25\"></ce:hsp>mmol) 2-chloropyrazine (26.4<ce:hsp sp=\"0.25\"></ce:hsp>\u03bcL, 0.3<ce:hsp sp=\"0.25\"></ce:hsp>mmol) and 1<ce:hsp sp=\"0.25\"></ce:hsp>mL acetonitrile in a closed snap cap vial after two month. This compound is always contaminated with small amounts of <ce:bold>1-Co</ce:bold>. Larger and phase pure amounts can only be prepared by thermal decomposition (see below).</ce:para>", "clean_text": "To verify the nature of the intermediates additional TG experiments were performed and stopped after the first heating step. The residues obtained were investigated by IR spectroscopy and elemental analysis. Elemental analysis yields a composition of M(NCS)2(2-chloropyrazine)2 with M=Fe (3-Fe) and M=Co (3-Co) and IR spectroscopic investigations indicates the presence of \u03bc-1,3-bridging thiocyanato anions, because values for \u03bd as(CN) of 2095cm-1 (3-Fe) and 2105cm-1 (3-Co) are observed (see ) . However, comparison of the experimental XRPD patterns of these intermediates with that calculated for 3-Co from single crystal data prove that both compounds are isotypic and are obtained as single crystalline phases ( ). The lattice parameters for 3-Fe were additionally determined from the X-ray powder data to give a =10.7168 (5)\u00c5, b =9.5022 (5)\u00c5, c =15.7235 (8)\u00c5, \u03b2 =97.407 (2)\u00b0 and V =1787.8 (2)\u00c53.\n\nPreparation of Fe(NCS)2(2-chloropyrazine)4 (1-Fe)\n\nSingle crystal suitable for X-ray structure determination were obtained by the reaction of FeSO4\u22c57H2O (41.7mg, 0.15mmol), KNCS (29.1mg, 0.3mmol) and 2-chloropyrazine (132\u03bcL, 1.5mmol) in 1mL water in a closed snap cap vial. Brown colored block-shaped single-crystals were obtained after one day at room-temperature. Yield based on FeSO4\u22c57H2O: 931mg (98.6%). Elemental Anal. Calc. for C18H12FeN10Cl4S2 (630.15): C, 34.31; H, 1.92; N, 22.23; S, 10.18. Found: C, 34.56; H, 2.01; N, 22.16; S, 10.35%. IR (ATR): \u03bd max =2045 (s), 1573 (m), 1514 (m), 1453 (m), 1379 (m), 1288 (m), 1203 (m), 1170 (w), 1136 (s), 1058 (s), 1017 (s), 972 (w), 844 (s), 768 (m), 734 (m), 636 (m), 499 (m), 486 (m), 413 (s) cm-1 ().\n\nPreparation of Co(NCS)2(2-chloropyrazine)4 (1-Co)\n\nSingle crystal suitable for X-ray structure determination were obtained by the reaction of Co(NCS)2 (26.1mg, 0.15mmol), 2-chloropyrazine (26.4\u03bcL, 0.3mmol) and 1mL water in a closed snap cap vial. Dark red colored block-shaped single-crystals were obtained after one day at room-temperature. Yield based on Co(NCS)2: 852.01mg (89.7%). Elemental Anal. Calc. for C18H12CoN10Cl4S2 (633.23): C, 34.14; H, 1.91; N, 22.12; S, 10.13. Found: C, 33.99; H, 1.88; N, 22.27; S, 10.30%. IR (ATR): \u03bd max =2058 (s), 1579 (w), 1516 (w), 1453 (m), 1379 (s), 1288 (w), 1205 (w), 1170 (w), 1136 (s), 1060 (s), 1019 (s), 969 (w), 844 (s), 827 (m), 769 (s), 732 (m), 639 (w), 499 (s), 415 (s) cm-1 (Figure S2 in the Supplementary material).\n\nPreparation of Fe(NCS)2(2-chloropyrazine)4\u22c52-chloropyrazine solvate (2-Fe)\n\nA few single crystal suitable for X-ray structure determination were obtained by the reaction of FeSO4\u22c57H2O (13.9mg, 0.05mmol), KNCS (9.7mg, 0.1mmol) and 2-chloropyrazine (264\u03bcL, 3.0mmol) in a closed snap cap vial. On careful inspection of this batch it is obvious that it is contaminated with crystals of 1-Fe.\n\nPreparation of [Co(NCS)2(2-chloropyrazine)2] n  (3-Co)\n\nRed single crystal suitable for X-ray structure determination were obtained by a reaction of Co(NCS)2 (26.1mg, 0.15mmol) 2-chloropyrazine (26.4\u03bcL, 0.3mmol) and 1mL acetonitrile in a closed snap cap vial after two month. This compound is always contaminated with small amounts of 1-Co. Larger and phase pure amounts can only be prepared by thermal decomposition (see below).", "data": [{"meta": {"name": "M(NCS)2(2-chloropyrazine)2", "symbol": "3-Fe", "chemical formula": "C18H12FeN10Cl4S2"}, "processes": [{"synthesis method": "chemical synthesis", "precursor": [{"name": "FeSO4\u00b77H2O", "amount": "41.7", "unit": "mg"}, {"name": "KNCS", "amount": "29.1", "unit": "mg"}, {"name": "2-chloropyrazine", "amount": "132", "unit": "\u03bcL"}], "solution": [{"name": "water", "amount": "1", "unit": "mL"}], "pressure": "", "temperature": "room temperature", "time": "1 day"}, {"synthesis method": "filtration", "filtration solution": "water", "amount": ""}]}, {"meta": {"name": "M(NCS)2(2-chloropyrazine)2", "symbol": "3-Co", "chemical formula": "C18H12CoN10Cl4S2"}, "processes": [{"synthesis method": "chemical synthesis", "precursor": [{"name": "Co(NCS)2", "amount": "26.1", "unit": "mg"}, {"name": "2-chloropyrazine", "amount": "26.4", "unit": "\u03bcL"}], "solution": [{"name": "water", "amount": "1", "unit": "mL"}], "pressure": "", "temperature": "room temperature", "time": "1 day"}, {"synthesis method": "filtration", "filtration solution": "water", "amount": ""}]}], "include_properties": ["chemical_synthesis"]}]

File: synthesis/800_elsevier/synthesis_10.1016_j.ica.2015.01.018.json
[{"idx": "21, 22, 23, 24, 25, 26", "type": "text", "classification": "synthesis condition", "content": "<ce:section-title id=\"st040\">Synthesis of complex <ce:bold>1</ce:bold>\n</ce:section-title><ce:para id=\"p0045\" view=\"all\">A mixture of Mn(OAc)<ce:inf loc=\"post\">2</ce:inf>\u00b74H<ce:inf loc=\"post\">2</ce:inf>O (0.2<ce:hsp sp=\"0.25\"></ce:hsp>mmol, 0.0490<ce:hsp sp=\"0.25\"></ce:hsp>g), H<ce:inf loc=\"post\">2</ce:inf>dpd (0.2<ce:hsp sp=\"0.25\"></ce:hsp>mmol, 0.0512<ce:hsp sp=\"0.25\"></ce:hsp>g), bpy (0.2<ce:hsp sp=\"0.25\"></ce:hsp>mmol, 0.0312<ce:hsp sp=\"0.25\"></ce:hsp>g), 25% (C<ce:inf loc=\"post\">2</ce:inf>H<ce:inf loc=\"post\">5</ce:inf>)<ce:inf loc=\"post\">4</ce:inf>NOH (mass fraction) aqueous solution (0.1<ce:hsp sp=\"0.25\"></ce:hsp>ml) and H<ce:inf loc=\"post\">2</ce:inf>O (5<ce:hsp sp=\"0.25\"></ce:hsp>mL) was sealed in a 23<ce:hsp sp=\"0.25\"></ce:hsp>mL Teflon-lined autoclave and heated to 160<ce:hsp sp=\"0.25\"></ce:hsp>\u00b0C for 3<ce:hsp sp=\"0.25\"></ce:hsp>days. After cooling to room temperature at a speed of 10<ce:hsp sp=\"0.25\"></ce:hsp>\u00b0C/h, yellow crystals of complex <ce:bold>1</ce:bold> were obtained, washed with H<ce:inf loc=\"post\">2</ce:inf>O and dried in air (Yield: 42% based on Mn). <ce:italic>Anal</ce:italic>. Calc. for C<ce:inf loc=\"post\">24</ce:inf>H<ce:inf loc=\"post\">18</ce:inf>MnN<ce:inf loc=\"post\">2</ce:inf>O<ce:inf loc=\"post\">6</ce:inf>: C, 59.39; H, 3.74, N, 5.77. Found: C, 59.29; H, 3.88; N, 5.72%. IR (KBr, cm<ce:sup loc=\"post\">\u22121</ce:sup>): 3381 (s), 1590 (s), 1545 (s), 1479 (m), 1422(s), 1365 (m), 1243 (s), 1165 (m), 1102 (w), 1057 (w), 1032 (m), 1006 (w), 893 (m), 847 (m), 802 (w), 759 (s), 720 (w), 645 (w), 612 (w), 497(w).</ce:para><ce:section-title id=\"st045\">Synthesis of complex <ce:bold>2</ce:bold>\n</ce:section-title><ce:para id=\"p0050\" view=\"all\">The synthetic procedure was similar to that of <ce:bold>1</ce:bold>, except Co(OAc)<ce:inf loc=\"post\">2</ce:inf>\u00b74H<ce:inf loc=\"post\">2</ce:inf>O (0.2<ce:hsp sp=\"0.25\"></ce:hsp>mmol, 0.0498<ce:hsp sp=\"0.25\"></ce:hsp>g) replaced Mn(OAc)<ce:inf loc=\"post\">2</ce:inf>\u00b74H<ce:inf loc=\"post\">2</ce:inf>O. The dark red crystals were obtained, washed with H<ce:inf loc=\"post\">2</ce:inf>O and dried in air (Yield: 65% based on Co). <ce:italic>Anal</ce:italic>. Calc. for C<ce:inf loc=\"post\">24</ce:inf>H<ce:inf loc=\"post\">16</ce:inf>CoN<ce:inf loc=\"post\">2</ce:inf>O<ce:inf loc=\"post\">5</ce:inf>: C, 61.16; H, 3.42; N, 5.94. Found: C, 61.06; H, 3.37; N, 5.85%. IR (KBr, cm<ce:sup loc=\"post\">\u22121</ce:sup>): 3381 (s), 1596 (s), 1551 (s), 1476 (m), 1440 (m), 1395(s), 1372 (s), 1221 (s), 1161 (m), 1092 (m), 1049 (s), 877 (m), 759 (s), 709 (w), 697 (w), 669 (w), 646 (m), 559 (w), 535 (w), 465 (w).</ce:para><ce:section-title id=\"st050\">Synthesis of complex <ce:bold>3</ce:bold>\n</ce:section-title><ce:para id=\"p0055\" view=\"all\">The synthetic procedure was similar to that of <ce:bold>1</ce:bold>, except Cu(OAc)<ce:inf loc=\"post\">2</ce:inf>\u00b7H<ce:inf loc=\"post\">2</ce:inf>O (0.2<ce:hsp sp=\"0.25\"></ce:hsp>mmol, 0.0398<ce:hsp sp=\"0.25\"></ce:hsp>g) replaced Mn(OAc)<ce:inf loc=\"post\">2</ce:inf>\u00b74H<ce:inf loc=\"post\">2</ce:inf>O. The blue crystals were obtained, washed with H<ce:inf loc=\"post\">2</ce:inf>O and dried in air (Yield: 33% based on Cu). <ce:italic>Anal</ce:italic>. Calc. for C<ce:inf loc=\"post\">38</ce:inf>H<ce:inf loc=\"post\">25</ce:inf>CuN<ce:inf loc=\"post\">2</ce:inf>O<ce:inf loc=\"post\">10</ce:inf>: C, 62.25; H, 3.44; N, 3.82. Found: C, 62.34; H, 3.57; N, 3.75%. IR (KBr, cm<ce:sup loc=\"post\">\u22121</ce:sup>): 3381 (s), 1598 (s), 1540 (s), 1473 (m), 1443 (s), 1416(s), 1315 (m), 1239 (s), 1159 (m), 1095 (m), 1056 (w), 1024 (w), 1013 (w), 887 (m), 855 (m), 806 (w), 774 (s), 765 (s), 735 (w), 714 (w), 666 (w), 649 (w), 606 (w), 510 (w).</ce:para><ce:section-title id=\"st055\">Synthesis of complex <ce:bold>4</ce:bold>\n</ce:section-title><ce:para id=\"p0060\" view=\"all\">The synthetic procedure was similar to that of <ce:bold>1</ce:bold>, except the temperature was adjusted to 110<ce:hsp sp=\"0.25\"></ce:hsp>\u00b0C and bpy was replaced by phen (0.2<ce:hsp sp=\"0.25\"></ce:hsp>mmol, 0.0360<ce:hsp sp=\"0.25\"></ce:hsp>g). The yellow crystals were obtained, washed with H<ce:inf loc=\"post\">2</ce:inf>O and dried in air (Yield: 45% based on Mn). <ce:italic>Anal</ce:italic>. Calc. for C<ce:inf loc=\"post\">38</ce:inf>H<ce:inf loc=\"post\">26</ce:inf>MnN<ce:inf loc=\"post\">4</ce:inf>O<ce:inf loc=\"post\">6</ce:inf>: C, 66.19; H, 3.80; N, 8.12. Found: C, 66.25; H, 3.62; N, 8.15%. IR (KBr, cm<ce:sup loc=\"post\">\u22121</ce:sup>): 3381 (s), 1619 (s), 1593 (s), 1572 (m), 1562 (m), 1552 (m), 1514 (m), 1478 (w), 1444 (w), 1425 (m), 1370 (s), 1230 (s), 1153 (w), 1092 (w), 1040 (w), 881 (w), 863 (w), 847 (m), 809 (w), 757 (w), 728 (m), 669 (w), 544 (w), 506 (w), 493 (w), 455 (w), 440 (w).</ce:para><ce:section-title id=\"st060\">Synthesis of complex <ce:bold>5</ce:bold>\n</ce:section-title><ce:para id=\"p0065\" view=\"all\">The synthetic procedure was similar to that of <ce:bold>4</ce:bold>, except Co(OAc)<ce:inf loc=\"post\">2</ce:inf>\u00b74H<ce:inf loc=\"post\">2</ce:inf>O (0.2<ce:hsp sp=\"0.25\"></ce:hsp>mmol, 0.0498<ce:hsp sp=\"0.25\"></ce:hsp>g) replaced Mn(OAc)<ce:inf loc=\"post\">2</ce:inf>\u00b74H<ce:inf loc=\"post\">2</ce:inf>O. The orange block crystals were obtained, washed with H<ce:inf loc=\"post\">2</ce:inf>O and dried in air (Yield: 58% based on Co). <ce:italic>Anal</ce:italic>. Calc. for C<ce:inf loc=\"post\">26</ce:inf>H<ce:inf loc=\"post\">18</ce:inf>CoN<ce:inf loc=\"post\">2</ce:inf>O<ce:inf loc=\"post\">6</ce:inf>: C, 60.83; H, 3.53; N, 5.46. Found: C, 60.72; H, 3.59; N, 5.56%. IR (KBr, cm<ce:sup loc=\"post\">\u22121</ce:sup>): 3381 (s), 1614 (s), 1589 (s), 1565 (s), 1540 (s), 1515 (m), 1485 (w), 1450 (w), 1423 (m), 1365 (s), 1235 (s), 1146 (m), 1081 (m), 1043 (w), 916 (w), 863 (w), 838 (m), 805 (w), 750 (m), 730 (m), 667 (m), 548 (w), 515 (w), 492 (w).</ce:para><ce:section-title id=\"st065\">Synthesis of complex <ce:bold>6</ce:bold>\n</ce:section-title><ce:para id=\"p0070\" view=\"all\">The synthetic procedure was similar to that of <ce:bold>5</ce:bold> except the temperature was adjusted to 85<ce:hsp sp=\"0.25\"></ce:hsp>\u00b0C. The orange crystals were obtained, washed with H<ce:inf loc=\"post\">2</ce:inf>O and dried in air (Yield: 63% based on Co). <ce:italic>Anal</ce:italic>. Calc. for C<ce:inf loc=\"post\">26</ce:inf>H<ce:inf loc=\"post\">18</ce:inf>CoN<ce:inf loc=\"post\">2</ce:inf>O<ce:inf loc=\"post\">6</ce:inf>: C, 60.83; H, 3.53; N, 5.47. Found: C, 60.91; H, 3.64; N, 5.62%. IR (KBr, cm<ce:sup loc=\"post\">\u22121</ce:sup>): 3381 (s), 1608 (s), 1601 (m), 1570 (s), 1558 (m), 1515 (m), 1487 (s), 1455 (m), 1422 (w), 1361 (s), 1240 (m), 1151 (m), 1143 (w), 1097 (s), 1043 (m), 873 (w), 845 (s), 804 (m), 764 (w), 662 (m), 621 (m), 540 (w), 497 (w).</ce:para>", "clean_text": "Synthesis of complex 1 \n\nA mixture of Mn(OAc)2\u22c54H2O (0.2mmol, 0.0490g), H2dpd (0.2mmol, 0.0512g), bpy (0.2mmol, 0.0312g), 25% (C2H5)4NOH (mass fraction) aqueous solution (0.1ml) and H2O (5mL) was sealed in a 23mL Teflon-lined autoclave and heated to 160\u00b0C for 3days. After cooling to room temperature at a speed of 10\u00b0C/h, yellow crystals of complex 1 were obtained, washed with H2O and dried in air (Yield: 42% based on Mn). Anal. Calc. for C24H18MnN2O6: C, 59.39; H, 3.74, N, 5.77. Found: C, 59.29; H, 3.88; N, 5.72%. IR (KBr, cm-1): 3381 (s), 1590 (s), 1545 (s), 1479 (m), 1422(s), 1365 (m), 1243 (s), 1165 (m), 1102 (w), 1057 (w), 1032 (m), 1006 (w), 893 (m), 847 (m), 802 (w), 759 (s), 720 (w), 645 (w), 612 (w), 497(w).\n\nSynthesis of complex 2 \n\nThe synthetic procedure was similar to that of 1, except Co(OAc)2\u22c54H2O (0.2mmol, 0.0498g) replaced Mn(OAc)2\u22c54H2O. The dark red crystals were obtained, washed with H2O and dried in air (Yield: 65% based on Co). Anal. Calc. for C24H16CoN2O5: C, 61.16; H, 3.42; N, 5.94. Found: C, 61.06; H, 3.37; N, 5.85%. IR (KBr, cm-1): 3381 (s), 1596 (s), 1551 (s), 1476 (m), 1440 (m), 1395(s), 1372 (s), 1221 (s), 1161 (m), 1092 (m), 1049 (s), 877 (m), 759 (s), 709 (w), 697 (w), 669 (w), 646 (m), 559 (w), 535 (w), 465 (w).\n\nSynthesis of complex 3 \n\nThe synthetic procedure was similar to that of 1, except Cu(OAc)2\u22c5H2O (0.2mmol, 0.0398g) replaced Mn(OAc)2\u22c54H2O. The blue crystals were obtained, washed with H2O and dried in air (Yield: 33% based on Cu). Anal. Calc. for C38H25CuN2O10: C, 62.25; H, 3.44; N, 3.82. Found: C, 62.34; H, 3.57; N, 3.75%. IR (KBr, cm-1): 3381 (s), 1598 (s), 1540 (s), 1473 (m), 1443 (s), 1416(s), 1315 (m), 1239 (s), 1159 (m), 1095 (m), 1056 (w), 1024 (w), 1013 (w), 887 (m), 855 (m), 806 (w), 774 (s), 765 (s), 735 (w), 714 (w), 666 (w), 649 (w), 606 (w), 510 (w).\n\nSynthesis of complex 4 \n\nThe synthetic procedure was similar to that of 1, except the temperature was adjusted to 110\u00b0C and bpy was replaced by phen (0.2mmol, 0.0360g). The yellow crystals were obtained, washed with H2O and dried in air (Yield: 45% based on Mn). Anal. Calc. for C38H26MnN4O6: C, 66.19; H, 3.80; N, 8.12. Found: C, 66.25; H, 3.62; N, 8.15%. IR (KBr, cm-1): 3381 (s), 1619 (s), 1593 (s), 1572 (m), 1562 (m), 1552 (m), 1514 (m), 1478 (w), 1444 (w), 1425 (m), 1370 (s), 1230 (s), 1153 (w), 1092 (w), 1040 (w), 881 (w), 863 (w), 847 (m), 809 (w), 757 (w), 728 (m), 669 (w), 544 (w), 506 (w), 493 (w), 455 (w), 440 (w).\n\nSynthesis of complex 5 \n\nThe synthetic procedure was similar to that of 4, except Co(OAc)2\u22c54H2O (0.2mmol, 0.0498g) replaced Mn(OAc)2\u22c54H2O. The orange block crystals were obtained, washed with H2O and dried in air (Yield: 58% based on Co). Anal. Calc. for C26H18CoN2O6: C, 60.83; H, 3.53; N, 5.46. Found: C, 60.72; H, 3.59; N, 5.56%. IR (KBr, cm-1): 3381 (s), 1614 (s), 1589 (s), 1565 (s), 1540 (s), 1515 (m), 1485 (w), 1450 (w), 1423 (m), 1365 (s), 1235 (s), 1146 (m), 1081 (m), 1043 (w), 916 (w), 863 (w), 838 (m), 805 (w), 750 (m), 730 (m), 667 (m), 548 (w), 515 (w), 492 (w).\n\nSynthesis of complex 6 \n\nThe synthetic procedure was similar to that of 5 except the temperature was adjusted to 85\u00b0C. The orange crystals were obtained, washed with H2O and dried in air (Yield: 63% based on Co). Anal. Calc. for C26H18CoN2O6: C, 60.83; H, 3.53; N, 5.47. Found: C, 60.91; H, 3.64; N, 5.62%. IR (KBr, cm-1): 3381 (s), 1608 (s), 1601 (m), 1570 (s), 1558 (m), 1515 (m), 1487 (s), 1455 (m), 1422 (w), 1361 (s), 1240 (m), 1151 (m), 1143 (w), 1097 (s), 1043 (m), 873 (w), 845 (s), 804 (m), 764 (w), 662 (m), 621 (m), 540 (w), 497 (w).", "data": [{"meta": {"name": "complex 1", "symbol": "1", "chemical formula": "C24H18MnN2O6"}, "processes": [{"synthesis method": "solvothermal synthesis", "precursor": [{"name": "Mn(OAc)2\u00b74H2O", "amount": "0.0490", "unit": "g"}, {"name": "H2dpd", "amount": "0.0512", "unit": "g"}, {"name": "bpy", "amount": "0.0312", "unit": "g"}], "solvent": [{"name": "H2O", "amount": "5", "unit": "mL"}], "reducing agent": [{"name": "25% (C2H5)4NOH (mass fraction) aqueous solution", "amount": "0.1", "unit": "ml"}], "surfactant": [{"name": "", "amount": "", "unit": ""}], "pressure": "sealed", "temperature": "160\u00b0C", "time": "3 days", "heating rate": "", "cooling rate": "10\u00b0C/h"}, {"synthesis method": "washing", "washing solution": "H2O", "amount": ""}, {"synthesis method": "drying", "pressure": "", "temperature": "", "atmosphere": "air", "time": ""}], "yield": "42% based on Mn"}, {"meta": {"name": "complex 2", "symbol": "2", "chemical formula": "C24H16CoN2O5"}, "processes": [{"synthesis method": "solvothermal synthesis", "precursor": [{"name": "Co(OAc)2\u00b74H2O", "amount": "0.0498", "unit": "g"}, {"name": "H2dpd", "amount": "0.0512", "unit": "g"}, {"name": "bpy", "amount": "0.0312", "unit": "g"}], "solvent": [{"name": "H2O", "amount": "5", "unit": "mL"}], "reducing agent": [{"name": "25% (C2H5)4NOH (mass fraction) aqueous solution", "amount": "0.1", "unit": "ml"}], "surfactant": [{"name": "", "amount": "", "unit": ""}], "pressure": "sealed", "temperature": "160\u00b0C", "time": "3 days", "heating rate": "", "cooling rate": "10\u00b0C/h"}, {"synthesis method": "washing", "washing solution": "H2O", "amount": ""}, {"synthesis method": "drying", "pressure": "", "temperature": "", "atmosphere": "air", "time": ""}], "yield": "65% based on Co"}, {"meta": {"name": "complex 3", "symbol": "3", "chemical formula": "C38H25CuN2O10"}, "processes": [{"synthesis method": "solvothermal synthesis", "precursor": [{"name": "Cu(OAc)2\u00b7H2O", "amount": "0.0398", "unit": "g"}, {"name": "H2dpd", "amount": "0.0512", "unit": "g"}, {"name": "bpy", "amount": "0.0312", "unit": "g"}], "solvent": [{"name": "H2O", "amount": "5", "unit": "mL"}], "reducing agent": [{"name": "25% (C2H5)4NOH (mass fraction) aqueous solution", "amount": "0.1", "unit": "ml"}], "surfactant": [{"name": "", "amount": "", "unit": ""}], "pressure": "sealed", "temperature": "160\u00b0C", "time": "3 days", "heating rate": "", "cooling rate": "10\u00b0C/h"}, {"synthesis method": "washing", "washing solution": "H2O", "amount": ""}, {"synthesis method": "drying", "pressure": "", "temperature": "", "atmosphere": "air", "time": ""}], "yield": "33% based on Cu"}, {"meta": {"name": "complex 4", "symbol": "4", "chemical formula": "C26H18MnN4O6"}, "processes": [{"synthesis method": "solvothermal synthesis", "precursor": [{"name": "Mn(OAc)2\u00b74H2O", "amount": "0.0490", "unit": "g"}, {"name": "H2dpd", "amount": "0.0512", "unit": "g"}, {"name": "phen", "amount": "0.0360", "unit": "g"}], "solvent": [{"name": "H2O", "amount": "5", "unit": "mL"}], "reducing agent": [{"name": "25% (C2H5)4NOH (mass fraction) aqueous solution", "amount": "0.1", "unit": "ml"}], "surfactant": [{"name": "", "amount": "", "unit": ""}], "pressure": "sealed", "temperature": "110\u00b0C", "time": "3 days", "heating rate": "", "cooling rate": "10\u00b0C/h"}, {"synthesis method": "washing", "washing solution": "H2O", "amount": ""}, {"synthesis method": "drying", "pressure": "", "temperature": "", "atmosphere": "air", "time": ""}], "yield": "45% based on Mn"}, {"meta": {"name": "complex 5", "symbol": "5", "chemical formula": "C26H18CoN2O6"}, "processes": [{"synthesis method": "solvothermal synthesis", "precursor": [{"name": "Co(OAc)2\u00b74H2O", "amount": "0.0498", "unit": "g"}, {"name": "H2dpd", "amount": "0.0512", "unit": "g"}, {"name": "phen", "amount": "0.0360", "unit": "g"}], "solvent": [{"name": "H2O", "amount": "5", "unit": "mL"}], "reducing agent": [{"name": "25% (C2H5)4NOH (mass fraction) aqueous solution", "amount": "0.1", "unit": "ml"}], "surfactant": [{"name": "", "amount": "", "unit": ""}], "pressure": "sealed", "temperature": "110\u00b0C", "time": "3 days", "heating rate": "", "cooling rate": "10\u00b0C/h"}, {"synthesis method": "washing", "washing solution": "H2O", "amount": ""}, {"synthesis method": "drying", "pressure": "", "temperature": "", "atmosphere": "air", "time": ""}], "yield": "58% based on Co"}, {"meta": {"name": "complex 6", "symbol": "6", "chemical formula": "C26H18CoN2O6"}, "processes": [{"synthesis method": "solvothermal synthesis", "precursor": [{"name": "Co(OAc)2\u00b74H2O", "amount": "0.0498", "unit": "g"}, {"name": "H2dpd", "amount": "0.0512", "unit": "g"}, {"name": "phen", "amount": "0.0360", "unit": "g"}], "solvent": [{"name": "H2O", "amount": "5", "unit": "mL"}], "reducing agent": [{"name": "25% (C2H5)4NOH (mass fraction) aqueous solution", "amount": "0.1", "unit": "ml"}], "surfactant": [{"name": "", "amount": "", "unit": ""}], "pressure": "sealed", "temperature": "85\u00b0C", "time": "3 days", "heating rate": "", "cooling rate": "10\u00b0C/h"}, {"synthesis method": "washing", "washing solution": "H2O", "amount": ""}, {"synthesis method": "drying", "pressure": "", "temperature": "", "atmosphere": "air", "time": ""}], "yield": "63% based on Co"}], "include_properties": ["solvothermal_synthesis", "washing", "drying"]}]
