Repository: Yeonghun1675/L2M3

<div align="center">
<h1> ⛏L2M3: Large Language Models Material Miner </h1> 
</div>

## Summary
L2M3 is designed to efficiently gather experimental Metal-Organic Framework (MOF) data from scientific literature, addressing the challenge of accessing hard-to-find data and enhancing the quality of information available for machine learning in materials science. By utilizing a chain of advanced Large Language Models (LLMs), we developed a systematic method for extracting and organizing MOF data into a structured, usable format. Our approach has successfully compiled data from over 40,000 research articles, creating a comprehensive, ready-to-use dataset.

File: synthesis/800_elsevier/synthesis_10.1016_j.ica.2015.11.019.json
[{"idx": "33, 34, 35, 36", "type": "text", "classification": "synthesis condition", "content": "<ce:section-title id=\"st040\">Preparation of {[Cd(dmg)(3-pmna)(H<ce:inf loc=\"post\">2</ce:inf>O)]\u00b7H<ce:inf loc=\"post\">2</ce:inf>O}<ce:italic>\n<ce:inf loc=\"post\">n</ce:inf>\n</ce:italic> (<ce:bold>1</ce:bold>)</ce:section-title><ce:para id=\"p0065\" view=\"all\">Cd(NO<ce:inf loc=\"post\">3</ce:inf>)<ce:inf loc=\"post\">2</ce:inf>\u00b74H<ce:inf loc=\"post\">2</ce:inf>O (115<ce:hsp sp=\"0.25\"></ce:hsp>mg, 0.372<ce:hsp sp=\"0.25\"></ce:hsp>mmol), 3-pmna (76<ce:hsp sp=\"0.25\"></ce:hsp>mg, 0.36<ce:hsp sp=\"0.25\"></ce:hsp>mmol), 2,2-dimethylglutaric acid (58<ce:hsp sp=\"0.25\"></ce:hsp>mg, 0.37<ce:hsp sp=\"0.25\"></ce:hsp>mmol), and 1<ce:hsp sp=\"0.25\"></ce:hsp>mL of a 1.0<ce:hsp sp=\"0.25\"></ce:hsp>M NaOH solution were mixed with 10<ce:hsp sp=\"0.25\"></ce:hsp>mL of distilled H<ce:inf loc=\"post\">2</ce:inf>O in a 23<ce:hsp sp=\"0.25\"></ce:hsp>mL Teflon-lined acid digestion bomb. The bomb was sealed and heated in an oven at 120<ce:hsp sp=\"0.25\"></ce:hsp>\u00b0C for 24<ce:hsp sp=\"0.25\"></ce:hsp>h, and then was cooled slowly to 25<ce:hsp sp=\"0.25\"></ce:hsp>\u00b0C. Colorless crystals of <ce:bold>1</ce:bold> (63<ce:hsp sp=\"0.25\"></ce:hsp>mg, 34% yield based on 3-pmna) were isolated after washing with distilled water, ethanol, and acetone and drying in air. <ce:italic>Anal</ce:italic>. Calc. for C<ce:inf loc=\"post\">19</ce:inf>H<ce:inf loc=\"post\">25</ce:inf>CdN<ce:inf loc=\"post\">3</ce:inf>O<ce:inf loc=\"post\">7</ce:inf> (<ce:bold>1</ce:bold>): C, 43.90; H, 4.85; N, 8.08. Found: C, 43.74; H, 5.05; N, 7.98%. IR (cm<ce:sup loc=\"post\">\u22121</ce:sup>): 3439 (w), 3231 (w), 3071 (w), 2930 (w), 1655 (m), 1600 (m), 1543 (s), 1477 (s), 1414 (s), 1365 (m), 1323 (m), 1261 (m), 1218 (m), 1198 (m), 1163 (m), 1106 (m), 1050 (m), 990 (w), 927 (w), 872 (m), 828 (m), 805 (m), 777 (m), 706 (s).</ce:para><ce:section-title id=\"st045\">Preparation of {[Cd(dms)(3-pmna)(H<ce:inf loc=\"post\">2</ce:inf>O)]\u00b74.5H<ce:inf loc=\"post\">2</ce:inf>O}<ce:italic>\n<ce:inf loc=\"post\">n</ce:inf>\n</ce:italic> (<ce:bold>2</ce:bold>)</ce:section-title><ce:para id=\"p0070\" view=\"all\">Cd(NO<ce:inf loc=\"post\">3</ce:inf>)<ce:inf loc=\"post\">2</ce:inf>\u00b74H<ce:inf loc=\"post\">2</ce:inf>O (113<ce:hsp sp=\"0.25\"></ce:hsp>mg, 0.366<ce:hsp sp=\"0.25\"></ce:hsp>mmol), 3-pmna (74<ce:hsp sp=\"0.25\"></ce:hsp>mg, 0.35<ce:hsp sp=\"0.25\"></ce:hsp>mmol), 2,2-dimethylsuccinic acid (58<ce:hsp sp=\"0.25\"></ce:hsp>mg, 0.40<ce:hsp sp=\"0.25\"></ce:hsp>mmol), and 1<ce:hsp sp=\"0.25\"></ce:hsp>mL of a 1.0<ce:hsp sp=\"0.25\"></ce:hsp>M NaOH solution were mixed with 10<ce:hsp sp=\"0.25\"></ce:hsp>mL of distilled H<ce:inf loc=\"post\">2</ce:inf>O in a 23<ce:hsp sp=\"0.25\"></ce:hsp>mL Teflon-lined acid digestion bomb. The bomb was sealed and heated in an oven at 100<ce:hsp sp=\"0.25\"></ce:hsp>\u00b0C for 24<ce:hsp sp=\"0.25\"></ce:hsp>h, and then was cooled slowly to 25<ce:hsp sp=\"0.25\"></ce:hsp>\u00b0C. Colorless crystals of <ce:bold>2</ce:bold> (142<ce:hsp sp=\"0.25\"></ce:hsp>mg, 71% yield based on 3-pmna) were isolated after washing with distilled water, ethanol, and acetone and drying in air. <ce:italic>Anal</ce:italic>. Calc. for C<ce:inf loc=\"post\">18</ce:inf>H<ce:inf loc=\"post\">30</ce:inf>CdN<ce:inf loc=\"post\">3</ce:inf>O<ce:inf loc=\"post\">10.5</ce:inf> (<ce:bold>2</ce:bold>): C, 37.47; H, 5.24; N, 7.28. Found: C, 38.87; H, 5.32; N, 7.35%. IR (cm<ce:sup loc=\"post\">\u22121</ce:sup>): 3313 (w), 2987 (w), 1647 (s), 1598 (w), 1560 (s), 1475 (m), 1411(m), 1375 (w), 1361 (w), 1306 (m), 1257 (m), 1197 (w), 1164 (w), 1131 (w), 1054 (w), 1030 (w), 993 (w), 956 (w), 902 (w), 784 (m), 747 (m), 700 (s), 672 (s).</ce:para><ce:section-title id=\"st050\">Preparation of {[Cd(dms)(4-pmina)]\u00b72.5H<ce:inf loc=\"post\">2</ce:inf>O}<ce:italic>\n<ce:inf loc=\"post\">n</ce:inf>\n</ce:italic> (<ce:bold>3</ce:bold>)</ce:section-title><ce:para id=\"p0075\" view=\"all\">Cd(NO<ce:inf loc=\"post\">3</ce:inf>)<ce:inf loc=\"post\">2</ce:inf>\u00b74H<ce:inf loc=\"post\">2</ce:inf>O (112<ce:hsp sp=\"0.25\"></ce:hsp>mg, 0.363<ce:hsp sp=\"0.25\"></ce:hsp>mmol), 4-pmina (79<ce:hsp sp=\"0.25\"></ce:hsp>mg, 0.37<ce:hsp sp=\"0.25\"></ce:hsp>mmol), 2,2-dimethylsuccinic acid (55<ce:hsp sp=\"0.25\"></ce:hsp>mg, 0.38<ce:hsp sp=\"0.25\"></ce:hsp>mmol), and 1<ce:hsp sp=\"0.25\"></ce:hsp>mL of a 1.0<ce:hsp sp=\"0.25\"></ce:hsp>M NaOH solution were mixed with 10<ce:hsp sp=\"0.25\"></ce:hsp>mL of distilled H<ce:inf loc=\"post\">2</ce:inf>O in a 23<ce:hsp sp=\"0.25\"></ce:hsp>mL Teflon-lined acid digestion bomb. The bomb was sealed and heated in an oven at 100<ce:hsp sp=\"0.25\"></ce:hsp>\u00b0C for 96<ce:hsp sp=\"0.25\"></ce:hsp>h, and then was cooled slowly to 25<ce:hsp sp=\"0.25\"></ce:hsp>\u00b0C. Colorless crystals of <ce:bold>3</ce:bold> (102<ce:hsp sp=\"0.25\"></ce:hsp>mg, 55% yield based on Cd) were isolated after washing with distilled water, ethanol, and acetone and drying in air. <ce:italic>Anal</ce:italic>. Calc. for C<ce:inf loc=\"post\">18</ce:inf>H<ce:inf loc=\"post\">23</ce:inf>CdN<ce:inf loc=\"post\">3</ce:inf>O<ce:inf loc=\"post\">7</ce:inf> (<ce:bold>3</ce:bold>): C, 42.74; H, 4.58; N, 8.31. Found: C, 42.07; H, 4.59; N, 8.04%. IR (cm<ce:sup loc=\"post\">\u22121</ce:sup>): 3366 (w), 3246 (w), 3078 (w), 2964 (w), 1680 (w), 1648 (w), 1614 (m), 1537 (s), 1468 (m), 1454 (m), 1398 (s), 1375 (m), 1361 (m), 1332 (m), 1311 (m), 1271 (m), 1224 (m), 1202 (w), 1172 (w), 1069 (w), 1015 (m), 996 (m), 963 (w), 895 (m), 855 (w), 819 (w), 791 (s), 760 (m), 720 (m), 699 (m), 675 (s), 663 (s).</ce:para><ce:section-title id=\"st055\">Preparation of {[Cd<ce:inf loc=\"post\">4</ce:inf>(dms)<ce:inf loc=\"post\">4</ce:inf>(H<ce:inf loc=\"post\">2</ce:inf>O)<ce:inf loc=\"post\">4</ce:inf>]\u00b7H<ce:inf loc=\"post\">2</ce:inf>O}<ce:italic>\n<ce:inf loc=\"post\">n</ce:inf>\n</ce:italic> (<ce:bold>4</ce:bold>)</ce:section-title><ce:para id=\"p0080\" view=\"all\">Cd(NO<ce:inf loc=\"post\">3</ce:inf>)<ce:inf loc=\"post\">2</ce:inf>\u00b74H<ce:inf loc=\"post\">2</ce:inf>O (114<ce:hsp sp=\"0.25\"></ce:hsp>mg, 0.370<ce:hsp sp=\"0.25\"></ce:hsp>mmol), 3-pmna (74<ce:hsp sp=\"0.25\"></ce:hsp>mg, 0.35<ce:hsp sp=\"0.25\"></ce:hsp>mmol), 2,2-dimethylsuccinic acid (54<ce:hsp sp=\"0.25\"></ce:hsp>mg, 0.38<ce:hsp sp=\"0.25\"></ce:hsp>mmol), and 1<ce:hsp sp=\"0.25\"></ce:hsp>mL of a 1.0<ce:hsp sp=\"0.25\"></ce:hsp>M NaOH solution were mixed with 10<ce:hsp sp=\"0.25\"></ce:hsp>mL of distilled H<ce:inf loc=\"post\">2</ce:inf>O in a 23<ce:hsp sp=\"0.25\"></ce:hsp>mL Teflon-lined acid digestion bomb. The bomb was sealed and heated in an oven at 150<ce:hsp sp=\"0.25\"></ce:hsp>\u00b0C for 24<ce:hsp sp=\"0.25\"></ce:hsp>h, and then was cooled slowly to 25<ce:hsp sp=\"0.25\"></ce:hsp>\u00b0C. Colorless crystals of <ce:bold>4</ce:bold> (22<ce:hsp sp=\"0.25\"></ce:hsp>mg, 21% yield based on Cd) were isolated after washing with distilled water, ethanol, and acetone and drying in air. <ce:italic>Anal</ce:italic>. Calc. for C<ce:inf loc=\"post\">24</ce:inf>H<ce:inf loc=\"post\">42</ce:inf>Cd<ce:inf loc=\"post\">4</ce:inf>O<ce:inf loc=\"post\">21</ce:inf> (<ce:bold>4</ce:bold>): C, 25.82; H, 3.79. Found C, 25.96; H, 3.95% IR (cm<ce:sup loc=\"post\">\u22121</ce:sup>): 3500 (w, br), 1583 (s), 1514 (m), 1473 (m), 1445 (m), 1395 (s), 1372 (m), 1286 (s), 1120 (m), 1138 (m), 901 (m), 833 (m), 768 (m).</ce:para>", "clean_text": "Preparation of {[Cd(dmg)(3-pmna)(H2O)]\u22c5H2O} n  (1)\n\nCd(NO3)2\u22c54H2O (115mg, 0.372mmol), 3-pmna (76mg, 0.36mmol), 2,2-dimethylglutaric acid (58mg, 0.37mmol), and 1mL of a 1.0M NaOH solution were mixed with 10mL of distilled H2O in a 23mL Teflon-lined acid digestion bomb. The bomb was sealed and heated in an oven at 120\u00b0C for 24h, and then was cooled slowly to 25\u00b0C. Colorless crystals of 1 (63mg, 34% yield based on 3-pmna) were isolated after washing with distilled water, ethanol, and acetone and drying in air. Anal. Calc. for C19H25CdN3O7 (1): C, 43.90; H, 4.85; N, 8.08. Found: C, 43.74; H, 5.05; N, 7.98%. IR (cm-1): 3439 (w), 3231 (w), 3071 (w), 2930 (w), 1655 (m), 1600 (m), 1543 (s), 1477 (s), 1414 (s), 1365 (m), 1323 (m), 1261 (m), 1218 (m), 1198 (m), 1163 (m), 1106 (m), 1050 (m), 990 (w), 927 (w), 872 (m), 828 (m), 805 (m), 777 (m), 706 (s).\n\nPreparation of {[Cd(dms)(3-pmna)(H2O)]\u22c54.5H2O} n  (2)\n\nCd(NO3)2\u22c54H2O (113mg, 0.366mmol), 3-pmna (74mg, 0.35mmol), 2,2-dimethylsuccinic acid (58mg, 0.40mmol), and 1mL of a 1.0M NaOH solution were mixed with 10mL of distilled H2O in a 23mL Teflon-lined acid digestion bomb. The bomb was sealed and heated in an oven at 100\u00b0C for 24h, and then was cooled slowly to 25\u00b0C. Colorless crystals of 2 (142mg, 71% yield based on 3-pmna) were isolated after washing with distilled water, ethanol, and acetone and drying in air. Anal. Calc. for C18H30CdN3O10.5 (2): C, 37.47; H, 5.24; N, 7.28. Found: C, 38.87; H, 5.32; N, 7.35%. IR (cm-1): 3313 (w), 2987 (w), 1647 (s), 1598 (w), 1560 (s), 1475 (m), 1411(m), 1375 (w), 1361 (w), 1306 (m), 1257 (m), 1197 (w), 1164 (w), 1131 (w), 1054 (w), 1030 (w), 993 (w), 956 (w), 902 (w), 784 (m), 747 (m), 700 (s), 672 (s).\n\nPreparation of {[Cd(dms)(4-pmina)]\u22c52.5H2O} n  (3)\n\nCd(NO3)2\u22c54H2O (112mg, 0.363mmol), 4-pmina (79mg, 0.37mmol), 2,2-dimethylsuccinic acid (55mg, 0.38mmol), and 1mL of a 1.0M NaOH solution were mixed with 10mL of distilled H2O in a 23mL Teflon-lined acid digestion bomb. The bomb was sealed and heated in an oven at 100\u00b0C for 96h, and then was cooled slowly to 25\u00b0C. Colorless crystals of 3 (102mg, 55% yield based on Cd) were isolated after washing with distilled water, ethanol, and acetone and drying in air. Anal. Calc. for C18H23CdN3O7 (3): C, 42.74; H, 4.58; N, 8.31. Found: C, 42.07; H, 4.59; N, 8.04%. IR (cm-1): 3366 (w), 3246 (w), 3078 (w), 2964 (w), 1680 (w), 1648 (w), 1614 (m), 1537 (s), 1468 (m), 1454 (m), 1398 (s), 1375 (m), 1361 (m), 1332 (m), 1311 (m), 1271 (m), 1224 (m), 1202 (w), 1172 (w), 1069 (w), 1015 (m), 996 (m), 963 (w), 895 (m), 855 (w), 819 (w), 791 (s), 760 (m), 720 (m), 699 (m), 675 (s), 663 (s).\n\nPreparation of {[Cd4(dms)4(H2O)4]\u22c5H2O} n  (4)\n\nCd(NO3)2\u22c54H2O (114mg, 0.370mmol), 3-pmna (74mg, 0.35mmol), 2,2-dimethylsuccinic acid (54mg, 0.38mmol), and 1mL of a 1.0M NaOH solution were mixed with 10mL of distilled H2O in a 23mL Teflon-lined acid digestion bomb. The bomb was sealed and heated in an oven at 150\u00b0C for 24h, and then was cooled slowly to 25\u00b0C. Colorless crystals of 4 (22mg, 21% yield based on Cd) were isolated after washing with distilled water, ethanol, and acetone and drying in air. Anal. Calc. for C24H42Cd4O21 (4): C, 25.82; H, 3.79. Found C, 25.96; H, 3.95% IR (cm-1): 3500 (w, br), 1583 (s), 1514 (m), 1473 (m), 1445 (m), 1395 (s), 1372 (m), 1286 (s), 1120 (m), 1138 (m), 901 (m), 833 (m), 768 (m).", "data": [{"meta": {"name": "{[Cd(dmg)(3-pmna)(H2O)]\u00b7H2O}n", "symbol": "1", "chemical formula": "C19H25CdN3O7"}, "processes": [{"synthesis method": "chemical synthesis", "precursor": [{"name": "Cd(NO3)2\u00b74H2O", "amount": "115", "unit": "mg"}, {"name": "3-pmna", "amount": "76", "unit": "mg"}, {"name": "2,2-dimethylglutaric acid", "amount": "58", "unit": "mg"}], "solution": [{"name": "distilled H2O", "amount": "10", "unit": "mL"}, {"name": "1.0M NaOH solution", "amount": "1", "unit": "mL"}], "pressure": "", "temperature": "120\u00b0C", "time": "24h"}, {"synthesis method": "washing", "washing solution": "distilled water, ethanol, acetone", "amount": ""}]}, {"meta": {"name": "{[Cd(dms)(3-pmna)(H2O)]\u00b74.5H2O}n", "symbol": "2", "chemical formula": "C18H30CdN3O10.5"}, "processes": [{"synthesis method": "chemical synthesis", "precursor": [{"name": "Cd(NO3)2\u00b74H2O", "amount": "113", "unit": "mg"}, {"name": "3-pmna", "amount": "74", "unit": "mg"}, {"name": "2,2-dimethylsuccinic acid", "amount": "58", "unit": "mg"}], "solution": [{"name": "distilled H2O", "amount": "10", "unit": "mL"}, {"name": "1.0M NaOH solution", "amount": "1", "unit": "mL"}], "pressure": "", "temperature": "100\u00b0C", "time": "24h"}, {"synthesis method": "washing", "washing solution": "distilled water, ethanol, acetone", "amount": ""}]}, {"meta": {"name": "{[Cd(dms)(4-pmina)]\u00b72.5H2O}n", "symbol": "3", "chemical formula": "C18H23CdN3O7"}, "processes": [{"synthesis method": "chemical synthesis", "precursor": [{"name": "Cd(NO3)2\u00b74H2O", "amount": "112", "unit": "mg"}, {"name": "4-pmina", "amount": "79", "unit": "mg"}, {"name": "2,2-dimethylsuccinic acid", "amount": "55", "unit": "mg"}], "solution": [{"name": "distilled H2O", "amount": "10", "unit": "mL"}, {"name": "1.0M NaOH solution", "amount": "1", "unit": "mL"}], "pressure": "", "temperature": "100\u00b0C", "time": "96h"}, {"synthesis method": "washing", "washing solution": "distilled water, ethanol, acetone", "amount": ""}]}, {"meta": {"name": "{[Cd4(dms)4(H2O)4]\u00b7H2O}n", "symbol": "4", "chemical formula": "C24H42Cd4O21"}, "processes": [{"synthesis method": "chemical synthesis", "precursor": [{"name": "Cd(NO3)2\u00b74H2O", "amount": "114", "unit": "mg"}, {"name": "3-pmna", "amount": "74", "unit": "mg"}, {"name": "2,2-dimethylsuccinic acid", "amount": "54", "unit": "mg"}], "solution": [{"name": "distilled H2O", "amount": "10", "unit": "mL"}, {"name": "1.0M NaOH solution", "amount": "1", "unit": "mL"}], "pressure": "", "temperature": "150\u00b0C", "time": "24h"}, {"synthesis method": "washing", "washing solution": "distilled water, ethanol, acetone", "amount": ""}]}], "include_properties": ["solvothermal_synthesis", "washing", "drying"]}]

File: synthesis/800_elsevier/synthesis_10.1016_j.ica.2016.05.041.json
[{"idx": "17, 18, 19", "type": "text", "classification": "synthesis condition", "content": "<ce:section-title id=\"st040\">Synthesis of [Eu(tzpya)<ce:inf loc=\"post\">2</ce:inf>(H<ce:inf loc=\"post\">2</ce:inf>O)<ce:inf loc=\"post\">5</ce:inf>]Cl\u00b74H<ce:inf loc=\"post\">2</ce:inf>O (<ce:bold>1</ce:bold>)</ce:section-title><ce:para id=\"p0030\" view=\"all\">Htzpya (0.041<ce:hsp sp=\"0.25\"></ce:hsp>g, 0.2<ce:hsp sp=\"0.25\"></ce:hsp>mmol) was dissolved in water (1.0<ce:hsp sp=\"0.25\"></ce:hsp>mL) and the pH value was adjusted to 3, 4, 5 or 6 with KOH (0.2<ce:hsp sp=\"0.25\"></ce:hsp>M), then EuCl<ce:inf loc=\"post\">3</ce:inf>\u00b76H<ce:inf loc=\"post\">2</ce:inf>O (0.0366<ce:hsp sp=\"0.25\"></ce:hsp>g, 0.1<ce:hsp sp=\"0.25\"></ce:hsp>mmol) and ethanol (3.0<ce:hsp sp=\"0.25\"></ce:hsp>mL) were added to the solution, which was sealed in a 25<ce:hsp sp=\"0.25\"></ce:hsp>mL Teflon-lined stainless steel container and heated at 120<ce:hsp sp=\"0.25\"></ce:hsp>\u00b0C for 48<ce:hsp sp=\"0.25\"></ce:hsp>h. After the sample was cooled to room temperature, slow evaporation gave rise to the formation of compound <ce:bold>1</ce:bold>. For <ce:bold>1</ce:bold>, yield: 34% based on Eu<ce:sup loc=\"post\">3+</ce:sup>. <ce:italic>Anal.</ce:italic> Calc. for C<ce:inf loc=\"post\">16</ce:inf>H<ce:inf loc=\"post\">30</ce:inf>ClEuN<ce:inf loc=\"post\">10</ce:inf>O<ce:inf loc=\"post\">13</ce:inf>: C, 25.36; H, 3.99; N, 18.48. Found: C, 25.03; H, 3.90; N, 18.76%. IR (KBr, cm<ce:sup loc=\"post\">\u22121</ce:sup>): 3392(s), 1654(m), 1557(w), 1526(w), 1438(w), 1407(m), 1307(w), 1201(w), 1142(w), 1047(w), 694(m), 616(m), 486(m).</ce:para><ce:section-title id=\"st045\">Synthesis of [Eu<ce:inf loc=\"post\">2</ce:inf>(atzpa)<ce:inf loc=\"post\">4</ce:inf>(H<ce:inf loc=\"post\">2</ce:inf>O)<ce:inf loc=\"post\">8</ce:inf>](NO<ce:inf loc=\"post\">3</ce:inf>)<ce:inf loc=\"post\">2</ce:inf>\u00b72H<ce:inf loc=\"post\">2</ce:inf>O (<ce:bold>2</ce:bold>)</ce:section-title><ce:para id=\"p0035\" view=\"all\">A similar method to that of compound <ce:bold>1</ce:bold> was adopted to prepare <ce:bold>2</ce:bold> except that Htzpya and EuCl<ce:inf loc=\"post\">3</ce:inf>\u00b76H<ce:inf loc=\"post\">2</ce:inf>O were replaced by Hatzpa and Eu(NO<ce:inf loc=\"post\">3</ce:inf>)<ce:inf loc=\"post\">3</ce:inf>\u00b76H<ce:inf loc=\"post\">2</ce:inf>O, respectively. Colorless block crystals <ce:bold>2</ce:bold> were obtained. For <ce:bold>2</ce:bold>, yield: 35% based on Eu<ce:sup loc=\"post\">3+</ce:sup>. <ce:italic>Anal.</ce:italic> Calc. for C<ce:inf loc=\"post\">24</ce:inf>H<ce:inf loc=\"post\">26</ce:inf>EuN<ce:inf loc=\"post\">15</ce:inf>O<ce:inf loc=\"post\">10</ce:inf>: C, 34.46; H, 3.13; N, 25.12. Found: C, 34.03; H, 3.20; N, 25.66%. IR (KBr, cm<ce:sup loc=\"post\">\u22121</ce:sup>): 3365(s), 3208(s), 2365(m), 1666(s), 1592(m), 1486(w), 1451(w), 1401(w), 1339(m), 1229(m), 1108(m), 1014(w), 944(w).</ce:para><ce:section-title id=\"st050\">Synthesis of [Eu(pytza)<ce:inf loc=\"post\">3</ce:inf>(H<ce:inf loc=\"post\">2</ce:inf>O)<ce:inf loc=\"post\">2</ce:inf>]<ce:italic>\n<ce:inf loc=\"post\">n</ce:inf>\n</ce:italic>\u00b72<ce:italic>n</ce:italic>H<ce:inf loc=\"post\">2</ce:inf>O (<ce:bold>3</ce:bold>) and [Eu(pytza)<ce:inf loc=\"post\">2</ce:inf>(H<ce:inf loc=\"post\">2</ce:inf>O)<ce:inf loc=\"post\">4</ce:inf>]<ce:italic>\n<ce:inf loc=\"post\">n</ce:inf>\n</ce:italic>\u00b7Cl<ce:italic>\n<ce:inf loc=\"post\">n</ce:inf>\n</ce:italic> (<ce:bold>4</ce:bold>)</ce:section-title><ce:para id=\"p0040\" view=\"all\">Hpytza (0.0402<ce:hsp sp=\"0.25\"></ce:hsp>g, 0.2<ce:hsp sp=\"0.25\"></ce:hsp>mmol) was dissloved in water (1.0<ce:hsp sp=\"0.25\"></ce:hsp>mL) and the pH value was adjusted to approximate 6 with KOH (0.2<ce:hsp sp=\"0.25\"></ce:hsp>M), then EuCl<ce:inf loc=\"post\">3</ce:inf>\u00b76H<ce:inf loc=\"post\">2</ce:inf>O (0.0366<ce:hsp sp=\"0.25\"></ce:hsp>g, 0.1<ce:hsp sp=\"0.25\"></ce:hsp>mmol) or Eu(NO<ce:inf loc=\"post\">3</ce:inf>)<ce:inf loc=\"post\">3</ce:inf>\u00b76H<ce:inf loc=\"post\">2</ce:inf>O (0.0446<ce:hsp sp=\"0.25\"></ce:hsp>g, 0.1<ce:hsp sp=\"0.25\"></ce:hsp>mmol) and ethanol (3.0<ce:hsp sp=\"0.25\"></ce:hsp>mL) were added to the solution, which was sealed in a 25<ce:hsp sp=\"0.25\"></ce:hsp>mL Teflon-lined stainless steel container and heated at 120<ce:hsp sp=\"0.25\"></ce:hsp>\u00b0C for 48<ce:hsp sp=\"0.25\"></ce:hsp>h. Colorless block crystals of <ce:bold>3</ce:bold> were obtained. For <ce:bold>3</ce:bold>, yield: 43% based on Eu<ce:sup loc=\"post\">3+</ce:sup>. <ce:italic>Anal.</ce:italic> Calc. for C<ce:inf loc=\"post\">16</ce:inf>H<ce:inf loc=\"post\">44</ce:inf>Eu<ce:inf loc=\"post\">2</ce:inf>N<ce:inf loc=\"post\">22</ce:inf>O<ce:inf loc=\"post\">24</ce:inf>: C, 15.59; H, 3.60; N, 25.00. Found: C, 14.93; H, 3.44; N, 25.66%. IR (KBr, cm<ce:sup loc=\"post\">\u22121</ce:sup>): 3420(s), 1664(s), 1618(s), 1460(m), 1388(s), 1303(m), 820(m), 752(m), 727(m), 699(m), 672(m), 590(m). A similar method to that of compound <ce:bold>3</ce:bold> was adopted to prepare <ce:bold>4</ce:bold> except that pH was adjusted to approximately 3 and EuCl<ce:inf loc=\"post\">3</ce:inf>\u00b76H<ce:inf loc=\"post\">2</ce:inf>O (0.0366<ce:hsp sp=\"0.25\"></ce:hsp>g, 0.1<ce:hsp sp=\"0.25\"></ce:hsp>mmol) was used. Colorless block crystals <ce:bold>4</ce:bold> were obtained. For <ce:bold>4</ce:bold>, yield: 43% based on Eu<ce:sup loc=\"post\">3+</ce:sup>. <ce:italic>Anal.</ce:italic> Calc. for C<ce:inf loc=\"post\">16</ce:inf>H<ce:inf loc=\"post\">20</ce:inf>ClEuN<ce:inf loc=\"post\">10</ce:inf>O<ce:inf loc=\"post\">8</ce:inf>: C, 28.78; H, 3.02; N, 20.97. Found: C, 28.03; H, 3.13; N, 20.66%. IR (KBr,cm<ce:sup loc=\"post\">\u22121</ce:sup>): 3420(s), 1664(s), 1618(s), 1460(m), 1388(s), 1303(m), 820(m), 752(m), 727(m), 699(m), 672(m), 590(m).</ce:para>", "clean_text": "Synthesis of [Eu(tzpya)2(H2O)5]Cl\u22c54H2O (1)\n\nHtzpya (0.041g, 0.2mmol) was dissolved in water (1.0mL) and the pH value was adjusted to 3, 4, 5 or 6 with KOH (0.2M), then EuCl3\u22c56H2O (0.0366g, 0.1mmol) and ethanol (3.0mL) were added to the solution, which was sealed in a 25mL Teflon-lined stainless steel container and heated at 120\u00b0C for 48h. After the sample was cooled to room temperature, slow evaporation gave rise to the formation of compound 1. For 1, yield: 34% based on Eu3+. Anal. Calc. for C16H30ClEuN10O13: C, 25.36; H, 3.99; N, 18.48. Found: C, 25.03; H, 3.90; N, 18.76%. IR (KBr, cm-1): 3392(s), 1654(m), 1557(w), 1526(w), 1438(w), 1407(m), 1307(w), 1201(w), 1142(w), 1047(w), 694(m), 616(m), 486(m).\n\nSynthesis of [Eu2(atzpa)4(H2O)8](NO3)2\u22c52H2O (2)\n\nA similar method to that of compound 1 was adopted to prepare 2 except that Htzpya and EuCl3\u22c56H2O were replaced by Hatzpa and Eu(NO3)3\u22c56H2O, respectively. Colorless block crystals 2 were obtained. For 2, yield: 35% based on Eu3+. Anal. Calc. for C24H26EuN15O10: C, 34.46; H, 3.13; N, 25.12. Found: C, 34.03; H, 3.20; N, 25.66%. IR (KBr, cm-1): 3365(s), 3208(s), 2365(m), 1666(s), 1592(m), 1486(w), 1451(w), 1401(w), 1339(m), 1229(m), 1108(m), 1014(w), 944(w).\n\nSynthesis of [Eu(pytza)3(H2O)2] n \u22c52nH2O (3) and [Eu(pytza)2(H2O)4] n \u22c5Cl n  (4)\n\nHpytza (0.0402g, 0.2mmol) was dissloved in water (1.0mL) and the pH value was adjusted to approximate 6 with KOH (0.2M), then EuCl3\u22c56H2O (0.0366g, 0.1mmol) or Eu(NO3)3\u22c56H2O (0.0446g, 0.1mmol) and ethanol (3.0mL) were added to the solution, which was sealed in a 25mL Teflon-lined stainless steel container and heated at 120\u00b0C for 48h. Colorless block crystals of 3 were obtained. For 3, yield: 43% based on Eu3+. Anal. Calc. for C16H44Eu2N22O24: C, 15.59; H, 3.60; N, 25.00. Found: C, 14.93; H, 3.44; N, 25.66%. IR (KBr, cm-1): 3420(s), 1664(s), 1618(s), 1460(m), 1388(s), 1303(m), 820(m), 752(m), 727(m), 699(m), 672(m), 590(m). A similar method to that of compound 3 was adopted to prepare 4 except that pH was adjusted to approximately 3 and EuCl3\u22c56H2O (0.0366g, 0.1mmol) was used. Colorless block crystals 4 were obtained. For 4, yield: 43% based on Eu3+. Anal. Calc. for C16H20ClEuN10O8: C, 28.78; H, 3.02; N, 20.97. Found: C, 28.03; H, 3.13; N, 20.66%. IR (KBr,cm-1): 3420(s), 1664(s), 1618(s), 1460(m), 1388(s), 1303(m), 820(m), 752(m), 727(m), 699(m), 672(m), 590(m).", "data": [[[{"meta": {"name": "[Eu(tzpya)2(H2O)5]Cl\u00b74H2O", "symbol": "1", "chemical formula": "C16H30ClEuN10O13"}, "processes": [{"synthesis method": "pH adjustment", "pH": "3, 4, 5, 6", "modulator": "KOH"}, {"synthesis method": "chemical synthesis", "precursor": [{"name": "Htzpya", "amount": "0.041", "unit": "g"}, {"name": "EuCl3\u00b76H2O", "amount": "0.0366", "unit": "g"}], "solution": [{"name": "water", "amount": "1.0", "unit": "mL"}, {"name": "ethanol", "amount": "3.0", "unit": "mL"}], "pressure": "", "temperature": "120\u00b0C", "time": "48h"}], "yield": "34%"}], [{"meta": {"name": "[Eu2(atzpa)4(H2O)8](NO3)2\u00b72H2O", "symbol": "2", "chemical formula": "C24H26EuN15O10"}, "processes": [{"synthesis method": "pH adjustment", "pH": "approximate 6", "modulator": "KOH"}, {"synthesis method": "chemical synthesis", "precursor": [{"name": "Hatzpa", "amount": "0.0402", "unit": "g"}, {"name": "Eu(NO3)3\u00b76H2O", "amount": "0.0446", "unit": "g"}], "solution": [{"name": "water", "amount": "1.0", "unit": "mL"}, {"name": "ethanol", "amount": "3.0", "unit": "mL"}], "pressure": "", "temperature": "120\u00b0C", "time": "48h"}], "yield": "35%"}]]], "include_properties": ["solvothermal_synthesis", "pH_adjustment"]}]

File: synthesis/800_elsevier/synthesis_10.1016_j.ica.2017.09.019.json
[{"idx": "16, 17, 18, 19", "type": "text", "classification": "synthesis condition", "content": "<ce:section-title id=\"st040\">Synthesis of [ZnL(bimb)]\u00b7DMF (<ce:bold>1</ce:bold>)</ce:section-title><ce:para id=\"p0035\" view=\"all\">A mixture of Zn(NO<ce:inf loc=\"post\">3</ce:inf>)<ce:inf loc=\"post\">2</ce:inf>\u00b76H<ce:inf loc=\"post\">2</ce:inf>O (0.0297<ce:hsp sp=\"0.25\"></ce:hsp>g, 0.1<ce:hsp sp=\"0.25\"></ce:hsp>mmol), H<ce:inf loc=\"post\">2</ce:inf>L (0.0333<ce:hsp sp=\"0.25\"></ce:hsp>g, 0.1<ce:hsp sp=\"0.25\"></ce:hsp>mmol), bimb (0.0296<ce:hsp sp=\"0.25\"></ce:hsp>g, 0.1<ce:hsp sp=\"0.25\"></ce:hsp>mmol), were added to N,N-Dimethylformamide (DMF 8<ce:hsp sp=\"0.25\"></ce:hsp>mL) and H<ce:inf loc=\"post\">2</ce:inf>O (2<ce:hsp sp=\"0.25\"></ce:hsp>mL). The final mixture was placed in a Teflon reactor (20<ce:hsp sp=\"0.25\"></ce:hsp>mL) and heated at 80<ce:hsp sp=\"0.25\"></ce:hsp>\u00b0C for 3<ce:hsp sp=\"0.25\"></ce:hsp>days. After gradually cooling to room temperature at a rate of 10<ce:hsp sp=\"0.25\"></ce:hsp>\u00b0C<ce:hsp sp=\"0.25\"></ce:hsp>h<ce:sup loc=\"post\">\u22121</ce:sup>, large quantities of colorless block crystals were obtained and the crystals were filtered off, washed with ethyl alcohol absolute, and dried under ambient conditions. Yield of the reaction was 59% based on bimb. Elemental analysis calcd for C<ce:inf loc=\"post\">35</ce:inf>H<ce:inf loc=\"post\">30</ce:inf>N<ce:inf loc=\"post\">6</ce:inf>O<ce:inf loc=\"post\">5</ce:inf>Zn (%): C, 61.81; H, 4.44; N, 12.36. Found: C, 61.87; H, 4.48; N, 12.31. FT-IR (4000\u2013600<ce:hsp sp=\"0.25\"></ce:hsp>cm<ce:sup loc=\"post\">\u22121</ce:sup>): 3133 (m), 1665 (s), 1593 (s), 1532 (s), 1489 (m), 1362 (s), 1313(s), 1279 (s), 1070 (s), 960 (m), 784 (s), 656(m).</ce:para><ce:section-title id=\"st045\">Synthesis of [ZnL(bimb)]\u00b76(H<ce:inf loc=\"post\">2</ce:inf>O)<ce:inf loc=\"post\">0.5</ce:inf> (<ce:bold>2</ce:bold>)</ce:section-title><ce:para id=\"p0040\" view=\"all\">A mixture of Zn(NO<ce:inf loc=\"post\">3</ce:inf>)<ce:inf loc=\"post\">2</ce:inf>\u00b76H<ce:inf loc=\"post\">2</ce:inf>O (0.0297<ce:hsp sp=\"0.25\"></ce:hsp>g, 0.1<ce:hsp sp=\"0.25\"></ce:hsp>mmol), H<ce:inf loc=\"post\">2</ce:inf>L (0.0333<ce:hsp sp=\"0.25\"></ce:hsp>g, 0.1<ce:hsp sp=\"0.25\"></ce:hsp>mmol), bimb (0.0296<ce:hsp sp=\"0.25\"></ce:hsp>g, 0.1<ce:hsp sp=\"0.25\"></ce:hsp>mmol), H<ce:inf loc=\"post\">2</ce:inf>O (10<ce:hsp sp=\"0.25\"></ce:hsp>mL) was placed in a Teflon reactor (20<ce:hsp sp=\"0.25\"></ce:hsp>mL) and heated at 160<ce:hsp sp=\"0.25\"></ce:hsp>\u00b0C for 3<ce:hsp sp=\"0.25\"></ce:hsp>days. After gradually cooling to room temperature at a rate of 20<ce:hsp sp=\"0.25\"></ce:hsp>\u00b0C<ce:hsp sp=\"0.25\"></ce:hsp>h<ce:sup loc=\"post\">\u22121</ce:sup>, large quantities of colorlessblock crystals were obtained and the crystals were filtered off, washed with ethanol, and dried under ambient conditions. Yield of the reaction was 61% based on bimb. Elemental analysis for C<ce:inf loc=\"post\">64</ce:inf>H<ce:inf loc=\"post\">52</ce:inf>N<ce:inf loc=\"post\">10</ce:inf>O<ce:inf loc=\"post\">11</ce:inf>Zn<ce:inf loc=\"post\">2</ce:inf> (%): C, 60.62; H, 4.13; N, 11.04. Found: C, 60.78; H, 3.96; N, 11.15. FT-IR (4000\u2013600<ce:hsp sp=\"0.25\"></ce:hsp>cm<ce:sup loc=\"post\">\u22121</ce:sup>): 3133 (m), 1596 (s), 1665 (s), 1592 (s), 1365 (s), 1070 (m), 944 (m), 837 (s), 783 (m), 657 (m), 531 (m).</ce:para><ce:section-title id=\"st050\">Synthesis of [ZnL(bimp)<ce:inf loc=\"post\">0.5</ce:inf>]\u00b73H<ce:inf loc=\"post\">2</ce:inf>O (<ce:bold>3</ce:bold>)</ce:section-title><ce:para id=\"p0045\" view=\"all\">Similarly, the procedure of preparing compound <ce:bold>3</ce:bold> is equal to the procedure of <ce:bold>1</ce:bold> by replacement of bimb by bimp (0.0211<ce:hsp sp=\"0.25\"></ce:hsp>g, 0.1<ce:hsp sp=\"0.25\"></ce:hsp>mmol). Large quantities of colorless block crystals were obtained and the crystals were filtered off, washed with ethyl alcohol absolute, and dried under ambient conditions. Yield of the reaction was 64% based on bimb. Elemental analysis calcd for C<ce:inf loc=\"post\">51</ce:inf>H<ce:inf loc=\"post\">35</ce:inf>N<ce:inf loc=\"post\">7</ce:inf>O<ce:inf loc=\"post\">13</ce:inf>Zn<ce:inf loc=\"post\">2</ce:inf> (%): C, 56.47; H, 3.25; N, 9.04. Found: C, 56.17; H, 3.08; N, 9.38. FT-IR (4000\u2013600<ce:hsp sp=\"0.25\"></ce:hsp>cm<ce:sup loc=\"post\">\u22121</ce:sup>): 3145 (m), 1678 (s), 1595 (s), 1536 (s), 1488 (m), 1390 (s), 1309 (s), 1247 (s), 1072 (s), 959 (m), 781 (s), 649 (m).</ce:para><ce:section-title id=\"st055\">Synthesis of [ZnL(bimp)]\u00b77H<ce:inf loc=\"post\">2</ce:inf>O (<ce:bold>4</ce:bold>)</ce:section-title><ce:para id=\"p0050\" view=\"all\">Similarly, the procedure of preparing compound <ce:bold>4</ce:bold> is equal to the procedure of <ce:bold>2</ce:bold> by replacement of bimb by bimp (0.0211<ce:hsp sp=\"0.25\"></ce:hsp>g, 0.1<ce:hsp sp=\"0.25\"></ce:hsp>mmol). Large quantities of colorlessblock crystals were obtained, filtered off, washed with ethanol, and dried under ambient conditions. Yield of the reaction was 52% based on bimb. Elemental analysis calcd for C<ce:inf loc=\"post\">31</ce:inf>H<ce:inf loc=\"post\">36</ce:inf>N<ce:inf loc=\"post\">6</ce:inf>O<ce:inf loc=\"post\">11</ce:inf>Zn (%): C, 50.72; H, 4.94; N, 11.45. Found: C, 50.46; H, 4.65; N, 11.89. FT-IR (4000\u2013600<ce:hsp sp=\"0.25\"></ce:hsp>cm<ce:sup loc=\"post\">\u22121</ce:sup>): 3145 (m), 1630 (s),1595 (s), 1536 (s), 1390 (s), 1090 (m), 945 (m), 840 (m), 781 (m), 649 (m), 552(m) \n<ce:float-anchor refid=\"f0030\"></ce:float-anchor>.</ce:para>", "clean_text": "Synthesis of [ZnL(bimb)]\u22c5DMF (1)\n\nA mixture of Zn(NO3)2\u22c56H2O (0.0297g, 0.1mmol), H2L (0.0333g, 0.1mmol), bimb (0.0296g, 0.1mmol), were added to N,N-Dimethylformamide (DMF 8mL) and H2O (2mL). The final mixture was placed in a Teflon reactor (20mL) and heated at 80\u00b0C for 3days. After gradually cooling to room temperature at a rate of 10\u00b0Ch-1, large quantities of colorless block crystals were obtained and the crystals were filtered off, washed with ethyl alcohol absolute, and dried under ambient conditions. Yield of the reaction was 59% based on bimb. Elemental analysis calcd for C35H30N6O5Zn (%): C, 61.81; H, 4.44; N, 12.36. Found: C, 61.87; H, 4.48; N, 12.31. FT-IR (4000-600cm-1): 3133 (m), 1665 (s), 1593 (s), 1532 (s), 1489 (m), 1362 (s), 1313(s), 1279 (s), 1070 (s), 960 (m), 784 (s), 656(m).\n\nSynthesis of [ZnL(bimb)]\u22c56(H2O)0.5 (2)\n\nA mixture of Zn(NO3)2\u22c56H2O (0.0297g, 0.1mmol), H2L (0.0333g, 0.1mmol), bimb (0.0296g, 0.1mmol), H2O (10mL) was placed in a Teflon reactor (20mL) and heated at 160\u00b0C for 3days. After gradually cooling to room temperature at a rate of 20\u00b0Ch-1, large quantities of colorlessblock crystals were obtained and the crystals were filtered off, washed with ethanol, and dried under ambient conditions. Yield of the reaction was 61% based on bimb. Elemental analysis for C64H52N10O11Zn2 (%): C, 60.62; H, 4.13; N, 11.04. Found: C, 60.78; H, 3.96; N, 11.15. FT-IR (4000-600cm-1): 3133 (m), 1596 (s), 1665 (s), 1592 (s), 1365 (s), 1070 (m), 944 (m), 837 (s), 783 (m), 657 (m), 531 (m).\n\nSynthesis of [ZnL(bimp)0.5]\u22c53H2O (3)\n\nSimilarly, the procedure of preparing compound 3 is equal to the procedure of 1 by replacement of bimb by bimp (0.0211g, 0.1mmol). Large quantities of colorless block crystals were obtained and the crystals were filtered off, washed with ethyl alcohol absolute, and dried under ambient conditions. Yield of the reaction was 64% based on bimb. Elemental analysis calcd for C51H35N7O13Zn2 (%): C, 56.47; H, 3.25; N, 9.04. Found: C, 56.17; H, 3.08; N, 9.38. FT-IR (4000-600cm-1): 3145 (m), 1678 (s), 1595 (s), 1536 (s), 1488 (m), 1390 (s), 1309 (s), 1247 (s), 1072 (s), 959 (m), 781 (s), 649 (m).\n\nSynthesis of [ZnL(bimp)]\u22c57H2O (4)\n\nSimilarly, the procedure of preparing compound 4 is equal to the procedure of 2 by replacement of bimb by bimp (0.0211g, 0.1mmol). Large quantities of colorlessblock crystals were obtained, filtered off, washed with ethanol, and dried under ambient conditions. Yield of the reaction was 52% based on bimb. Elemental analysis calcd for C31H36N6O11Zn (%): C, 50.72; H, 4.94; N, 11.45. Found: C, 50.46; H, 4.65; N, 11.89. FT-IR (4000-600cm-1): 3145 (m), 1630 (s),1595 (s), 1536 (s), 1390 (s), 1090 (m), 945 (m), 840 (m), 781 (m), 649 (m), 552(m)  .", "data": [{"meta": {"name": "[ZnL(bimb)]\u00b7DMF", "symbol": "1", "chemical formula": "C35H30N6O5Zn"}, "processes": [{"synthesis method": "solvothermal synthesis", "precursor": [{"name": "Zn(NO3)2\u00b76H2O", "amount": "0.0297", "unit": "g"}, {"name": "H2L", "amount": "0.0333", "unit": "g"}, {"name": "bimb", "amount": "0.0296", "unit": "g"}], "solvent": [{"name": "N,N-Dimethylformamide", "amount": "8", "unit": "mL"}, {"name": "H2O", "amount": "2", "unit": "mL"}], "reducing agent": [{"name": "", "amount": "", "unit": ""}], "surfactant": [{"name": "", "amount": "", "unit": ""}], "pressure": "", "temperature": "80\u00b0C", "time": "3 days", "heating rate": "10\u00b0C/h", "cooling rate": ""}, {"synthesis method": "washing", "washing solution": "ethyl alcohol absolute", "amount": ""}, {"synthesis method": "drying", "pressure": "ambient", "temperature": "", "atmosphere": "", "time": ""}], "yield": "59%"}, {"meta": {"name": "[ZnL(bimb)]\u00b76(H2O)0.5", "symbol": "2", "chemical formula": "C64H52N10O11Zn2"}, "processes": [{"synthesis method": "solvothermal synthesis", "precursor": [{"name": "Zn(NO3)2\u00b76H2O", "amount": "0.0297", "unit": "g"}, {"name": "H2L", "amount": "0.0333", "unit": "g"}, {"name": "bimb", "amount": "0.0296", "unit": "g"}], "solvent": [{"name": "H2O", "amount": "10", "unit": "mL"}], "reducing agent": [{"name": "", "amount": "", "unit": ""}], "surfactant": [{"name": "", "amount": "", "unit": ""}], "pressure": "", "temperature": "160\u00b0C", "time": "3 days", "heating rate": "20\u00b0C/h", "cooling rate": ""}, {"synthesis method": "washing", "washing solution": "ethanol", "amount": ""}, {"synthesis method": "drying", "pressure": "ambient", "temperature": "", "atmosphere": "", "time": ""}], "yield": "61%"}, {"meta": {"name": "[ZnL(bimp)0.5]\u00b73H2O", "symbol": "3", "chemical formula": "C51H35N7O13Zn2"}, "processes": [{"synthesis method": "solvothermal synthesis", "precursor": [{"name": "Zn(NO3)2\u00b76H2O", "amount": "0.0297", "unit": "g"}, {"name": "H2L", "amount": "0.0333", "unit": "g"}, {"name": "bimp", "amount": "0.0211", "unit": "g"}], "solvent": [{"name": "N,N-Dimethylformamide", "amount": "8", "unit": "mL"}, {"name": "H2O", "amount": "2", "unit": "mL"}], "reducing agent": [{"name": "", "amount": "", "unit": ""}], "surfactant": [{"name": "", "amount": "", "unit": ""}], "pressure": "", "temperature": "80\u00b0C", "time": "3 days", "heating rate": "10\u00b0C/h", "cooling rate": ""}, {"synthesis method": "washing", "washing solution": "ethyl alcohol absolute", "amount": ""}, {"synthesis method": "drying", "pressure": "ambient", "temperature": "", "atmosphere": "", "time": ""}], "yield": "64%"}, {"meta": {"name": "[ZnL(bimp)]\u00b77H2O", "symbol": "4", "chemical formula": "C31H36N6O11Zn"}, "processes": [{"synthesis method": "solvothermal synthesis", "precursor": [{"name": "Zn(NO3)2\u00b76H2O", "amount": "0.0297", "unit": "g"}, {"name": "H2L", "amount": "0.0333", "unit": "g"}, {"name": "bimp", "amount": "0.0211", "unit": "g"}], "solvent": [{"name": "H2O", "amount": "10", "unit": "mL"}], "reducing agent": [{"name": "", "amount": "", "unit": ""}], "surfactant": [{"name": "", "amount": "", "unit": ""}], "pressure": "", "temperature": "160\u00b0C", "time": "3 days", "heating rate": "20\u00b0C/h", "cooling rate": ""}, {"synthesis method": "washing", "washing solution": "ethanol", "amount": ""}, {"synthesis method": "drying", "pressure": "ambient", "temperature": "", "atmosphere": "", "time": ""}], "yield": "52%"}], "include_properties": ["solvothermal_synthesis", "filtration", "washing", "drying"]}]

File: synthesis/800_elsevier/synthesis_10.1016_j.ica.2017.09.064.json
[{"idx": "26, 27", "type": "text", "classification": "synthesis condition", "content": "<ce:section-title id=\"st075\">Synthesis of <ce:italic>L<ce:inf loc=\"post\">2</ce:inf>\n</ce:italic> (4,5-dimethy-2-(pyridine-2-yl)imidazole)</ce:section-title><ce:para id=\"p0075\" view=\"all\">The synthetic routes of the ligand <ce:italic>L<ce:inf loc=\"post\">2</ce:inf>\n</ce:italic> are illustrated in \n. 1\u202fml oxalylchloride (10\u202fmmol) was added dropwise to a CH<ce:inf loc=\"post\">2</ce:inf>Cl<ce:inf loc=\"post\">2</ce:inf> solution (100\u202fml) with 1.5\u202fg\u202f<ce:italic>N</ce:italic>-methylacetamide (20\u202fmmol) at 0\u202f\u00b0C under heavy gas evolution. After stirred for about 30\u202fmin, 2-pyridine carboxamide (2.74\u202fg, 10\u202fmmol) was added. The obtained mixture was stirred for 3\u202fh at rt, and the volatiles were removed under reduced pressure. The residue was dissolved in an aqueous solution of NaHCO<ce:inf loc=\"post\">3</ce:inf> (60\u202fml) and refluxed for a further 2\u202fh at 100\u202f\u00b0C. The water phase was extracted three times with CHCl<ce:inf loc=\"post\">3</ce:inf>. The organic phase was concentrated and re-crystallized from MeOH gave the ligand <ce:italic>L<ce:inf loc=\"post\">2</ce:inf>\n</ce:italic>. Yield: 1.14\u202fg, ca. 78%. Elemental analysis (%) for <ce:italic>L<ce:inf loc=\"post\">2</ce:inf>\n</ce:italic> (C<ce:inf loc=\"post\">10</ce:inf>H<ce:inf loc=\"post\">11</ce:inf>N<ce:inf loc=\"post\">3</ce:inf>): Calc.: C, 69.34; H, 6.40; N, 24.25; found: C, 69.27; H, 6.44; N, 24.19%. IR (KBr, cm1): 3048, 2980, 2180, 1750, 1560, 1562, 1533, 1482, 1340, 1269, 1235, 1120, 1040, 1015, 987, 960, 798, 747, 721. <ce:sup loc=\"post\">1</ce:sup>H NMR d: 2.67\u20132.75 (d, 6H), 7.36 (m, H), 7.85 (m, 1H), 8.38 (d, 1H), 8.59 (d, 1H), 13.00 (s, 1H). <ce:sup loc=\"pre\">13</ce:sup>C NMR d: 12.6, 43.5, 124.5, 125.6, 131.6, 137.2, 143.4, 149.2, 155.1, 165.9.</ce:para><ce:section-title id=\"st080\">Synthesis of complexes 1 and 2</ce:section-title><ce:para id=\"p0080\" view=\"all\">To a solution of Zn(NO<ce:inf loc=\"post\">3</ce:inf>)<ce:inf loc=\"post\">2</ce:inf>\u00b76H<ce:inf loc=\"post\">2</ce:inf>O (0.4\u202fmmol) in MeOH (10\u202fml), a solution of ligand <ce:italic>L<ce:inf loc=\"post\">1</ce:inf>\n</ce:italic> (0.8\u202fmmol) in MeOH (10\u202fml) was added. The mixture was added into an aqueous solution containing NaN<ce:inf loc=\"post\">3</ce:inf> (0.8\u202fmmol) under continuous stirring (\n<ce:float-anchor refid=\"f0040\"></ce:float-anchor>). After stirring for about 30\u202fmin, the solution which results from the mixture was filtered off and allowed to evaporate at room temperature. Crystals suitable for X-ray single-crystal diffraction or PXRD were obtained within two weeks and collected by filtration. Yield: ca. 85%. Elemental analysis (%) for <ce:bold>1</ce:bold> (C<ce:inf loc=\"post\">6</ce:inf>H<ce:inf loc=\"post\">14</ce:inf>N<ce:inf loc=\"post\">8</ce:inf>Zn): Calc.: C, 27.33; H, 0.38; N, 42.51; found: C, 27.43; H, 0.78; N, 42.52%. Complex <ce:bold>2</ce:bold> is synthesized using a similar method (C<ce:inf loc=\"post\">20</ce:inf>H<ce:inf loc=\"post\">20</ce:inf>N<ce:inf loc=\"post\">12</ce:inf>Zn): Calc.: C, 48.63; H, 4.08; N, 34.04; found: C, 48.65; H, 4.10; N, 34.24%.</ce:para>", "clean_text": "Synthesis of L2  (4,5-dimethy-2-(pyridine-2-yl)imidazole)\n\nThe synthetic routes of the ligand L2  are illustrated in  . 1ml oxalylchloride (10mmol) was added dropwise to a CH2Cl2 solution (100ml) with 1.5gN-methylacetamide (20mmol) at 0\u00b0C under heavy gas evolution. After stirred for about 30min, 2-pyridine carboxamide (2.74g, 10mmol) was added. The obtained mixture was stirred for 3h at rt, and the volatiles were removed under reduced pressure. The residue was dissolved in an aqueous solution of NaHCO3 (60ml) and refluxed for a further 2h at 100\u00b0C. The water phase was extracted three times with CHCl3. The organic phase was concentrated and re-crystallized from MeOH gave the ligand L2 . Yield: 1.14g, ca. 78%. Elemental analysis (%) for L2  (C10H11N3): Calc.: C, 69.34; H, 6.40; N, 24.25; found: C, 69.27; H, 6.44; N, 24.19%. IR (KBr, cm1): 3048, 2980, 2180, 1750, 1560, 1562, 1533, 1482, 1340, 1269, 1235, 1120, 1040, 1015, 987, 960, 798, 747, 721. 1H NMR d: 2.67-2.75 (d, 6H), 7.36 (m, H), 7.85 (m, 1H), 8.38 (d, 1H), 8.59 (d, 1H), 13.00 (s, 1H). 13C NMR d: 12.6, 43.5, 124.5, 125.6, 131.6, 137.2, 143.4, 149.2, 155.1, 165.9.\n\nSynthesis of complexes 1 and 2\n\nTo a solution of Zn(NO3)2\u22c56H2O (0.4mmol) in MeOH (10ml), a solution of ligand L1  (0.8mmol) in MeOH (10ml) was added. The mixture was added into an aqueous solution containing NaN3 (0.8mmol) under continuous stirring ( ). After stirring for about 30min, the solution which results from the mixture was filtered off and allowed to evaporate at room temperature. Crystals suitable for X-ray single-crystal diffraction or PXRD were obtained within two weeks and collected by filtration. Yield: ca. 85%. Elemental analysis (%) for 1 (C6H14N8Zn): Calc.: C, 27.33; H, 0.38; N, 42.51; found: C, 27.43; H, 0.78; N, 42.52%. Complex 2 is synthesized using a similar method (C20H20N12Zn): Calc.: C, 48.63; H, 4.08; N, 34.04; found: C, 48.65; H, 4.10; N, 34.24%.", "data": [{"meta": {"name": "L2 (4,5-dimethy-2-(pyridine-2-yl)imidazole)", "symbol": "L2", "chemical formula": "C10H11N3"}, "processes": [{"synthesis method": "chemical synthesis", "precursor": [{"name": "oxalylchloride", "amount": "10", "unit": "mmol"}, {"name": "N-methylacetamide", "amount": "1.5", "unit": "g"}, {"name": "2-pyridine carboxamide", "amount": "2.74", "unit": "g"}], "solution": [{"name": "CH2Cl2 solution", "amount": "100", "unit": "mL"}, {"name": "aqueous solution of NaHCO3", "amount": "60", "unit": "mL"}], "pressure": "reduced", "temperature": "0\u00b0C to 100\u00b0C", "time": "5 hours 30 minutes"}], "yield": "78%"}, {"meta": {"name": "", "symbol": "1", "chemical formula": "C6H14N8Zn"}, "processes": [{"synthesis method": "chemical synthesis", "precursor": [{"name": "Zn(NO3)2\u00b76H2O", "amount": "0.4", "unit": "mmol"}, {"name": "ligand L1", "amount": "0.8", "unit": "mmol"}, {"name": "NaN3", "amount": "0.8", "unit": "mmol"}], "solution": [{"name": "MeOH", "amount": "10", "unit": "mL"}], "pressure": "", "temperature": "room temperature", "time": "two weeks"}], "yield": "85%"}, {"meta": {"name": "", "symbol": "2", "chemical formula": "C20H20N12Zn"}, "processes": [{"synthesis method": "chemical synthesis", "precursor": [{"name": "Zn(NO3)2\u00b76H2O", "amount": "0.4", "unit": "mmol"}, {"name": "ligand L1", "amount": "0.8", "unit": "mmol"}, {"name": "NaN3", "amount": "0.8", "unit": "mmol"}], "solution": [{"name": "MeOH", "amount": "10", "unit": "mL"}], "pressure": "", "temperature": "room temperature", "time": "two weeks"}], "yield": ""}], "include_properties": ["chemical_synthesis", "filtration"]}]
