Repository: Yeonghun1675/L2M3

<div align="center">
<h1> ⛏L2M3: Large Language Models Material Miner </h1> 
</div>

## Summary
L2M3 is designed to efficiently gather experimental Metal-Organic Framework (MOF) data from scientific literature, addressing the challenge of accessing hard-to-find data and enhancing the quality of information available for machine learning in materials science. By utilizing a chain of advanced Large Language Models (LLMs), we developed a systematic method for extracting and organizing MOF data into a structured, usable format. Our approach has successfully compiled data from over 40,000 research articles, creating a comprehensive, ready-to-use dataset.

File: synthesis/800_elsevier/synthesis_10.1016_j.inoche.2008.07.025.json
[{"idx": 22, "type": "text", "classification": "synthesis condition", "content": "<ce:simple-para view=\"all\">Synthesis of <ce:bold>1</ce:bold> and <ce:bold>2</ce:bold>: A solution of H<ce:inf loc=\"post\">2</ce:inf>bdc (0.033<ce:hsp sp=\"0.25\"></ce:hsp>g, 0.2<ce:hsp sp=\"0.25\"></ce:hsp>mmol) in 10<ce:hsp sp=\"0.25\"></ce:hsp>mL H<ce:inf loc=\"post\">2</ce:inf>O was adjusted to approximately pH 6 with dilute NaOH solution. Then btb (0.039<ce:hsp sp=\"0.25\"></ce:hsp>g, 0.2<ce:hsp sp=\"0.25\"></ce:hsp>mmol) in 10<ce:hsp sp=\"0.25\"></ce:hsp>mL CH<ce:inf loc=\"post\">3</ce:inf>OH was added. This mixture was added to one side of the \u201cH-shape\u201d tube, and Zn(NO<ce:inf loc=\"post\">3</ce:inf>)<ce:inf loc=\"post\">2</ce:inf>\n<ce:hsp sp=\"0.25\"></ce:hsp>\u00b7<ce:hsp sp=\"0.25\"></ce:hsp>6H<ce:inf loc=\"post\">2</ce:inf>O (0.060<ce:hsp sp=\"0.25\"></ce:hsp>g, 0.2<ce:hsp sp=\"0.25\"></ce:hsp>mmol) or Cd(NO<ce:inf loc=\"post\">3</ce:inf>)<ce:hsp sp=\"0.25\"></ce:hsp>\u00b7<ce:hsp sp=\"0.25\"></ce:hsp>3H<ce:inf loc=\"post\">2</ce:inf>O (0.062<ce:hsp sp=\"0.25\"></ce:hsp>g, 0.2<ce:hsp sp=\"0.25\"></ce:hsp>mmol) in 20<ce:hsp sp=\"0.25\"></ce:hsp>mL water was added to the other side of the \u201cH-shape\u201d tube. Colorless crystals of <ce:bold>1</ce:bold> and <ce:bold>2</ce:bold> were obtained in 76% yield (0.078<ce:hsp sp=\"0.25\"></ce:hsp>g) for <ce:bold>1</ce:bold> and 83% yield (0.075<ce:hsp sp=\"0.25\"></ce:hsp>g) for <ce:bold>2</ce:bold> after one month. Anal. Calc. for C<ce:inf loc=\"post\">16</ce:inf>H<ce:inf loc=\"post\">26</ce:inf>N<ce:inf loc=\"post\">6</ce:inf>O<ce:inf loc=\"post\">9</ce:inf>Zn (<ce:bold>1</ce:bold>): C, 37.55; H, 5.12; N, 16.42. Found: C, 37.42; H, 5.01; N, 16.29%. Anal. Calc. for C<ce:inf loc=\"post\">24</ce:inf>H<ce:inf loc=\"post\">38</ce:inf>Cd<ce:inf loc=\"post\">2</ce:inf>N<ce:inf loc=\"post\">6</ce:inf>O<ce:inf loc=\"post\">17</ce:inf> (<ce:bold>2</ce:bold>): C, 31.77; H, 4.22; N, 9.26. Found: C, 31.65; H, 4.14; N, 9.13%.</ce:simple-para>", "clean_text": "Synthesis of 1 and 2: A solution of H2bdc (0.033g, 0.2mmol) in 10mL H2O was adjusted to approximately pH 6 with dilute NaOH solution. Then btb (0.039g, 0.2mmol) in 10mL CH3OH was added. This mixture was added to one side of the \"H-shape\" tube, and Zn(NO3)2 \u22c56H2O (0.060g, 0.2mmol) or Cd(NO3)\u22c53H2O (0.062g, 0.2mmol) in 20mL water was added to the other side of the \"H-shape\" tube. Colorless crystals of 1 and 2 were obtained in 76% yield (0.078g) for 1 and 83% yield (0.075g) for 2 after one month. Anal. Calc. for C16H26N6O9Zn (1): C, 37.55; H, 5.12; N, 16.42. Found: C, 37.42; H, 5.01; N, 16.29%. Anal. Calc. for C24H38Cd2N6O17 (2): C, 31.77; H, 4.22; N, 9.26. Found: C, 31.65; H, 4.14; N, 9.13%.", "data": [{"meta": {"name": "1", "symbol": "", "chemical formula": "C16H26N6O9Zn"}, "processes": [{"synthesis method": "chemical synthesis", "precursor": [{"name": "H2bdc", "amount": "0.033", "unit": "g"}], "solution": [{"name": "H2O", "amount": "10", "unit": "mL"}, {"name": "dilute NaOH solution", "amount": "", "unit": ""}], "pressure": "", "temperature": "", "time": ""}, {"synthesis method": "chemical synthesis", "precursor": [{"name": "btb", "amount": "0.039", "unit": "g"}], "solution": [{"name": "CH3OH", "amount": "10", "unit": "mL"}], "pressure": "", "temperature": "", "time": ""}, {"synthesis method": "chemical synthesis", "precursor": [{"name": "Zn(NO3)2\u00b76H2O", "amount": "0.060", "unit": "g"}], "solution": [{"name": "water", "amount": "20", "unit": "mL"}], "pressure": "", "temperature": "", "time": ""}, {"synthesis method": "crystallization", "pressure": "", "temperature": "", "time": "one month"}], "yield": "76%"}, {"meta": {"name": "2", "symbol": "", "chemical formula": "C24H38Cd2N6O17"}, "processes": [{"synthesis method": "chemical synthesis", "precursor": [{"name": "H2bdc", "amount": "0.033", "unit": "g"}], "solution": [{"name": "H2O", "amount": "10", "unit": "mL"}, {"name": "dilute NaOH solution", "amount": "", "unit": ""}], "pressure": "", "temperature": "", "time": ""}, {"synthesis method": "chemical synthesis", "precursor": [{"name": "btb", "amount": "0.039", "unit": "g"}], "solution": [{"name": "CH3OH", "amount": "10", "unit": "mL"}], "pressure": "", "temperature": "", "time": ""}, {"synthesis method": "chemical synthesis", "precursor": [{"name": "Cd(NO3)2\u00b73H2O", "amount": "0.062", "unit": "g"}], "solution": [{"name": "water", "amount": "20", "unit": "mL"}], "pressure": "", "temperature": "", "time": ""}, {"synthesis method": "crystallization", "pressure": "", "temperature": "", "time": "one month"}], "yield": "83%"}], "include_properties": ["chemical_synthesis", "pH_adjustment"]}]

File: synthesis/800_elsevier/synthesis_10.1016_j.inoche.2008.12.011.json
[{"idx": 17, "type": "text", "classification": "synthesis condition", "content": "<ce:section-title>Supplementary material</ce:section-title><ce:para id=\"para0050\" view=\"all\">\n<ce:display>\n<ce:e-component id=\"e-component0005\">\n<ce:label>Crystal Strucuters</ce:label>\n<ce:caption>\n<ce:simple-para id=\"simple-para0040\" view=\"all\">Crystallographic data.</ce:simple-para>\n</ce:caption>\n<ce:link locator=\"mmc1\"></ce:link>\n</ce:e-component>\n</ce:display>\n</ce:para><ce:simple-para id=\"simple-para0045\" view=\"all\">The synthesis of complexes is as follows: A mixture of AgNO<ce:inf loc=\"post\">3</ce:inf> (0.168<ce:hsp sp=\"0.25\"></ce:hsp>g, 1<ce:hsp sp=\"0.25\"></ce:hsp>mmol), Ln(NO<ce:inf loc=\"post\">3</ce:inf>)<ce:inf loc=\"post\">3</ce:inf>\n<ce:hsp sp=\"0.25\"></ce:hsp>\u00b7<ce:hsp sp=\"0.25\"></ce:hsp>6H<ce:inf loc=\"post\">2</ce:inf>O [0.446<ce:hsp sp=\"0.25\"></ce:hsp>g, 1<ce:hsp sp=\"0.25\"></ce:hsp>mmol for <ce:bold>1</ce:bold>; 0.456<ce:hsp sp=\"0.25\"></ce:hsp>g, 1<ce:hsp sp=\"0.25\"></ce:hsp>mmol for <ce:bold>2</ce:bold>; 0.458<ce:hsp sp=\"0.25\"></ce:hsp>g, 1<ce:hsp sp=\"0.25\"></ce:hsp>mmol for <ce:bold>3</ce:bold>], oxalic acid (0.900<ce:hsp sp=\"0.25\"></ce:hsp>g, 1<ce:hsp sp=\"0.25\"></ce:hsp>mmol), nic (0.123<ce:hsp sp=\"0.25\"></ce:hsp>g, 1<ce:hsp sp=\"0.25\"></ce:hsp>mmol), and H<ce:inf loc=\"post\">2</ce:inf>O (10<ce:hsp sp=\"0.25\"></ce:hsp>ml) was stirred for 30<ce:hsp sp=\"0.25\"></ce:hsp>min in air and then sealed in a 23<ce:hsp sp=\"0.25\"></ce:hsp>mL Teflon reactor and kept under autogenous pressure at 150<ce:hsp sp=\"0.25\"></ce:hsp>\u00b0C for 4<ce:hsp sp=\"0.25\"></ce:hsp>days. The mixture was cooled to room temperature at a rate of 10<ce:hsp sp=\"0.25\"></ce:hsp>\u00b0C<ce:hsp sp=\"0.25\"></ce:hsp>h<ce:sup loc=\"post\">\u22121</ce:sup>, and yellow blocky crystals were obtained in a yield of 50% based on Eu for <ce:bold>1</ce:bold> [45% based on Dy for <ce:bold>2</ce:bold>; 42% based on Ho for <ce:bold>3</ce:bold>]. <ce:bold>1</ce:bold>: C<ce:inf loc=\"post\">14</ce:inf>H<ce:inf loc=\"post\">12</ce:inf>AgEuN<ce:inf loc=\"post\">2</ce:inf>O<ce:inf loc=\"post\">10</ce:inf> (628.09): calcd. C, 26.77, H, 1.92, N, 4.46; found C, 26.70, H, 1.95, N, 4.41. IR (KBr): 3417, 1608(vs), 1562(vs), 1406(m), 1325(m), 1118(w), 796(m), 759(w), 702<ce:hsp sp=\"0.25\"></ce:hsp>cm<ce:sup loc=\"post\">\u22121</ce:sup>. <ce:bold>2</ce:bold>: C<ce:inf loc=\"post\">14</ce:inf>H<ce:inf loc=\"post\">12</ce:inf>AgDyN<ce:inf loc=\"post\">2</ce:inf>O<ce:inf loc=\"post\">10</ce:inf> (638.63): calcd. C, 26.33, H, 1.89, N, 4.39; found C, 26.30, H, 1.95, N, 4.35. IR (KBr): 3437, 1608(vs), 1568(vs), 1404 (m), 1321(m), 1122(w), 1055(m), 869(w), 796(m), 756(w), 700, 553, 507, 418<ce:hsp sp=\"0.25\"></ce:hsp>cm<ce:sup loc=\"post\">\u22121</ce:sup>. <ce:bold>3</ce:bold>: C<ce:inf loc=\"post\">14</ce:inf>H<ce:inf loc=\"post\">12</ce:inf>AgHoN<ce:inf loc=\"post\">2</ce:inf>O<ce:inf loc=\"post\">10</ce:inf> (641.06): calcd. C, 26.23, H, 1.89, N, 4.37; found C, 26.17, H, 1.95, N, 4.35. IR (KBr): 3309, 1612(vs), 1560(vs), 1411(m), 1201, 1097(w), 840(m), 756(w), 692(m), 623(w), 534, 420<ce:hsp sp=\"0.25\"></ce:hsp>cm<ce:sup loc=\"post\">\u22121</ce:sup>.</ce:simple-para>", "clean_text": "Supplementary material\n\n   Crystal Strucuters  Crystallographic data.     \n\nThe synthesis of complexes is as follows: A mixture of AgNO3 (0.168g, 1mmol), Ln(NO3)3 \u22c56H2O [0.446g, 1mmol for 1; 0.456g, 1mmol for 2; 0.458g, 1mmol for 3], oxalic acid (0.900g, 1mmol), nic (0.123g, 1mmol), and H2O (10ml) was stirred for 30min in air and then sealed in a 23mL Teflon reactor and kept under autogenous pressure at 150\u00b0C for 4days. The mixture was cooled to room temperature at a rate of 10\u00b0Ch-1, and yellow blocky crystals were obtained in a yield of 50% based on Eu for 1 [45% based on Dy for 2; 42% based on Ho for 3]. 1: C14H12AgEuN2O10 (628.09): calcd. C, 26.77, H, 1.92, N, 4.46; found C, 26.70, H, 1.95, N, 4.41. IR (KBr): 3417, 1608(vs), 1562(vs), 1406(m), 1325(m), 1118(w), 796(m), 759(w), 702cm-1. 2: C14H12AgDyN2O10 (638.63): calcd. C, 26.33, H, 1.89, N, 4.39; found C, 26.30, H, 1.95, N, 4.35. IR (KBr): 3437, 1608(vs), 1568(vs), 1404 (m), 1321(m), 1122(w), 1055(m), 869(w), 796(m), 756(w), 700, 553, 507, 418cm-1. 3: C14H12AgHoN2O10 (641.06): calcd. C, 26.23, H, 1.89, N, 4.37; found C, 26.17, H, 1.95, N, 4.35. IR (KBr): 3309, 1612(vs), 1560(vs), 1411(m), 1201, 1097(w), 840(m), 756(w), 692(m), 623(w), 534, 420cm-1.", "data": [{"meta": {"name": "(Ca(H2O)6)(CaEr(oda)3)2]\u00b74H2O", "symbol": "10", "chemical formula": "C28H52O40Ca3Er2"}, "processes": [{"synthesis method": "solvothermal synthesis", "precursor": [{"name": "Er2O3", "amount": "0.12", "unit": "mmol"}, {"name": "CaCl2\u00b72H2O", "amount": "50", "unit": "mg"}, {"name": "2,2-oxydiacetic acid", "amount": "90", "unit": "mg"}], "solvent": [{"name": "water", "amount": "20", "unit": "mL"}], "reducing agent": [{"name": "", "amount": "", "unit": ""}], "surfactant": [{"name": "", "amount": "", "unit": ""}], "pressure": "", "temperature": "130\u00b0C", "time": "3 days", "heating rate": "", "cooling rate": ""}], "yield": "35% to 50%"}, {"meta": {"name": "(Ca(H2O)6)(CaHo(oda)3)2]\u00b74H2O", "symbol": "11", "chemical formula": "C28H52O40Ca3Ho2"}, "processes": [{"synthesis method": "solveothermal synthesis", "precursor": [{"name": "Ho2O3", "amount": "0.12", "unit": "mmol"}, {"name": "CaCl2\u00b72H2O", "amount": "50", "unit": "mg"}, {"name": "2,2-oxydiacetic acid", "amount": "90", "unit": "mg"}], "solvent": [{"name": "water", "amount": "20", "unit": "mL"}], "reducing agent": [{"name": "", "amount": "", "unit": ""}], "surfactant": [{"name": "", "amount": "", "unit": ""}], "pressure": "", "temperature": "130\u00b0C", "time": "3 days", "heating rate": "", "cooling rate": ""}], "yield": "35% to 50%"}, {"meta": {"name": "(Ca(H2O)6)(CaYb(oda)3)2]\u00b74H2O", "symbol": "12", "chemical formula": "C28H52O40Ca3Yb2"}, "processes": [{"synthesis method": "solveothermal synthesis", "precursor": [{"name": "Yb2O3", "amount": "0.12", "unit": "mmol"}, {"name": "CaCl2\u00b72H2O", "amount": "50", "unit": "mg"}, {"name": "2,2-oxydiacetic acid", "amount": "90", "unit": "mg"}], "solvent": [{"name": "water", "amount": "20", "unit": "mL"}], "reducing agent": [{"name": "", "amount": "", "unit": ""}], "surfactant": [{"name": "", "amount": "", "unit": ""}], "pressure": "", "temperature": "130\u00b0C", "time": "3 days", "heating rate": "", "cooling rate": ""}], "yield": "35% to 50%"}], "include_properties": ["solvothermal_synthesis"]}]

File: synthesis/800_elsevier/synthesis_10.1016_j.inoche.2009.03.014.json
[{"idx": "8, 25, 26", "type": "text", "classification": "synthesis condition", "content": "<ce:para view=\"all\">The mechanism of <ce:bold>1</ce:bold> formation is presumably multistage and sophisticated. A probable description is proposed below. It should be outlined that different stages of the synthesis most likely overlap and are not necessary consecutive. However, in order to simplify the discussion we give them formally as a set of separated processes. The first stage is the reduction of KMnO<ce:inf loc=\"post\">4</ce:inf> by CH<ce:inf loc=\"post\">3</ce:inf>OH accompanied by partial deprotonation of en\u00b72HCl (\n<ce:float-anchor refid=\"fig3\"></ce:float-anchor>, (1)). This reaction is finished within first 2<ce:hsp sp=\"0.25\"></ce:hsp>min of the synthesis, which is registered by the formation of a voluminous brown precipitate, presumably MnO<ce:inf loc=\"post\">2</ce:inf>, and the solution decolouration. 1.5<ce:hsp sp=\"0.25\"></ce:hsp>mol of CH<ce:inf loc=\"post\">2</ce:inf>O, which is a crucial reagent in the subsequent processes, forms per 1<ce:hsp sp=\"0.25\"></ce:hsp>mol of <mml:math altimg=\"si5.gif\" overflow=\"scroll\">\n<mml:mrow>\n<mml:msubsup>\n<mml:mrow>\n<mml:mtext>MnO</mml:mtext>\n</mml:mrow>\n<mml:mrow>\n<mml:mn>4</mml:mn>\n</mml:mrow>\n<mml:mrow>\n<mml:mo>-</mml:mo>\n</mml:mrow>\n</mml:msubsup>\n</mml:mrow>\n</mml:math>.</ce:para><ce:simple-para view=\"all\">Synthesis of <ce:bold>1</ce:bold>. The mixture of cobalt powder (0.07<ce:hsp sp=\"0.25\"></ce:hsp>g, 1.25<ce:hsp sp=\"0.25\"></ce:hsp>mmol), KMnO<ce:inf loc=\"post\">4</ce:inf> (0.2<ce:hsp sp=\"0.25\"></ce:hsp>g, 1.25<ce:hsp sp=\"0.25\"></ce:hsp>mmol), ethylenediamine dihydrochloride (0.33<ce:hsp sp=\"0.25\"></ce:hsp>g, 2.5<ce:hsp sp=\"0.25\"></ce:hsp>mmol), (NH<ce:inf loc=\"post\">4</ce:inf>)<ce:inf loc=\"post\">2</ce:inf>C<ce:inf loc=\"post\">2</ce:inf>O<ce:inf loc=\"post\">4</ce:inf>\u00b7H<ce:inf loc=\"post\">2</ce:inf>O (0.36<ce:hsp sp=\"0.25\"></ce:hsp>g, 2.5<ce:hsp sp=\"0.25\"></ce:hsp>mmol), CH<ce:inf loc=\"post\">3</ce:inf>OH (20<ce:hsp sp=\"0.25\"></ce:hsp>mL) were placed in a 50<ce:hsp sp=\"0.25\"></ce:hsp>mL conic flask. The reaction mixture was magnetically stirred at 50\u201360<ce:hsp sp=\"0.25\"></ce:hsp>\u00b0C in open air for 8<ce:hsp sp=\"0.25\"></ce:hsp>h until the total dissolution of Co was observed. The crude complex precipitated during the reaction was filtered off, washed with 2-propanol and dried in vacuo at room temperature. Recrystallization from H<ce:inf loc=\"post\">2</ce:inf>O gave orange crystals suitable for X-ray single crystal analysis. Yield 0.23<ce:hsp sp=\"0.25\"></ce:hsp>g (30% by cobalt). Calc. for C<ce:inf loc=\"post\">13</ce:inf>H<ce:inf loc=\"post\">33</ce:inf>CoMnClN<ce:inf loc=\"post\">7</ce:inf>O<ce:inf loc=\"post\">11</ce:inf>: C, 25.48; H, 5.43; N, 16.00; Cl, 5.79; Co, 9.62; Mn, 8.97. Found: C, 25.2; H, 5.2; N, 15.9; Cl, 5.6; Co, 9.5; Mn, 8.8. IR (KBr discs, cm<ce:sup loc=\"post\">\u20131</ce:sup>): 3420br, 3247sh, 3216m, 3120br, 2989sh, 2906w, 2866w, 1620vs, 1468sh, 1446m, 1352m, 1315s, 1276w, 1242w, 1165m, 1136w, 1053m, 1018w, 981m, 906w, 840m, 783m, 713m, 609w, 586w, 499w, 445w.</ce:simple-para><ce:simple-para view=\"all\">Synthesis of <ce:bold>2</ce:bold>. The synthesis of <ce:bold>2</ce:bold> was carried out similarly to <ce:bold>1</ce:bold> using dmf (20<ce:hsp sp=\"0.25\"></ce:hsp>mL) as a solvent but with addition of 0.1<ce:hsp sp=\"0.25\"></ce:hsp>mL of CH<ce:inf loc=\"post\">3</ce:inf>OH as reducing agent. Yield 0.38<ce:hsp sp=\"0.25\"></ce:hsp>g (27% by cobalt). Calc. for C<ce:inf loc=\"post\">22</ce:inf>H<ce:inf loc=\"post\">60</ce:inf>Co<ce:inf loc=\"post\">2</ce:inf>Mn<ce:inf loc=\"post\">2</ce:inf>N<ce:inf loc=\"post\">12</ce:inf>O<ce:inf loc=\"post\">26</ce:inf>: C, 23.25; H, 5.32; N, 14.79; Co, 10.37; Mn, 9.67. Found: C, 23.2; H, 5.2; N, 14.6; Co, 10.3; Mn, 9.6. IR (KBr discs, cm<ce:sup loc=\"post\">\u20131</ce:sup>): 3500m, 3427m, 3204m, 3150sh, 3092m, 2967w, 1684sh, 1656s, 1618s, 1579sh, 1554m, 1461w, 1420m, 1369w, 1343w, 1335m, 1318sh, 1284m, 1247w, 1190w, 1157w, 1120w, 1055m, 995w, 880w, 780m, 774m, 578w, 495m, 437w.</ce:simple-para>", "clean_text": "The mechanism of 1 formation is presumably multistage and sophisticated. A probable description is proposed below. It should be outlined that different stages of the synthesis most likely overlap and are not necessary consecutive. However, in order to simplify the discussion we give them formally as a set of separated processes. The first stage is the reduction of KMnO4 by CH3OH accompanied by partial deprotonation of en\u22c52HCl ( , (1)). This reaction is finished within first 2min of the synthesis, which is registered by the formation of a voluminous brown precipitate, presumably MnO2, and the solution decolouration. 1.5mol of CH2O, which is a crucial reagent in the subsequent processes, forms per 1mol of     MnO   4   -    .\n\nSynthesis of 1. The mixture of cobalt powder (0.07g, 1.25mmol), KMnO4 (0.2g, 1.25mmol), ethylenediamine dihydrochloride (0.33g, 2.5mmol), (NH4)2C2O4\u22c5H2O (0.36g, 2.5mmol), CH3OH (20mL) were placed in a 50mL conic flask. The reaction mixture was magnetically stirred at 50-60\u00b0C in open air for 8h until the total dissolution of Co was observed. The crude complex precipitated during the reaction was filtered off, washed with 2-propanol and dried in vacuo at room temperature. Recrystallization from H2O gave orange crystals suitable for X-ray single crystal analysis. Yield 0.23g (30% by cobalt). Calc. for C13H33CoMnClN7O11: C, 25.48; H, 5.43; N, 16.00; Cl, 5.79; Co, 9.62; Mn, 8.97. Found: C, 25.2; H, 5.2; N, 15.9; Cl, 5.6; Co, 9.5; Mn, 8.8. IR (KBr discs, cm-1): 3420br, 3247sh, 3216m, 3120br, 2989sh, 2906w, 2866w, 1620vs, 1468sh, 1446m, 1352m, 1315s, 1276w, 1242w, 1165m, 1136w, 1053m, 1018w, 981m, 906w, 840m, 783m, 713m, 609w, 586w, 499w, 445w.\n\nSynthesis of 2. The synthesis of 2 was carried out similarly to 1 using dmf (20mL) as a solvent but with addition of 0.1mL of CH3OH as reducing agent. Yield 0.38g (27% by cobalt). Calc. for C22H60Co2Mn2N12O26: C, 23.25; H, 5.32; N, 14.79; Co, 10.37; Mn, 9.67. Found: C, 23.2; H, 5.2; N, 14.6; Co, 10.3; Mn, 9.6. IR (KBr discs, cm-1): 3500m, 3427m, 3204m, 3150sh, 3092m, 2967w, 1684sh, 1656s, 1618s, 1579sh, 1554m, 1461w, 1420m, 1369w, 1343w, 1335m, 1318sh, 1284m, 1247w, 1190w, 1157w, 1120w, 1055m, 995w, 880w, 780m, 774m, 578w, 495m, 437w.", "data": [{"meta": {"name": "1", "symbol": "1", "chemical formula": "C13H33CoMnClN7O11"}, "processes": [{"synthesis method": "chemical synthesis", "precursor": [{"name": "cobalt powder", "amount": "0.07", "unit": "g"}, {"name": "KMnO4", "amount": "0.2", "unit": "g"}, {"name": "ethylenediamine dihydrochloride", "amount": "0.33", "unit": "g"}, {"name": "(NH4)2C2O4\u00b7H2O", "amount": "0.36", "unit": "g"}], "solution": [{"name": "CH3OH", "amount": "20", "unit": "mL"}], "pressure": "", "temperature": "50\u201360\u00b0C", "time": "8h"}, {"synthesis method": "filtration", "time": "", "atmosphere": "", "pressure": ""}, {"synthesis method": "washing", "washing solution": "2-propanol", "amount": ""}, {"synthesis method": "drying", "pressure": "", "temperature": "room temperature", "atmosphere": "vacuum", "time": ""}], "yield": "30%"}, {"meta": {"name": "2", "symbol": "2", "chemical formula": "C22H60Co2Mn2N12O26"}, "processes": [{"synthesis method": "chemical synthesis", "precursor": [{"name": "cobalt powder", "amount": "0.07", "unit": "g"}, {"name": "KMnO4", "amount": "0.2", "unit": "g"}, {"name": "ethylenediamine dihydrochloride", "amount": "0.33", "unit": "g"}, {"name": "(NH4)2C2O4\u00b7H2O", "amount": "0.36", "unit": "g"}, {"name": "CH3OH", "amount": "0.1", "unit": "mL"}], "solution": [{"name": "dmf", "amount": "20", "unit": "mL"}], "pressure": "", "temperature": "50\u201360\u00b0C", "time": "8h"}, {"synthesis method": "filtration", "time": "", "atmosphere": "", "pressure": ""}, {"synthesis method": "washing", "washing solution": "2-propanol", "amount": ""}, {"synthesis method": "drying", "pressure": "", "temperature": "room temperature", "atmosphere": "vacuum", "time": ""}], "yield": "27%"}], "include_properties": ["chemical_synthesis", "filtration", "washing", "drying"]}]

File: synthesis/800_elsevier/synthesis_10.1016_j.inoche.2011.06.035.json
[{"idx": 19, "type": "text", "classification": "synthesis condition", "content": "<ce:section-title>Supplementary data</ce:section-title><ce:para id=\"p0060\" view=\"all\">\n<ce:display>\n<ce:e-component id=\"ec0005\">\n<ce:caption>\n<ce:simple-para id=\"sp0040\" view=\"all\">Supplementary material 1.</ce:simple-para>\n</ce:caption>\n<ce:link locator=\"mmc1\"></ce:link>\n</ce:e-component>\n</ce:display>\n<ce:display>\n<ce:e-component id=\"ec0010\">\n<ce:caption>\n<ce:simple-para id=\"sp0045\" view=\"all\">Supplementary material 2.</ce:simple-para>\n</ce:caption>\n<ce:link locator=\"mmc2\"></ce:link>\n</ce:e-component>\n</ce:display>\n<ce:display>\n<ce:e-component id=\"ec0015\">\n<ce:caption>\n<ce:simple-para id=\"sp0050\" view=\"all\">Supplementary material 3.</ce:simple-para>\n</ce:caption>\n<ce:link locator=\"mmc3\"></ce:link>\n</ce:e-component>\n</ce:display>\n</ce:para><ce:section-title>Supplementary data</ce:section-title><ce:para id=\"p0065\" view=\"all\">Supplementary data to this article can be found online at <ce:inter-ref xlink:href=\"doi:10.1016/j.inoche.2011.06.035\" xlink:type=\"simple\">doi:10.1016/j.inoche.2011.06.035</ce:inter-ref>.</ce:para><ce:simple-para id=\"sp0055\" view=\"all\">[Dy(HL)(L)<ce:inf loc=\"post\">1.5</ce:inf>(H<ce:inf loc=\"post\">2</ce:inf>O)<ce:inf loc=\"post\">3</ce:inf>][PMo<ce:inf loc=\"post\">11</ce:inf>VO<ce:inf loc=\"post\">40</ce:inf>]\u00b78H<ce:inf loc=\"post\">2</ce:inf>O (<ce:bold>1</ce:bold>). H<ce:inf loc=\"post\">4</ce:inf>PMo<ce:inf loc=\"post\">11</ce:inf>VO<ce:inf loc=\"post\">40</ce:inf>\u00b732.5H<ce:inf loc=\"post\">2</ce:inf>O  (80<ce:hsp sp=\"0.25\"></ce:hsp>mg, 0.04<ce:hsp sp=\"0.25\"></ce:hsp>mmol) and DyCl<ce:inf loc=\"post\">3</ce:inf>\u00b76H<ce:inf loc=\"post\">2</ce:inf>O (16<ce:hsp sp=\"0.25\"></ce:hsp>mg, 0.04<ce:hsp sp=\"0.25\"></ce:hsp>mmol) were dissolved in water (4<ce:hsp sp=\"0.25\"></ce:hsp>mL), and the solution was heated to saturation at 80<ce:hsp sp=\"0.25\"></ce:hsp>\u00b0C in a water bath. Orange crystals of DyHPMo<ce:inf loc=\"post\">11</ce:inf>VO<ce:inf loc=\"post\">40</ce:inf>\u00b7nH<ce:inf loc=\"post\">2</ce:inf>O were formed after cooling the saturated solution and slow evaporation at room temperature. A solvent mixture (10<ce:hsp sp=\"0.25\"></ce:hsp>mL) of acetonitrile and water (v:v<ce:hsp sp=\"0.12\"></ce:hsp>=<ce:hsp sp=\"0.12\"></ce:hsp>3:2) was used as a buffer layer and very carefully layered over an aqueous solution (4<ce:hsp sp=\"0.25\"></ce:hsp>mL) of L ligand (35<ce:hsp sp=\"0.25\"></ce:hsp>mg, 0.1<ce:hsp sp=\"0.25\"></ce:hsp>mmol) in a long and thin tube. Then, the fresh DyHPMo<ce:inf loc=\"post\">11</ce:inf>VO<ce:inf loc=\"post\">40</ce:inf>\u00b7nH<ce:inf loc=\"post\">2</ce:inf>O (90<ce:hsp sp=\"0.25\"></ce:hsp>mg, ~<ce:hsp sp=\"0.10\"></ce:hsp>0.04<ce:hsp sp=\"0.25\"></ce:hsp>mmol) in 4<ce:hsp sp=\"0.25\"></ce:hsp>mL mixture of acetonitrile and water (v:v<ce:hsp sp=\"0.12\"></ce:hsp>=<ce:hsp sp=\"0.12\"></ce:hsp>3:1) was slowly layered over the buffer layer. The tube was sealed and left undisturbed at room temperature. After one month, the orange block crystals of <ce:bold>1</ce:bold> were obtained in the buffer layer and collected by filtration (Yield: 55% based on Mo). Anal. Calcd for C<ce:inf loc=\"post\">50</ce:inf>H<ce:inf loc=\"post\">62</ce:inf>N<ce:inf loc=\"post\">5</ce:inf>O<ce:inf loc=\"post\">61</ce:inf>PVDyMo<ce:inf loc=\"post\">11</ce:inf>: C, 19.93; H, 2.06; N, 2.33; Mo, 35.09; V: 1.69. Found: C, 19.95; H, 2.04; N, 2.34; Mo, 35.15; V: 1.62. Selected IR (KBr pellet, cm<ce:sup loc=\"post\">\u2212<ce:hsp sp=\"0.10\"></ce:hsp>1</ce:sup>): 3120(w), 3059(w), 1620(m), 1562(m), 1509(m), 1457(w), 1375(m), 1055(s), 948(s), 873(m), 796(s). The first weight loss of 6.53% in the temperature range of 50\u2013170<ce:hsp sp=\"0.25\"></ce:hsp>\u00b0C of the TG curve corresponds to eight lattice water molecules and three coordinated water molecules in <ce:bold>1</ce:bold> (calculated value 6.58)</ce:simple-para>", "clean_text": "Supplementary data\n\n    Supplementary material 1.        Supplementary material 2.        Supplementary material 3.     \n\nSupplementary data\n\nSupplementary data to this article can be found online at doi:10.1016/j.inoche.2011.06.035.\n\n[Dy(HL)(L)1.5(H2O)3][PMo11VO40]\u22c58H2O (1). H4PMo11VO40\u22c532.5H2O  (80mg, 0.04mmol) and DyCl3\u22c56H2O (16mg, 0.04mmol) were dissolved in water (4mL), and the solution was heated to saturation at 80\u00b0C in a water bath. Orange crystals of DyHPMo11VO40\u22c5nH2O were formed after cooling the saturated solution and slow evaporation at room temperature. A solvent mixture (10mL) of acetonitrile and water (v:v=3:2) was used as a buffer layer and very carefully layered over an aqueous solution (4mL) of L ligand (35mg, 0.1mmol) in a long and thin tube. Then, the fresh DyHPMo11VO40\u22c5nH2O (90mg, ~0.04mmol) in 4mL mixture of acetonitrile and water (v:v=3:1) was slowly layered over the buffer layer. The tube was sealed and left undisturbed at room temperature. After one month, the orange block crystals of 1 were obtained in the buffer layer and collected by filtration (Yield: 55% based on Mo). Anal. Calcd for C50H62N5O61PVDyMo11: C, 19.93; H, 2.06; N, 2.33; Mo, 35.09; V: 1.69. Found: C, 19.95; H, 2.04; N, 2.34; Mo, 35.15; V: 1.62. Selected IR (KBr pellet, cm-1): 3120(w), 3059(w), 1620(m), 1562(m), 1509(m), 1457(w), 1375(m), 1055(s), 948(s), 873(m), 796(s). The first weight loss of 6.53% in the temperature range of 50-170\u00b0C of the TG curve corresponds to eight lattice water molecules and three coordinated water molecules in 1 (calculated value 6.58)", "data": [{"meta": {"name": "[Dy(HL)(L)1.5(H2O)3][PMo11VO40]\u00b78H2O", "symbol": "1", "chemical formula": "C50H62N5O61PVDyMo11"}, "processes": [{"synthesis method": "chemical synthesis", "precursor": [{"name": "H4PMo11VO40\u00b732.5H2O", "amount": "80", "unit": "mg"}, {"name": "DyCl3\u00b76H2O", "amount": "16", "unit": "mg"}], "solution": [{"name": "water", "amount": "4", "unit": "mL"}], "pressure": "", "temperature": "80\u00b0C", "time": ""}, {"synthesis method": "solvothermal synthesis", "precursor": [{"name": "L ligand", "amount": "35", "unit": "mg"}, {"name": "DyHPMo11VO40\u00b7nH2O", "amount": "90", "unit": "mg"}], "solvent": [{"name": "acetonitrile and water", "amount": "4", "unit": "mL"}], "reducing agent": [{"name": "", "amount": "", "unit": ""}], "surfactant": [{"name": "", "amount": "", "unit": ""}], "pressure": "", "temperature": "room temperature", "time": "one month", "heating rate": "", "cooling rate": ""}, {"synthesis method": "filtration", "time": "", "atmosphere": "", "pressure": ""}], "yield": "55%"}], "include_properties": ["solvothermal_synthesis", "filtration"]}]

File: synthesis/800_elsevier/synthesis_10.1016_j.inoche.2011.10.043.json
[{"idx": 16, "type": "text", "classification": "synthesis condition", "content": "<ce:simple-para id=\"sp0050\" view=\"all\">Synthesis of {[Ag<ce:inf loc=\"post\">2</ce:inf>(bpp)<ce:inf loc=\"post\">2</ce:inf>(H<ce:inf loc=\"post\">2</ce:inf>O)<ce:inf loc=\"post\">2</ce:inf>]\u00b7[(H<ce:inf loc=\"post\">3</ce:inf>BO<ce:inf loc=\"post\">3</ce:inf>)<ce:inf loc=\"post\">3</ce:inf>(CO<ce:inf loc=\"post\">3</ce:inf>)\u00b72H<ce:inf loc=\"post\">2</ce:inf>O}<ce:inf loc=\"post\">n</ce:inf>(<ce:bold>1</ce:bold>): A mixture of Ag<ce:inf loc=\"post\">2</ce:inf>O (116 mg, 0.5 mmol), bpp (205 mg, 1 mmol) and Na<ce:inf loc=\"post\">2</ce:inf>B<ce:inf loc=\"post\">4</ce:inf>O<ce:inf loc=\"post\">5</ce:inf>(OH)<ce:inf loc=\"post\">4</ce:inf>\u00b78H<ce:inf loc=\"post\">2</ce:inf>O (382 mg, 1 mmol) was stirred in CH<ce:inf loc=\"post\">3</ce:inf>OH\u2013H<ce:inf loc=\"post\">2</ce:inf>O binary solvent (10 mL, v/v, 1:1) under ultrasonic treatment (160 W, 40 kHz, 40\u00b0C) in air for 15 min. Then, an aqueous NH<ce:inf loc=\"post\">3</ce:inf> solution (25%) was dropped into the mixture to give a clear solution. The resultant filtrate was allowed to evaporate slowly in darkness at ambient temperature. After one week, colorless plate crystals were obtained in 22.8% yield (based on Ag). They were washed with small volumes of cold CH<ce:inf loc=\"post\">3</ce:inf>OH and diethyl ether. Anal. Calcd (%) for C<ce:inf loc=\"post\">27</ce:inf>H<ce:inf loc=\"post\">44</ce:inf>Ag<ce:inf loc=\"post\">2</ce:inf>B<ce:inf loc=\"post\">3</ce:inf>N<ce:inf loc=\"post\">4</ce:inf>O<ce:inf loc=\"post\">16</ce:inf>: C, 34.91; H, 4.77; N, 6.03. Found: C, 35.40; H, 4.85; N, 6.11. Selected IR peaks (cm<ce:sup loc=\"post\">\u2212<ce:hsp sp=\"0.10\"></ce:hsp>1</ce:sup>): 3425(s), 3069(w), 2932(w), 2863(w), 1609(s), 1422(s), 1346(m), 1220(m), 1070 (m), 1007(m), 807 (m), 706 (w), 612(m), 512(m).</ce:simple-para>", "clean_text": "Synthesis of {[Ag2(bpp)2(H2O)2]\u22c5[(H3BO3)3(CO3)\u22c52H2O}n(1): A mixture of Ag2O (116 mg, 0.5 mmol), bpp (205 mg, 1 mmol) and Na2B4O5(OH)4\u22c58H2O (382 mg, 1 mmol) was stirred in CH3OH-H2O binary solvent (10 mL, v/v, 1:1) under ultrasonic treatment (160 W, 40 kHz, 40\u00b0C) in air for 15 min. Then, an aqueous NH3 solution (25%) was dropped into the mixture to give a clear solution. The resultant filtrate was allowed to evaporate slowly in darkness at ambient temperature. After one week, colorless plate crystals were obtained in 22.8% yield (based on Ag). They were washed with small volumes of cold CH3OH and diethyl ether. Anal. Calcd (%) for C27H44Ag2B3N4O16: C, 34.91; H, 4.77; N, 6.03. Found: C, 35.40; H, 4.85; N, 6.11. Selected IR peaks (cm-1): 3425(s), 3069(w), 2932(w), 2863(w), 1609(s), 1422(s), 1346(m), 1220(m), 1070 (m), 1007(m), 807 (m), 706 (w), 612(m), 512(m).", "data": [{"meta": {"name": "[Ag2(bpp)2(H2O)2]\u00b7[(H3BO3)3(CO3)\u00b72H2O]n", "symbol": "1", "chemical formula": "C27H44Ag2B3N4O16"}, "processes": [{"synthesis method": "sonochemical synthesis", "precursor": [{"name": "Ag2O", "amount": "116", "unit": "mg"}, {"name": "bpp", "amount": "205", "unit": "mg"}, {"name": "Na2B4O5(OH)4\u00b78H2O", "amount": "382", "unit": "mg"}], "solvent": [{"name": "CH3OH-H2O binary solvent", "amount": "10", "unit": "mL", "v/v": "1:1"}], "ultrasonic frequency": "40 kHz", "power": "160 W", "temperature": "40\u00b0C", "time": "15 min"}, {"synthesis method": "pH adjustment", "modulator": "aqueous NH3 solution (25%)"}], "yield": "22.8%"}], "include_properties": ["sonochemical_synthesis", "filtration", "washing"]}]

File: synthesis/800_elsevier/synthesis_10.1016_j.inoche.2011.11.002.json
[{"idx": 21, "type": "text", "classification": "synthesis condition", "content": "<ce:section-title>Supplementary material</ce:section-title><ce:para id=\"p0070\" view=\"all\">\n<ce:display>\n<ce:e-component id=\"ec0005\">\n<ce:caption>\n<ce:simple-para id=\"sp0045\" view=\"all\">Supplementary material 1.</ce:simple-para>\n</ce:caption>\n<ce:link locator=\"mmc1\"></ce:link>\n</ce:e-component>\n</ce:display>\n<ce:display>\n<ce:e-component id=\"ec0010\">\n<ce:caption>\n<ce:simple-para id=\"sp0050\" view=\"all\">Supplementary material 2.</ce:simple-para>\n</ce:caption>\n<ce:link locator=\"mmc2\"></ce:link>\n</ce:e-component>\n</ce:display>\n</ce:para><ce:section-title>Supplementary material</ce:section-title><ce:para id=\"p0075\" view=\"all\">Supplementary data to this article can be found online at <ce:inter-ref xlink:href=\"doi:10.1016/j.inoche.2011.11.002\" xlink:type=\"simple\">doi:10.1016/j.inoche.2011.11.002</ce:inter-ref>.</ce:para><ce:simple-para id=\"sp0055\" view=\"all\">A mixture of Co(Ac)<ce:inf loc=\"post\">2</ce:inf>\u00b74H<ce:inf loc=\"post\">2</ce:inf>O (374<ce:hsp sp=\"0.25\"></ce:hsp>mg, 1.50<ce:hsp sp=\"0.25\"></ce:hsp>mmol), H<ce:inf loc=\"post\">4</ce:inf>PMIDA (136<ce:hsp sp=\"0.25\"></ce:hsp>mg, 0.6<ce:hsp sp=\"0.25\"></ce:hsp>mmol), H<ce:inf loc=\"post\">3</ce:inf>BTC (84<ce:hsp sp=\"0.25\"></ce:hsp>mg, 0.4<ce:hsp sp=\"0.25\"></ce:hsp>mmol), and 6<ce:hsp sp=\"0.25\"></ce:hsp>mL of H<ce:inf loc=\"post\">2</ce:inf>O was stirred in air for 0.5<ce:hsp sp=\"0.25\"></ce:hsp>h. The resulting solution was heated in a stainless steel reactor with Teflon liner at 100<ce:hsp sp=\"0.25\"></ce:hsp>\u00b0C for 2<ce:hsp sp=\"0.25\"></ce:hsp>days. After a period of approximately 24<ce:hsp sp=\"0.25\"></ce:hsp>h cooling to room temperature, two kinds of purple crystals with different shapes, cubes and hexagonal prisms, were isolated manually from pink gel, washed with water, and air-dried. Anal. Found (calcd, wt.%) for cubes: C, 19.53(19.47); H, 2.65(2.66); N, 2.71(2.84). IR (KBr, cm<ce:sup loc=\"post\">\u2212<ce:hsp sp=\"0.10\"></ce:hsp>1</ce:sup>): 3437(vs), 1641(s), 1599(m), 1460 (m), 1402(s), 1022(s), 963(m).</ce:simple-para>", "clean_text": "Supplementary material\n\n    Supplementary material 1.        Supplementary material 2.     \n\nSupplementary material\n\nSupplementary data to this article can be found online at doi:10.1016/j.inoche.2011.11.002.\n\nA mixture of Co(Ac)2\u22c54H2O (374mg, 1.50mmol), H4PMIDA (136mg, 0.6mmol), H3BTC (84mg, 0.4mmol), and 6mL of H2O was stirred in air for 0.5h. The resulting solution was heated in a stainless steel reactor with Teflon liner at 100\u00b0C for 2days. After a period of approximately 24h cooling to room temperature, two kinds of purple crystals with different shapes, cubes and hexagonal prisms, were isolated manually from pink gel, washed with water, and air-dried. Anal. Found (calcd, wt.%) for cubes: C, 19.53(19.47); H, 2.65(2.66); N, 2.71(2.84). IR (KBr, cm-1): 3437(vs), 1641(s), 1599(m), 1460 (m), 1402(s), 1022(s), 963(m).", "data": [{"meta": {"name": "", "symbol": "", "chemical formula": ""}, "processes": [{"synthesis method": "solvothermal synthesis", "precursor": [{"name": "Co(Ac)2\u00b74H2O", "amount": "374", "unit": "mg"}, {"name": "H4PMIDA", "amount": "136", "unit": "mg"}, {"name": "H3BTC", "amount": "84", "unit": "mg"}], "solvent": [{"name": "H2O", "amount": "6", "unit": "mL"}], "reducing agent": [{"name": "", "amount": "", "unit": ""}], "surfactant": [{"name": "", "amount": "", "unit": ""}], "pressure": "", "temperature": "100\u00b0C", "time": "2 days", "heating rate": "", "cooling rate": "24h"}], "yield": ""}], "include_properties": ["solvothermal_synthesis", "washing", "drying"]}]

File: synthesis/800_elsevier/synthesis_10.1016_j.inoche.2012.03.034.json
[{"idx": "10, 16", "type": "text", "classification": "synthesis condition", "content": "<ce:para id=\"p0010\" view=\"all\">Compound <ce:bold>1</ce:bold> was hydrothermally synthesized with a mixture of dysprosium nitrate, 3,4-H<ce:inf loc=\"post\">2</ce:inf>qldc, oxalic acid and 20<ce:hsp sp=\"0.25\"></ce:hsp>mL water sealed in a 25<ce:hsp sp=\"0.25\"></ce:hsp>mL Teflon-lined stainless-steel autoclave and heated at 110<ce:hsp sp=\"0.25\"></ce:hsp>\u00b0C for 72<ce:hsp sp=\"0.25\"></ce:hsp>h . The molecular formula of compound <ce:bold>1</ce:bold> was determined by elemental analysis and single-crystal X-ray analysis. In IR spectrum of <ce:bold>1</ce:bold> (Figure <ce:bold>S1</ce:bold>), the strong and broad absorption bands in the range 3250\u20133510<ce:hsp sp=\"0.25\"></ce:hsp>cm<ce:sup loc=\"post\">\u2212<ce:hsp sp=\"0.10\"></ce:hsp>1</ce:sup> are characteristic of the O\u2013H vibration of water molecules. The spectrum also shows characteristic bands of carboxylate groups around 1550<ce:hsp sp=\"0.25\"></ce:hsp>cm<ce:sup loc=\"post\">\u2212<ce:hsp sp=\"0.10\"></ce:hsp>1</ce:sup> assignable to the asymmetric stretch and around 1384<ce:hsp sp=\"0.25\"></ce:hsp>cm<ce:sup loc=\"post\">\u2212<ce:hsp sp=\"0.10\"></ce:hsp>1</ce:sup> associated with the symmetric stretch . The difference of 253<ce:hsp sp=\"0.25\"></ce:hsp>cm<ce:sup loc=\"post\">\u2212<ce:hsp sp=\"0.10\"></ce:hsp>1</ce:sup> between <ce:italic>\u03bd</ce:italic>\n<ce:inf loc=\"post\">as</ce:inf>(COO<ce:sup loc=\"post\">\u2212</ce:sup>) and <ce:italic>\u03bd</ce:italic>\n<ce:inf loc=\"post\">s</ce:inf>(COO<ce:sup loc=\"post\">\u2212</ce:sup>) in <ce:bold>1</ce:bold> indicates that bridging carboxylates are in the <ce:italic>exo</ce:italic>-bidentate mode, as proven by the X-ray crystal structure analysis. The absence of strong bands ranging from 1690 to 1730<ce:hsp sp=\"0.25\"></ce:hsp>cm<ce:sup loc=\"post\">\u2212<ce:hsp sp=\"0.10\"></ce:hsp>1</ce:sup> indicates that the ligands are deprotonated.</ce:para><ce:simple-para id=\"sp0025\" view=\"all\">Synthesis of [Dy(3,4-qldc)(ox)<ce:inf loc=\"post\">0.5</ce:inf>(H<ce:inf loc=\"post\">2</ce:inf>O)<ce:inf loc=\"post\">2</ce:inf>]<ce:inf loc=\"post\">n</ce:inf> (1). A mixture of 3,4-quinolinedicarboxylic (0.043<ce:hsp sp=\"0.25\"></ce:hsp>g; 0.2<ce:hsp sp=\"0.25\"></ce:hsp>mmol), oxalic acid (0.2<ce:hsp sp=\"0.25\"></ce:hsp>mmol), Dy(NO<ce:inf loc=\"post\">3</ce:inf>)<ce:inf loc=\"post\">3</ce:inf> (0.069<ce:hsp sp=\"0.25\"></ce:hsp>g; 0.2<ce:hsp sp=\"0.25\"></ce:hsp>mmol), and H<ce:inf loc=\"post\">2</ce:inf>O (20<ce:hsp sp=\"0.25\"></ce:hsp>mL) was heated to 110<ce:hsp sp=\"0.25\"></ce:hsp>\u00b0C for 80<ce:hsp sp=\"0.25\"></ce:hsp>h in a 25<ce:hsp sp=\"0.25\"></ce:hsp>mL Teflonlined stainless-steel autoclave and was then cooled to room temperature at 10<ce:hsp sp=\"0.25\"></ce:hsp>\u00b0C/h<ce:sup loc=\"post\">\u2212<ce:hsp sp=\"0.10\"></ce:hsp>1</ce:sup> to obtain yellow block single crystals of 1 (yield: 75% based on Dy) Anal. Calcd for DyC<ce:inf loc=\"post\">12</ce:inf> H<ce:inf loc=\"post\">9</ce:inf>\n<ce:hsp sp=\"0.25\"></ce:hsp>N O<ce:inf loc=\"post\">8</ce:inf> (%): C, 31.46; H, 1.97; N,3.06. Found: C, 30.27; H, 2.04; N,3.21. IR frequencies (KBr, cm<ce:sup loc=\"post\">\u2212<ce:hsp sp=\"0.12\"></ce:hsp>1</ce:sup>): 3350, 1542, 1389, 1243, 1094, 964, 890,849, 792, 664, 618, 537.</ce:simple-para>", "clean_text": "Compound 1 was hydrothermally synthesized with a mixture of dysprosium nitrate, 3,4-H2qldc, oxalic acid and 20mL water sealed in a 25mL Teflon-lined stainless-steel autoclave and heated at 110\u00b0C for 72h . The molecular formula of compound 1 was determined by elemental analysis and single-crystal X-ray analysis. In IR spectrum of 1 (Figure S1), the strong and broad absorption bands in the range 3250-3510cm-1 are characteristic of the O-H vibration of water molecules. The spectrum also shows characteristic bands of carboxylate groups around 1550cm-1 assignable to the asymmetric stretch and around 1384cm-1 associated with the symmetric stretch . The difference of 253cm-1 between \u03bd as(COO-) and \u03bd s(COO-) in 1 indicates that bridging carboxylates are in the exo-bidentate mode, as proven by the X-ray crystal structure analysis. The absence of strong bands ranging from 1690 to 1730cm-1 indicates that the ligands are deprotonated.\n\nSynthesis of [Dy(3,4-qldc)(ox)0.5(H2O)2]n (1). A mixture of 3,4-quinolinedicarboxylic (0.043g; 0.2mmol), oxalic acid (0.2mmol), Dy(NO3)3 (0.069g; 0.2mmol), and H2O (20mL) was heated to 110\u00b0C for 80h in a 25mL Teflonlined stainless-steel autoclave and was then cooled to room temperature at 10\u00b0C/h-1 to obtain yellow block single crystals of 1 (yield: 75% based on Dy) Anal. Calcd for DyC12 H9 N O8 (%): C, 31.46; H, 1.97; N,3.06. Found: C, 30.27; H, 2.04; N,3.21. IR frequencies (KBr, cm-1): 3350, 1542, 1389, 1243, 1094, 964, 890,849, 792, 664, 618, 537.", "data": [{"meta": {"name": "[Dy(3,4-qldc)(ox)0.5(H2O)2]n", "symbol": "1", "chemical formula": "DyC12H9NO8"}, "processes": [{"synthesis method": "hydrothermal synthesis", "precursor": [{"name": "dysprosium nitrate", "amount": "0.069", "unit": "g"}, {"name": "3,4-quinolinedicarboxylic", "amount": "0.043", "unit": "g"}, {"name": "oxalic acid", "amount": "0.2", "unit": "mmol"}], "solvent": [{"name": "water", "amount": "20", "unit": "mL"}], "reducing agent": [{"name": "", "amount": "", "unit": ""}], "surfactant": [{"name": "", "amount": "", "unit": ""}], "pressure": "", "temperature": "110\u00b0C", "time": "80h", "heating rate": "", "cooling rate": "10\u00b0C/h"}], "yield": "75%"}], "include_properties": ["solvothermal_synthesis"]}]

File: synthesis/800_elsevier/synthesis_10.1016_j.inoche.2012.06.008.json
[{"idx": 13, "type": "text", "classification": "synthesis condition", "content": "<ce:para id=\"p0030\" view=\"all\">The heterometallic copper(II)-sodium 1D coordination polymer <ce:bold>2</ce:bold>, {[Cu(H<ce:inf loc=\"post\">2</ce:inf>O)Na(H<ce:inf loc=\"post\">2</ce:inf>O)(\u03b7<ce:inf loc=\"post\">9</ce:inf>-L)]\u00b72H<ce:inf loc=\"post\">2</ce:inf>O}<ce:inf loc=\"post\">n</ce:inf> (), was obtained with 48% yield by mixing (stirring for 5<ce:hsp sp=\"0.25\"></ce:hsp>min) of a water solution of H<ce:inf loc=\"post\">3</ce:inf>L, NaOH and copper(II) nitrate hydrate at room temperature. Green crystals suitable for single-crystal X-ray diffraction analysis were obtained after 2<ce:hsp sp=\"0.25\"></ce:hsp>d. The IR spectrum of this complex displays <ce:italic>\u03bd</ce:italic>(C<ce:glyph name=\"dbnd\"></ce:glyph>O) at 1699 and 1647<ce:hsp sp=\"0.25\"></ce:hsp>cm<ce:sup loc=\"post\">\u2212<ce:hsp sp=\"0.10\"></ce:hsp>1</ce:sup>, values significantly shifted in relation to those of the free ligand. Moreover, a hypsochromic shift in the UV\u2013vis spectra of <ce:bold>2</ce:bold> is observed in comparison to the UV\u2013vis spectra of <ce:bold>1</ce:bold> (478 and 457<ce:hsp sp=\"0.25\"></ce:hsp>nm, for <ce:bold>1</ce:bold> and <ce:bold>2</ce:bold>, respectively, see Fig. S1), confirming the n<ce:hsp sp=\"0.12\"></ce:hsp>\u2192<ce:hsp sp=\"0.12\"></ce:hsp>\u03c0* or ligand-to-metal electron transitions.</ce:para>", "clean_text": "The heterometallic copper(II)-sodium 1D coordination polymer 2, {[Cu(H2O)Na(H2O)(\u03b79-L)]\u22c52H2O}n (), was obtained with 48% yield by mixing (stirring for 5min) of a water solution of H3L, NaOH and copper(II) nitrate hydrate at room temperature. Green crystals suitable for single-crystal X-ray diffraction analysis were obtained after 2d. The IR spectrum of this complex displays \u03bd(CO) at 1699 and 1647cm-1, values significantly shifted in relation to those of the free ligand. Moreover, a hypsochromic shift in the UV-vis spectra of 2 is observed in comparison to the UV-vis spectra of 1 (478 and 457nm, for 1 and 2, respectively, see Fig. S1), confirming the n\u2192\u03c0* or ligand-to-metal electron transitions.", "data": [{"meta": {"name": "[Cu(H2O)Na(H2O)(\u03b79-L)]\u00b72H2O", "symbol": "2", "chemical formula": ""}, "processes": [{"synthesis method": "mixing", "type": "coordination polymer", "material mix": [{"name": "H3L", "amount": "", "unit": ""}, {"name": "NaOH", "amount": "", "unit": ""}, {"name": "copper(II) nitrate hydrate", "amount": "", "unit": ""}], "solvent name": "water", "solvent amount": "", "rotation speed": "", "temperature": "room temperature", "time": "5 min"}], "yield": "48%"}], "include_properties": ["chemical_synthesis", "mixing"]}]
