Repository: Yeonghun1675/L2M3

<div align="center">
<h1> ⛏L2M3: Large Language Models Material Miner </h1> 
</div>

## Summary
L2M3 is designed to efficiently gather experimental Metal-Organic Framework (MOF) data from scientific literature, addressing the challenge of accessing hard-to-find data and enhancing the quality of information available for machine learning in materials science. By utilizing a chain of advanced Large Language Models (LLMs), we developed a systematic method for extracting and organizing MOF data into a structured, usable format. Our approach has successfully compiled data from over 40,000 research articles, creating a comprehensive, ready-to-use dataset.

File: synthesis/800_elsevier/synthesis_10.1016_j.inoche.2012.10.011.json
[{"idx": "18, 19", "type": "text", "classification": "synthesis condition", "content": "<ce:para id=\"p0970\" view=\"all\">Supplementary data to this article can be found online at <ce:inter-ref xlink:href=\"doi:10.1016/j.inoche.2012.10.011\" xlink:type=\"simple\">http://dx.doi.org/10.1016/j.inoche.2012.10.011</ce:inter-ref>.</ce:para><ce:simple-para id=\"sp0040\" view=\"all\">The Schiff base ligand was prepared by the reflux condensation of 15<ce:hsp sp=\"0.25\"></ce:hsp>mL methanolic solution of 2-hydroxy-1-naphthaldehyde (1.72<ce:hsp sp=\"0.25\"></ce:hsp>g, 10<ce:hsp sp=\"0.25\"></ce:hsp>mmol) with 15<ce:hsp sp=\"0.25\"></ce:hsp>mL methanolic solution of 2-amino-2-ethyl-1,3-propanediol (1.19<ce:hsp sp=\"0.25\"></ce:hsp>g, 10<ce:hsp sp=\"0.25\"></ce:hsp>mmol) for 4<ce:hsp sp=\"0.25\"></ce:hsp>h with vigorous stirring and subsequently cooled to r.t. The volume of the resultant yellow solution was reduced in vacuo using a rotary evaporator to ca. 5<ce:hsp sp=\"0.25\"></ce:hsp>cm<ce:sup loc=\"post\">3</ce:sup>. A yellow precipitate was deposited adding the anhydrous diethyl ether. The precipitates were then recrystallized from methanol. Yield: 78%. M.p.: 138\u201341<ce:hsp sp=\"0.25\"></ce:hsp>\u00b0C. IR (KBr pellet: cm<ce:sup loc=\"post\">\u2212<ce:hsp sp=\"0.10\"></ce:hsp>1</ce:sup>): 3444s, 2923s, 1644s, 1542m, 1384m, 1252w. <ce:sup loc=\"pre\">1</ce:sup>H NMR data (400<ce:hsp sp=\"0.25\"></ce:hsp>MHz, CDCl<ce:inf loc=\"post\">3</ce:inf>) \u03b4/ppm 8.907(s, 1H, <ce:glyph name=\"sbnd\"></ce:glyph>C<ce:bold>H</ce:bold>\n<ce:glyph name=\"dbnd\"></ce:glyph>N), 7.694\u20137.695(d, 1H, AR-<ce:bold>H</ce:bold>), 7.322\u20137.370(t, 1H, AR-<ce:bold>H</ce:bold>), 7.245\u20137.291(m, 2H, AR-<ce:bold>H</ce:bold>), 7.073\u20137.110(t, 1H, AR-<ce:bold>H</ce:bold>), 6.657\u20136.602(d, 1H, AR-<ce:bold>H</ce:bold>), 4.677(br, 2H, <ce:glyph name=\"sbnd\"></ce:glyph>O<ce:bold>H</ce:bold>), 3.934\u20134.00(t, 4H, <ce:glyph name=\"sbnd\"></ce:glyph>C<ce:bold>H</ce:bold>\n<ce:inf loc=\"post\">2</ce:inf>OH), 1.62\u20131.783(m, 2H, <ce:glyph name=\"sbnd\"></ce:glyph>C<ce:bold>H</ce:bold>\n<ce:inf loc=\"post\">2</ce:inf>CH<ce:inf loc=\"post\">3</ce:inf>), 0.935\u20130.975(t, 3H, <ce:glyph name=\"sbnd\"></ce:glyph>C<ce:bold>H</ce:bold>\n<ce:inf loc=\"post\">3</ce:inf>); <ce:sup loc=\"pre\">13</ce:sup>C NMR (CDCl<ce:inf loc=\"post\">3</ce:inf>): \u03b4/ppm 178.627(1C, AR-OH), 156.189(1C, <ce:glyph name=\"sbnd\"></ce:glyph>\n<ce:bold>C</ce:bold>H<ce:glyph name=\"dbnd\"></ce:glyph>N), 138.103, 134.174, 129.189, 127.911, 128.841, 125.204, 122.426, 117.715, 106.416(9C, <ce:glyph name=\"sbnd\"></ce:glyph>\n<ce:bold>C</ce:bold>\n<ce:inf loc=\"post\">10</ce:inf>H<ce:inf loc=\"post\">6</ce:inf>), 63.332\u201366.425(2C, <ce:glyph name=\"sbnd\"></ce:glyph>\n<ce:bold>C</ce:bold>H<ce:inf loc=\"post\">2</ce:inf>OH), 53.365(1C, tert-<ce:bold>C</ce:bold>), 25.823(1C, <ce:glyph name=\"sbnd\"></ce:glyph>\n<ce:bold>C</ce:bold>H<ce:inf loc=\"post\">2</ce:inf>CH<ce:inf loc=\"post\">3</ce:inf>), 7.335(<ce:glyph name=\"sbnd\"></ce:glyph>CH<ce:inf loc=\"post\">2</ce:inf>\n<ce:bold>C</ce:bold>H<ce:inf loc=\"post\">3</ce:inf>). UV\u2013vis (CH<ce:inf loc=\"post\">3</ce:inf>OH): \u03bb<ce:inf loc=\"post\">max</ce:inf>, nm 231, 248, 305, 398.</ce:simple-para><ce:simple-para id=\"sp0045\" view=\"all\">Synthesis of <ce:bold>1</ce:bold>: a methanolic solution of Co(CH<ce:inf loc=\"post\">3</ce:inf>COO)<ce:inf loc=\"post\">2</ce:inf>\u00b74H<ce:inf loc=\"post\">2</ce:inf>O (0.249<ce:hsp sp=\"0.25\"></ce:hsp>g, 1<ce:hsp sp=\"0.25\"></ce:hsp>mmol) was added to a stirring methanolic solution of the above ligand (0.273<ce:hsp sp=\"0.25\"></ce:hsp>g, 1<ce:hsp sp=\"0.25\"></ce:hsp>mmol), then triethylamine (2<ce:hsp sp=\"0.25\"></ce:hsp>mmol) was added dropwise with constant stirring and brown precipitate appeared immediately. It was filtered and washed with diethyl ether and then redissolved in methanol. Slow evaporation of the resulting solution in air at r.t. yielded brown block-shaped crystals of {[Co<ce:sup loc=\"post\">II</ce:sup>Co<ce:sup loc=\"post\">III</ce:sup>(HL)<ce:inf loc=\"post\">2</ce:inf>(OAc)]\u00b7CH<ce:inf loc=\"post\">3</ce:inf>OH\u00b7H<ce:inf loc=\"post\">2</ce:inf>O}n suitable for X-ray diffraction which were obtained after one month. Yield: 63% (based on Co). M.p.: 189\u2013192<ce:hsp sp=\"0.25\"></ce:hsp>\u00b0C. <ce:italic>Anal.</ce:italic> Calcd. for C<ce:inf loc=\"post\">35</ce:inf>H<ce:inf loc=\"post\">43</ce:inf>Co<ce:inf loc=\"post\">2</ce:inf>N<ce:inf loc=\"post\">2</ce:inf>O<ce:inf loc=\"post\">10</ce:inf> (%): C, 54.62; H, 5.63; N, 3.64. Found: C, 54.58; H, 5.46; N, 3.59. IR (KBr pellet: cm<ce:sup loc=\"post\">\u2212<ce:hsp sp=\"0.10\"></ce:hsp>1</ce:sup>): 3430s, 2922s, 1618m, 1540s, 1436s, 1287w, 587w, 485w. UV\u2013vis (CH<ce:inf loc=\"post\">3</ce:inf>OH): \u03bb<ce:inf loc=\"post\">max</ce:inf>, nm 269, 361.</ce:simple-para>", "clean_text": "Supplementary data to this article can be found online at http://dx.doi.org/10.1016/j.inoche.2012.10.011.\n\nThe Schiff base ligand was prepared by the reflux condensation of 15mL methanolic solution of 2-hydroxy-1-naphthaldehyde (1.72g, 10mmol) with 15mL methanolic solution of 2-amino-2-ethyl-1,3-propanediol (1.19g, 10mmol) for 4h with vigorous stirring and subsequently cooled to r.t. The volume of the resultant yellow solution was reduced in vacuo using a rotary evaporator to ca. 5cm3. A yellow precipitate was deposited adding the anhydrous diethyl ether. The precipitates were then recrystallized from methanol. Yield: 78%. M.p.: 138-41\u00b0C. IR (KBr pellet: cm-1): 3444s, 2923s, 1644s, 1542m, 1384m, 1252w. 1H NMR data (400MHz, CDCl3) \u03b4/ppm 8.907(s, 1H, CH N), 7.694-7.695(d, 1H, AR-H), 7.322-7.370(t, 1H, AR-H), 7.245-7.291(m, 2H, AR-H), 7.073-7.110(t, 1H, AR-H), 6.657-6.602(d, 1H, AR-H), 4.677(br, 2H, OH), 3.934-4.00(t, 4H, CH 2OH), 1.62-1.783(m, 2H, CH 2CH3), 0.935-0.975(t, 3H, CH 3); 13C NMR (CDCl3): \u03b4/ppm 178.627(1C, AR-OH), 156.189(1C,  CHN), 138.103, 134.174, 129.189, 127.911, 128.841, 125.204, 122.426, 117.715, 106.416(9C,  C 10H6), 63.332-66.425(2C,  CH2OH), 53.365(1C, tert-C), 25.823(1C,  CH2CH3), 7.335(CH2 CH3). UV-vis (CH3OH): \u03bbmax, nm 231, 248, 305, 398.\n\nSynthesis of 1: a methanolic solution of Co(CH3COO)2\u22c54H2O (0.249g, 1mmol) was added to a stirring methanolic solution of the above ligand (0.273g, 1mmol), then triethylamine (2mmol) was added dropwise with constant stirring and brown precipitate appeared immediately. It was filtered and washed with diethyl ether and then redissolved in methanol. Slow evaporation of the resulting solution in air at r.t. yielded brown block-shaped crystals of {[CoIICoIII(HL)2(OAc)]\u22c5CH3OH\u22c5H2O}n suitable for X-ray diffraction which were obtained after one month. Yield: 63% (based on Co). M.p.: 189-192\u00b0C. Anal. Calcd. for C35H43Co2N2O10 (%): C, 54.62; H, 5.63; N, 3.64. Found: C, 54.58; H, 5.46; N, 3.59. IR (KBr pellet: cm-1): 3430s, 2922s, 1618m, 1540s, 1436s, 1287w, 587w, 485w. UV-vis (CH3OH): \u03bbmax, nm 269, 361.", "data": [{"meta": {"name": "Schiff base ligand", "symbol": "", "chemical formula": ""}, "processes": [{"synthesis method": "chemical synthesis", "precursor": [{"name": "2-hydroxy-1-naphthaldehyde", "amount": "1.72", "unit": "g"}, {"name": "2-amino-2-ethyl-1,3-propanediol", "amount": "1.19", "unit": "g"}], "solution": [{"name": "methanolic solution", "amount": "15", "unit": "mL"}], "pressure": "", "temperature": "", "time": "4h"}, {"synthesis method": "filtration", "time": "", "atmosphere": "", "pressure": ""}, {"synthesis method": "recrystallization", "solvent": "methanol", "time": ""}], "yield": "78%"}, {"meta": {"name": "[CoIICoIII(HL)2(OAc)]\u00b7CH3OH\u00b7H2O", "symbol": "1", "chemical formula": "C35H43Co2N2O10"}, "processes": [{"synthesis method": "chemical synthesis", "precursor": [{"name": "Co(CH3COO)2\u00b74H2O", "amount": "0.249", "unit": "g"}, {"name": "Schiff base ligand", "amount": "0.273", "unit": "g"}, {"name": "triethylamine", "amount": "2", "unit": "mmol"}], "solution": [{"name": "methanolic solution", "amount": "", "unit": ""}], "pressure": "", "temperature": "", "time": ""}, {"synthesis method": "filtration", "time": "", "atmosphere": "", "pressure": ""}, {"synthesis method": "recrystallization", "solvent": "methanol", "time": "one month"}], "yield": "63%"}], "include_properties": ["chemical_synthesis", "filtration", "washing"]}]

File: synthesis/800_elsevier/synthesis_10.1016_j.inoche.2013.01.006.json
[{"idx": "20, 21", "type": "text", "classification": "synthesis condition", "content": "<ce:simple-para id=\"sp0025\" view=\"all\">Synthesis of <ce:bold>1</ce:bold>: An aqueous solution (10<ce:hsp sp=\"0.25\"></ce:hsp>mL) of Na<ce:inf loc=\"post\">2</ce:inf>pda (0.021<ce:hsp sp=\"0.25\"></ce:hsp>g, 0.1<ce:hsp sp=\"0.25\"></ce:hsp>mmol) was slowly added to an aqueous solution (10<ce:hsp sp=\"0.25\"></ce:hsp>mL) containing both Cu(NO<ce:inf loc=\"post\">3</ce:inf>)<ce:inf loc=\"post\">2</ce:inf>\u00b73H<ce:inf loc=\"post\">2</ce:inf>O(0.024<ce:hsp sp=\"0.25\"></ce:hsp>g, 0.1<ce:hsp sp=\"0.25\"></ce:hsp>mmol) and Hatrz (0.014<ce:hsp sp=\"0.25\"></ce:hsp>g, 0.1<ce:hsp sp=\"0.25\"></ce:hsp>mmol) with stirring about 1<ce:hsp sp=\"0.25\"></ce:hsp>h. The resulting solution was filtered and evaporated slowly at room temperature for 3<ce:hsp sp=\"0.25\"></ce:hsp>days in a dark place. Blue block-like crystals suitable for X-ray analysis were obtained (yield 46%). Anal. Calcd (%) for C<ce:inf loc=\"post\">9</ce:inf>H<ce:inf loc=\"post\">11</ce:inf>CuN<ce:inf loc=\"post\">5</ce:inf>O<ce:inf loc=\"post\">6</ce:inf>: C, 31.00; H, 3.18; N, 20.08. Found: C, 31.12; H, 3.25; N,20.20. IR (Solid KBr pellet, <ce:italic>v</ce:italic>/cm<ce:sup loc=\"post\">\u2212<ce:hsp sp=\"0.10\"></ce:hsp>1</ce:sup>) for 1: 3440 (vs), 3065 (m), 2970 (w), 2923 (w), 1648 (s), 1552 (s), 1427 (m), 1382 (s), 1103 (m), 1082 (m), 871 (w), 763 (m), 741 (w), 652 (w), 616 (w).</ce:simple-para><ce:simple-para id=\"sp0030\" view=\"all\">Synthesis of 2: A mixture of Cu(NO3)2\u22193H2O (0.024<ce:hsp sp=\"0.25\"></ce:hsp>g,0.1<ce:hsp sp=\"0.25\"></ce:hsp>mmol), Hatrz (0.014<ce:hsp sp=\"0.25\"></ce:hsp>g,0.1<ce:hsp sp=\"0.25\"></ce:hsp>mmol) and H2pda (0.017<ce:hsp sp=\"0.25\"></ce:hsp>g, 0.1<ce:hsp sp=\"0.25\"></ce:hsp>mmol) was placed in a 23<ce:hsp sp=\"0.25\"></ce:hsp>mL Teflon liner and then 6<ce:hsp sp=\"0.25\"></ce:hsp>mL water and 10<ce:hsp sp=\"0.25\"></ce:hsp>mL methanol were added. The resulting suspension was stirred for 10<ce:hsp sp=\"0.25\"></ce:hsp>min and was then sealed in a Parr autoclave. The autoclave was placed in a programmable furnace and heated to 170<ce:hsp sp=\"0.25\"></ce:hsp>\u00b0C. The temperature was held for 3<ce:hsp sp=\"0.25\"></ce:hsp>days, and then the reactant mixture was cooled at a rate of 5<ce:hsp sp=\"0.25\"></ce:hsp>\u00b0C\u00b7min<ce:sup loc=\"post\">\u2212<ce:hsp sp=\"0.10\"></ce:hsp>1</ce:sup> to formed black block crystals of 2. Yield: 40%. Anal. Calcd (%) for C9H8Cu2N5O5: C, 27.49; H, 2.05; N, 17.81. Found: C, 27.42; H, 2.00; N, 17.92. IR (Solid KBr pellet, v/cm<ce:sup loc=\"post\">\u2212<ce:hsp sp=\"0.10\"></ce:hsp>1</ce:sup>) for 2: 3065 (s), 2970 (w), 1650 (s), 1555 (s), 1427 (s), 1103 (m), 1082 (m), 878 (w), 760 (m), 741 (w), 645 (w).</ce:simple-para>", "clean_text": "Synthesis of 1: An aqueous solution (10mL) of Na2pda (0.021g, 0.1mmol) was slowly added to an aqueous solution (10mL) containing both Cu(NO3)2\u22c53H2O(0.024g, 0.1mmol) and Hatrz (0.014g, 0.1mmol) with stirring about 1h. The resulting solution was filtered and evaporated slowly at room temperature for 3days in a dark place. Blue block-like crystals suitable for X-ray analysis were obtained (yield 46%). Anal. Calcd (%) for C9H11CuN5O6: C, 31.00; H, 3.18; N, 20.08. Found: C, 31.12; H, 3.25; N,20.20. IR (Solid KBr pellet, v/cm-1) for 1: 3440 (vs), 3065 (m), 2970 (w), 2923 (w), 1648 (s), 1552 (s), 1427 (m), 1382 (s), 1103 (m), 1082 (m), 871 (w), 763 (m), 741 (w), 652 (w), 616 (w).\n\nSynthesis of 2: A mixture of Cu(NO3)2\u22193H2O (0.024g,0.1mmol), Hatrz (0.014g,0.1mmol) and H2pda (0.017g, 0.1mmol) was placed in a 23mL Teflon liner and then 6mL water and 10mL methanol were added. The resulting suspension was stirred for 10min and was then sealed in a Parr autoclave. The autoclave was placed in a programmable furnace and heated to 170\u00b0C. The temperature was held for 3days, and then the reactant mixture was cooled at a rate of 5\u00b0C\u22c5min-1 to formed black block crystals of 2. Yield: 40%. Anal. Calcd (%) for C9H8Cu2N5O5: C, 27.49; H, 2.05; N, 17.81. Found: C, 27.42; H, 2.00; N, 17.92. IR (Solid KBr pellet, v/cm-1) for 2: 3065 (s), 2970 (w), 1650 (s), 1555 (s), 1427 (s), 1103 (m), 1082 (m), 878 (w), 760 (m), 741 (w), 645 (w).", "data": [{"meta": {"name": "1", "symbol": "", "chemical formula": "C9H11CuN5O6"}, "processes": [{"synthesis method": "chemical synthesis", "precursor": [{"name": "Na2pda", "amount": "0.021", "unit": "g"}, {"name": "Cu(NO3)2\u00b73H2O", "amount": "0.024", "unit": "g"}, {"name": "Hatrz", "amount": "0.014", "unit": "g"}], "solution": [{"name": "H2O", "amount": "10", "unit": "mL"}, {"name": "MeOH/H2O solution", "amount": "10", "unit": "mL"}], "pressure": "", "temperature": "room temperature", "time": "3 days"}, {"synthesis method": "evaporation", "evaporation condition": "room temperature", "time": "3 days", "place": "dark place"}], "yield": "46%"}, {"meta": {"name": "2", "symbol": "", "chemical formula": "C9H8Cu2N5O5"}, "processes": [{"synthesis method": "solvothermal synthesis", "precursor": [{"name": "Cu(NO3)2\u00b73H2O", "amount": "0.024", "unit": "g"}, {"name": "Hatrz", "amount": "0.014", "unit": "g"}, {"name": "H2pda", "amount": "0.017", "unit": "g"}], "solvent": [{"name": "water", "amount": "6", "unit": "mL"}, {"name": "methanol", "amount": "10", "unit": "mL"}], "reducing agent": [{"name": "", "amount": "", "unit": ""}], "surfactant": [{"name": "", "amount": "", "unit": ""}], "pressure": "", "temperature": "170\u00b0C", "time": "3 days", "heating rate": "", "cooling rate": "5\u00b0C\u00b7min^-1"}], "yield": "40%"}], "include_properties": ["chemical_synthesis", "filtration", "drying", "solvothermal_synthesis"]}]

File: synthesis/800_elsevier/synthesis_10.1016_j.inoche.2014.09.010.json
[{"idx": 11, "type": "text", "classification": "synthesis condition", "content": "<ce:para id=\"p0015\" view=\"all\">\n<ce:bold>1</ce:bold> is constructed from 1,2,4,5-tetrakis(3-carboxyphenyl)-benzene (<ce:italic>m</ce:italic>-H<ce:inf loc=\"post\">4</ce:inf>TCPB) (\n<ce:float-anchor refid=\"sch0005\"></ce:float-anchor>), which can be straightforwardly synthesized by the coupling and hydrolysis reaction, from its precursor. A mixture of Cu(NO<ce:inf loc=\"post\">3</ce:inf>)<ce:inf loc=\"post\">2</ce:inf>\u00b73H<ce:inf loc=\"post\">2</ce:inf>O (0.02<ce:hsp sp=\"0.25\"></ce:hsp>g) and <ce:italic>m</ce:italic>-H<ce:inf loc=\"post\">4</ce:inf>TCPB (0.01<ce:hsp sp=\"0.25\"></ce:hsp>g) was dissolved in N, N\u2032-diethylformamide (DEF, 1.5<ce:hsp sp=\"0.25\"></ce:hsp>mL), water (0.4<ce:hsp sp=\"0.25\"></ce:hsp>mL), and con. HCl (8<ce:hsp sp=\"0.25\"></ce:hsp>\u03bcL). The final mixture was placed in a 20<ce:hsp sp=\"0.25\"></ce:hsp>mL glass vial, which was sealed and heated at 75<ce:hsp sp=\"0.25\"></ce:hsp>\u00b0C for 24<ce:hsp sp=\"0.25\"></ce:hsp>h, and then cooled to room temperature. Rhombus-shaped turquoise crystals of <ce:bold>1</ce:bold> were collected in 42% yield (based on ligand <ce:italic>m</ce:italic>-H<ce:inf loc=\"post\">4</ce:inf>TCPB). Anal. calcd for C<ce:inf loc=\"post\">49</ce:inf>H<ce:inf loc=\"post\">55</ce:inf>O<ce:inf loc=\"post\">13</ce:inf>N<ce:inf loc=\"post\">3</ce:inf>Cu<ce:inf loc=\"post\">2</ce:inf>: C, 57.64; H, 5.43; and N, 4.12. Found: C, 57.70; H, 5.46; and N, 4.17. IR/cm<ce:sup loc=\"post\">\u2212<ce:hsp sp=\"0.10\"></ce:hsp>1</ce:sup>: 2972 (m), 1615 (m), 1538 (s), 1395 (s), 1371 (s), 820(m), 767 (s), and 710(s). It was formulated on the bases of single-crystal X-ray structure determination, elemental analysis, and thermogravimetric analysis (TGA). A single-crystal X-ray crystallographic study revealed that <ce:bold>1</ce:bold> crystallizes in the monoclinic system and C2/c space group . As quite frequently observed in MOFs, the framework contains paddle-wheel binuclear {Cu<ce:inf loc=\"post\">2</ce:inf>(COO)<ce:inf loc=\"post\">4</ce:inf>} secondary building units (a<ce:float-anchor refid=\"f0005\"></ce:float-anchor>), which are bridged by organic <ce:italic>m</ce:italic>-TCPB ligands to form a two-dimensional (2D) hexagonal grid {Cu<ce:inf loc=\"post\">2</ce:inf>(<ce:italic>m</ce:italic>-TCPB)<ce:inf loc=\"post\">2</ce:inf>} (b). The adjacent 2D hexagonal grid is packed in parallel, leading to the final porous-containing three-dimensional (3D) frameworks with the cavities of 8.5<ce:hsp sp=\"0.25\"></ce:hsp>\u00d7<ce:hsp sp=\"0.25\"></ce:hsp>12.6<ce:hsp sp=\"0.25\"></ce:hsp>\u00c5<ce:sup loc=\"post\">2</ce:sup> (d). The structure of <ce:bold>1</ce:bold> is non-interpenetrated and the topology (Fig. S2) can be best described as a simple 4, 4 connected net (c, d), which exhibits the same topology as well-established MOFs, such as: MOF-2 Zn(BDC)-(DMF), Cu(BDC-OH), Zn<ce:inf loc=\"post\">2</ce:inf>(TBAPy), and UTSA-72 . The fifth coordination sites of paddle\u2013wheel Cu<ce:inf loc=\"post\">2</ce:inf>(COO)<ce:inf loc=\"post\">4</ce:inf> units were occupied by water molecules, which will be critical for the gas-absorption selectivity. Upon water molecules removal, the open sites will be exposed for other applications. The solvent accessible volume after the removal of the uncoordinated solvents is 59.6% calculated with PLATON .</ce:para>", "clean_text": " 1 is constructed from 1,2,4,5-tetrakis(3-carboxyphenyl)-benzene (m-H4TCPB) ( ), which can be straightforwardly synthesized by the coupling and hydrolysis reaction, from its precursor. A mixture of Cu(NO3)2\u22c53H2O (0.02g) and m-H4TCPB (0.01g) was dissolved in N, N'-diethylformamide (DEF, 1.5mL), water (0.4mL), and con. HCl (8\u03bcL). The final mixture was placed in a 20mL glass vial, which was sealed and heated at 75\u00b0C for 24h, and then cooled to room temperature. Rhombus-shaped turquoise crystals of 1 were collected in 42% yield (based on ligand m-H4TCPB). Anal. calcd for C49H55O13N3Cu2: C, 57.64; H, 5.43; and N, 4.12. Found: C, 57.70; H, 5.46; and N, 4.17. IR/cm-1: 2972 (m), 1615 (m), 1538 (s), 1395 (s), 1371 (s), 820(m), 767 (s), and 710(s). It was formulated on the bases of single-crystal X-ray structure determination, elemental analysis, and thermogravimetric analysis (TGA). A single-crystal X-ray crystallographic study revealed that 1 crystallizes in the monoclinic system and C2/c space group . As quite frequently observed in MOFs, the framework contains paddle-wheel binuclear {Cu2(COO)4} secondary building units (a), which are bridged by organic m-TCPB ligands to form a two-dimensional (2D) hexagonal grid {Cu2(m-TCPB)2} (b). The adjacent 2D hexagonal grid is packed in parallel, leading to the final porous-containing three-dimensional (3D) frameworks with the cavities of 8.5\u00d712.6\u00c52 (d). The structure of 1 is non-interpenetrated and the topology (Fig. S2) can be best described as a simple 4, 4 connected net (c, d), which exhibits the same topology as well-established MOFs, such as: MOF-2 Zn(BDC)-(DMF), Cu(BDC-OH), Zn2(TBAPy), and UTSA-72 . The fifth coordination sites of paddle-wheel Cu2(COO)4 units were occupied by water molecules, which will be critical for the gas-absorption selectivity. Upon water molecules removal, the open sites will be exposed for other applications. The solvent accessible volume after the removal of the uncoordinated solvents is 59.6% calculated with PLATON .", "data": [{"meta": {"name": "1", "symbol": "1", "chemical formula": "C49H55O13N3Cu2"}, "processes": [{"synthesis method": "chemical synthesis", "precursor": [{"name": "Cu(NO3)2\u00b73H2O", "amount": "0.02", "unit": "g"}, {"name": "m-H4TCPB", "amount": "0.01", "unit": "g"}], "solvent": [{"name": "N, N\u2032-diethylformamide", "amount": "1.5", "unit": "mL"}, {"name": "water", "amount": "0.4", "unit": "mL"}, {"name": "con. HCl", "amount": "8", "unit": "\u03bcL"}], "pressure": "", "temperature": "75\u00b0C", "time": "24h", "heating rate": "", "cooling rate": ""}], "yield": "42%"}], "include_properties": ["solvothermal_synthesis"]}]

File: synthesis/800_elsevier/synthesis_10.1016_j.inoche.2015.06.034.json
[{"idx": 18, "type": "text", "classification": "synthesis condition", "content": "<ce:simple-para id=\"sp0045\" view=\"all\">Synthesis of <ce:bold>1</ce:bold>: A mixture of CuI (0.0381<ce:hsp sp=\"0.25\"></ce:hsp>g, 0.2<ce:hsp sp=\"0.25\"></ce:hsp>mmol), NaN<ce:inf loc=\"post\">3</ce:inf> (0.0065<ce:hsp sp=\"0.25\"></ce:hsp>g, 0.1<ce:hsp sp=\"0.25\"></ce:hsp>mmol), 4-(1H-imidazol-1-yl)benzonitrile (0.0169<ce:hsp sp=\"0.25\"></ce:hsp>g, 0.1<ce:hsp sp=\"0.25\"></ce:hsp>mmol) and H<ce:inf loc=\"post\">2</ce:inf>O (15<ce:hsp sp=\"0.25\"></ce:hsp>mL) was sealed in a 25<ce:hsp sp=\"0.25\"></ce:hsp>mL Teflon-lined stainless steel container. The reactor was heated to 120<ce:hsp sp=\"0.25\"></ce:hsp>\u00b0C for 3<ce:hsp sp=\"0.25\"></ce:hsp>days, and then slowly cooled down to room temperature. Colorless block crystals were isolated in 53% yield (based on CuI). C<ce:inf loc=\"post\">10</ce:inf>H<ce:inf loc=\"post\">7</ce:inf>N<ce:inf loc=\"post\">6</ce:inf>ICu<ce:inf loc=\"post\">2</ce:inf> (465.20): Calc. C, 26.28; H, 1.84; N, 25.54; Found C, 26.21; H, 1.87; N, 25.61%. FT-IR (KBr pellet, cm<ce:sup loc=\"post\">\u2212<ce:hsp sp=\"0.10\"></ce:hsp>1</ce:sup>): 3442(br), 1616(m), 1539(s), 1512(m), 1494(w), 1447(w), 1398(w), 1382(w), 1305(m), 1263(w), 1232(w), 1187(w), 1063(m), 953(w), 823(m), 749(m), 718(w), 652(w), 496(w).</ce:simple-para>", "clean_text": "Synthesis of 1: A mixture of CuI (0.0381g, 0.2mmol), NaN3 (0.0065g, 0.1mmol), 4-(1H-imidazol-1-yl)benzonitrile (0.0169g, 0.1mmol) and H2O (15mL) was sealed in a 25mL Teflon-lined stainless steel container. The reactor was heated to 120\u00b0C for 3days, and then slowly cooled down to room temperature. Colorless block crystals were isolated in 53% yield (based on CuI). C10H7N6ICu2 (465.20): Calc. C, 26.28; H, 1.84; N, 25.54; Found C, 26.21; H, 1.87; N, 25.61%. FT-IR (KBr pellet, cm-1): 3442(br), 1616(m), 1539(s), 1512(m), 1494(w), 1447(w), 1398(w), 1382(w), 1305(m), 1263(w), 1232(w), 1187(w), 1063(m), 953(w), 823(m), 749(m), 718(w), 652(w), 496(w).", "data": [{"meta": {"name": "1", "symbol": "", "chemical formula": "C10H7N6ICu2"}, "processes": [{"synthesis method": "solvothermal synthesis", "precursor": [{"name": "CuI", "amount": "0.0381", "unit": "g"}, {"name": "NaN3", "amount": "0.0065", "unit": "g"}, {"name": "4-(1H-imidazol-1-yl)benzonitrile", "amount": "0.0169", "unit": "g"}, {"name": "H2O", "amount": "15", "unit": "mL"}], "pressure": "", "temperature": "120\u00b0C", "time": "3 days", "heating rate": "", "cooling rate": ""}], "yield": "53%"}], "include_properties": ["solvothermal_synthesis"]}]

File: synthesis/800_elsevier/synthesis_10.1016_j.jlumin.2019.01.018.json
[{"idx": "24, 25, 26, 27", "type": "text", "classification": "synthesis condition", "content": "<ce:section-title id=\"sect0035\">Preparation of the cuprous complexes 1\u20134</ce:section-title><ce:section-title id=\"sect0040\">Synthesis of [Cu(2-PBO)(\u03bc<ce:inf loc=\"post\">2</ce:inf>-I)]<ce:inf loc=\"post\">2</ce:inf> (1)</ce:section-title><ce:para id=\"p0030\" view=\"all\">To a stirred solution of ligand 2-PBO (0.0196\u202fg, 0.10\u202fmmol) in hot MeOH (10\u202fmL) was added CuI (0.0190\u202fg, 0.10\u202fmmol) in CH<ce:inf loc=\"post\">3</ce:inf>CN (5\u202fmL). The block crystals suitable for X-ray diffraction studies were obtained by evaporation the mixed solution after two weeks at room temperature. 89% yield. Anal. Calcd for C<ce:inf loc=\"post\">24</ce:inf>H<ce:inf loc=\"post\">16</ce:inf>Cu<ce:inf loc=\"post\">2</ce:inf>I<ce:inf loc=\"post\">2</ce:inf>N<ce:inf loc=\"post\">4</ce:inf>O<ce:inf loc=\"post\">2</ce:inf>:C, 37.28; H, 2.09; N, 7.25%. Found:C, 38.29; H, 2.27; N, 8.52%. IR (KBr pellet, \u03bd/cm<ce:sup loc=\"post\">\u22121</ce:sup>): 3055 (w), 1541 (w), 1469 (m), 1429 (m), 1356 (s), 1257 (w), 1126 (m), 810 (m), 744 (s), 696 (w). <ce:sup loc=\"post\">1</ce:sup>H NMR (400\u202fMHz, d<ce:inf loc=\"post\">6</ce:inf>-DMSO):<ce:italic>\u03b4</ce:italic> (ppm)\u202f=\u202f7.46\u20137.88(m, 4H, H-Ar), 8.03\u20138.42(m, 3H, H-Py), 8.88\u20138.92(m, 1H, H-Py).</ce:para><ce:section-title id=\"sect0045\">Synthesis of [Cu<ce:inf loc=\"post\">4</ce:inf>(4-PBO)<ce:inf loc=\"post\">4</ce:inf>(\u03bc<ce:inf loc=\"post\">3</ce:inf>-I)<ce:inf loc=\"post\">4</ce:inf>]<ce:inf loc=\"post\">n</ce:inf> (2)</ce:section-title><ce:para id=\"p0035\" view=\"all\">A mixture of 4-PBO (0.1\u202fmmol), CuI (0.2\u202fmmol), acetonitrile (8.0\u202fmL) wassealed in a stainless steel reactor with a 15\u202fmL Teflon liner and heated at 140\u202f\u00b0C for 3 days, and then slowly cooled to room temperature. A large amount of dark red and block-shaped crystals of were found. Yield: 92%. Calcd for C<ce:inf loc=\"post\">12</ce:inf>H<ce:inf loc=\"post\">8</ce:inf>CuIN<ce:inf loc=\"post\">2</ce:inf>O: C, 37.28; H, 2.09; N, 7.25%. Found: C, 37.19; H, 2.02; N, 7.18%. IR (KBr pellet, \u03bd/cm<ce:sup loc=\"post\">\u22121</ce:sup>): 3047 (w), 2926 (w), 1539 (w), 1473 (m), 1419 (s), 1346 (m), 1271 (m), 1111 (w), 1058 (w), 842 (m), 810 (m), 740 (s), 698 (m), 511 (w). <ce:sup loc=\"post\">1</ce:sup>H NMR (400\u202fMHz, d<ce:inf loc=\"post\">6</ce:inf>-DMSO): <ce:italic>\u03b4</ce:italic> (ppm)\u202f=\u202f7.51\u20137.92(m, 4H, H-Ar), 8.12\u20138.34(m, 2H, H-Py), 8.77\u20138.96(m, 2H, H-C-N, H-Py).</ce:para><ce:section-title id=\"sect0050\">Synthesis of {[Cu(4-PBO)(\u03bc<ce:inf loc=\"post\">3</ce:inf>-SCN)]<ce:inf loc=\"post\">2</ce:inf>}<ce:inf loc=\"post\">n</ce:inf> (3)</ce:section-title><ce:para id=\"p0040\" view=\"all\">A solution of 2-PBO (0.0588\u202fg, 0.3\u202fmmol) in 4\u202fmL of dichloromethane was very carefully placed on the bottom of the tube. 1\u202fmL of acetonitrile as the buffer was slowly layered onto the ligand solution. A clear solution of CuSCN (0.0243\u202fg, 0.2\u202fmmol) and NH<ce:inf loc=\"post\">4</ce:inf>SCN (0.0304\u202fg, 0.4\u202fmmol) in 4\u202fmL of acetonitrile was then very carefully layered on the top of the buffer solution. After 1 week, red block crystals of 1 were collected by filtration and dried in vacuo. Yield: 78%. Elemental analysis for C<ce:inf loc=\"post\">13</ce:inf>H<ce:inf loc=\"post\">8</ce:inf>CuN<ce:inf loc=\"post\">3</ce:inf>OS: C, 49.13; H, 2.54; N, 5.03%. Found: C, 49.06; H, 2.46; N, 4.95%. IR (KBr pellet, \u03bd/cm<ce:sup loc=\"post\">\u22121</ce:sup>): 3109 (w), 2364 (w), 2048 (m), 1620 (s), 1546 (m), 1421 (m), 1350 (w), 1220 (w), 1060 (w), 814 (m), 752 (s), 692 (w). <ce:sup loc=\"post\">1</ce:sup>H NMR (400\u202fMHz, d<ce:inf loc=\"post\">6</ce:inf>-DMSO): <ce:italic>\u03b4</ce:italic> (ppm)\u202f=\u202f7.48\u20137.88(m, 4H, H-Ar), 8.03\u20138.22(m, 2H, H-Py), 8.89\u20138.97(m, 2H, H-Py).</ce:para><ce:section-title id=\"sect0055\">Synthesis of {[Cu(BBO)(\u03bc<ce:inf loc=\"post\">2</ce:inf>-Br)]<ce:inf loc=\"post\">2</ce:inf>}<ce:inf loc=\"post\">n</ce:inf> (4)</ce:section-title><ce:para id=\"p0045\" view=\"all\">The synthesis of complex <ce:bold>4</ce:bold> is similar to <ce:bold>2</ce:bold> except for using BBO (0.1\u202fmmol) and CuBr (0.2\u202fmmol). Calcd for C<ce:inf loc=\"post\">18</ce:inf>H<ce:inf loc=\"post\">16</ce:inf>BrCuN<ce:inf loc=\"post\">2</ce:inf>O<ce:inf loc=\"post\">2</ce:inf>: C, 49.61; H, 3.70; N, 6.43%. Found: C, 49.52; H, 3.66; N, 6.39%. IR (KBr pellet, \u03bd/cm<ce:sup loc=\"post\">\u22121</ce:sup>): 3053 (w), 2943 (w), 1604 (w), 1560 (s), 1454 (m), 1244 (m), 1166 (w), 779 (w), 744 (s). <ce:sup loc=\"post\">1</ce:sup>H NMR (400\u202fMHz, d<ce:inf loc=\"post\">6</ce:inf>-DMSO):<ce:italic>\u03b4</ce:italic> (ppm)\u202f=\u202f2.11\u20132.19(m, 4H, H-CH<ce:inf loc=\"post\">2</ce:inf>), 3.12\u20133.33(m, 4H, H-CH<ce:inf loc=\"post\">2</ce:inf>), 7.45\u20137.92(m, 8H, -H-Ar).</ce:para>", "clean_text": "Preparation of the cuprous complexes 1-4\n\nSynthesis of [Cu(2-PBO)(\u03bc2-I)]2 (1)\n\nTo a stirred solution of ligand 2-PBO (0.0196g, 0.10mmol) in hot MeOH (10mL) was added CuI (0.0190g, 0.10mmol) in CH3CN (5mL). The block crystals suitable for X-ray diffraction studies were obtained by evaporation the mixed solution after two weeks at room temperature. 89% yield. Anal. Calcd for C24H16Cu2I2N4O2:C, 37.28; H, 2.09; N, 7.25%. Found:C, 38.29; H, 2.27; N, 8.52%. IR (KBr pellet, \u03bd/cm-1): 3055 (w), 1541 (w), 1469 (m), 1429 (m), 1356 (s), 1257 (w), 1126 (m), 810 (m), 744 (s), 696 (w). 1H NMR (400MHz, d6-DMSO):\u03b4 (ppm)=7.46-7.88(m, 4H, H-Ar), 8.03-8.42(m, 3H, H-Py), 8.88-8.92(m, 1H, H-Py).\n\nSynthesis of [Cu4(4-PBO)4(\u03bc3-I)4]n (2)\n\nA mixture of 4-PBO (0.1mmol), CuI (0.2mmol), acetonitrile (8.0mL) wassealed in a stainless steel reactor with a 15mL Teflon liner and heated at 140\u00b0C for 3 days, and then slowly cooled to room temperature. A large amount of dark red and block-shaped crystals of were found. Yield: 92%. Calcd for C12H8CuIN2O: C, 37.28; H, 2.09; N, 7.25%. Found: C, 37.19; H, 2.02; N, 7.18%. IR (KBr pellet, \u03bd/cm-1): 3047 (w), 2926 (w), 1539 (w), 1473 (m), 1419 (s), 1346 (m), 1271 (m), 1111 (w), 1058 (w), 842 (m), 810 (m), 740 (s), 698 (m), 511 (w). 1H NMR (400MHz, d6-DMSO): \u03b4 (ppm)=7.51-7.92(m, 4H, H-Ar), 8.12-8.34(m, 2H, H-Py), 8.77-8.96(m, 2H, H-C-N, H-Py).\n\nSynthesis of {[Cu(4-PBO)(\u03bc3-SCN)]2}n (3)\n\nA solution of 2-PBO (0.0588g, 0.3mmol) in 4mL of dichloromethane was very carefully placed on the bottom of the tube. 1mL of acetonitrile as the buffer was slowly layered onto the ligand solution. A clear solution of CuSCN (0.0243g, 0.2mmol) and NH4SCN (0.0304g, 0.4mmol) in 4mL of acetonitrile was then very carefully layered on the top of the buffer solution. After 1 week, red block crystals of 1 were collected by filtration and dried in vacuo. Yield: 78%. Elemental analysis for C13H8CuN3OS: C, 49.13; H, 2.54; N, 5.03%. Found: C, 49.06; H, 2.46; N, 4.95%. IR (KBr pellet, \u03bd/cm-1): 3109 (w), 2364 (w), 2048 (m), 1620 (s), 1546 (m), 1421 (m), 1350 (w), 1220 (w), 1060 (w), 814 (m), 752 (s), 692 (w). 1H NMR (400MHz, d6-DMSO): \u03b4 (ppm)=7.48-7.88(m, 4H, H-Ar), 8.03-8.22(m, 2H, H-Py), 8.89-8.97(m, 2H, H-Py).\n\nSynthesis of {[Cu(BBO)(\u03bc2-Br)]2}n (4)\n\nThe synthesis of complex 4 is similar to 2 except for using BBO (0.1mmol) and CuBr (0.2mmol). Calcd for C18H16BrCuN2O2: C, 49.61; H, 3.70; N, 6.43%. Found: C, 49.52; H, 3.66; N, 6.39%. IR (KBr pellet, \u03bd/cm-1): 3053 (w), 2943 (w), 1604 (w), 1560 (s), 1454 (m), 1244 (m), 1166 (w), 779 (w), 744 (s). 1H NMR (400MHz, d6-DMSO):\u03b4 (ppm)=2.11-2.19(m, 4H, H-CH2), 3.12-3.33(m, 4H, H-CH2), 7.45-7.92(m, 8H, -H-Ar).", "data": [{"meta": {"name": "[Cu(2-PBO)(\u03bc2-I)]2", "symbol": "1", "chemical formula": "C24H16Cu2I2N4O2"}, "processes": [{"synthesis method": "chemical synthesis", "precursor": [{"name": "2-PBO", "amount": "0.0196", "unit": "g"}, {"name": "CuI", "amount": "0.0190", "unit": "g"}], "solution": [{"name": "MeOH", "amount": "10", "unit": "mL"}, {"name": "CH3CN", "amount": "5", "unit": "mL"}], "pressure": "", "temperature": "room temperature", "time": "2 weeks"}, {"synthesis method": "evaporation", "evaporation solution": "mixed solution", "amount": ""}], "yield": "89%"}, {"meta": {"name": "[Cu4(4-PBO)4(\u03bc3-I)4]n", "symbol": "2", "chemical formula": "C12H8Cu4IN2O"}, "processes": [{"synthesis method": "chemical synthesis", "precursor": [{"name": "4-PBO", "amount": "0.1", "unit": "mmol"}, {"name": "CuI", "amount": "0.2", "unit": "mmol"}], "solution": [{"name": "acetonitrile", "amount": "8.0", "unit": "mL"}], "pressure": "", "temperature": "140\u00b0C", "time": "3 days", "heating rate": "", "cooling rate": ""}], "yield": "92%"}, {"meta": {"name": "[Cu(4-PBO)(\u03bc3-SCN)]2n", "symbol": "3", "chemical formula": "C13H8CuN3OS"}, "processes": [{"synthesis method": "chemical synthesis", "precursor": [{"name": "2-PBO", "amount": "0.0588", "unit": "g"}, {"name": "CuSCN", "amount": "0.0243", "unit": "g"}, {"name": "NH4SCN", "amount": "0.0304", "unit": "g"}], "solution": [{"name": "dichloromethane", "amount": "4", "unit": "mL"}, {"name": "acetonitrile", "amount": "4", "unit": "mL"}], "pressure": "", "temperature": "room temperature", "time": "1 week"}, {"synthesis method": "filtration", "filtration solution": "buffer solution", "amount": ""}], "yield": "78%"}, {"meta": {"name": "[Cu(BBO)(\u03bc2-Br)]2n", "symbol": "4", "chemical formula": "C18H16BrCuN2O2"}, "processes": [{"synthesis method": "chemical synthesis", "precursor": [{"name": "BBO", "amount": "0.1", "unit": "mmol"}, {"name": "CuBr", "amount": "0.2", "unit": "mmol"}], "solution": [{"name": "", "amount": "", "unit": ""}], "pressure": "", "temperature": "room temperature", "time": ""}], "yield": ""}], "include_properties": ["chemical_synthesis", "chemical_synthesis", "chemical_synthesis", "chemical_synthesis"]}]

File: synthesis/800_elsevier/synthesis_10.1016_j.jorganchem.2007.12.002.json
[{"idx": 19, "type": "text", "classification": "synthesis condition", "content": "<ce:section-title>Synthesis of complex <ce:bold>1</ce:bold>\n</ce:section-title><ce:para view=\"all\">The reaction was carried out under nitrogen atmosphere by use of standard Schlenk techniques. The meso-2,3-dibromosuccinic acid (0.276<ce:hsp sp=\"0.25\"></ce:hsp>g, 1<ce:hsp sp=\"0.25\"></ce:hsp>mmol) was added to the solution of dry ethanol (60<ce:hsp sp=\"0.25\"></ce:hsp>mL) together with sodium ethoxide (0.136<ce:hsp sp=\"0.25\"></ce:hsp>g, 2<ce:hsp sp=\"0.25\"></ce:hsp>mmol), and the mixture was stirred for 10<ce:hsp sp=\"0.25\"></ce:hsp>min. Tri-<ce:italic>n</ce:italic>-butyltin chloride (0.326<ce:hsp sp=\"0.25\"></ce:hsp>g, 2<ce:hsp sp=\"0.25\"></ce:hsp>mmol) was then added to the mixture, and the reaction was allowed to continue for 12<ce:hsp sp=\"0.25\"></ce:hsp>h at 40<ce:hsp sp=\"0.25\"></ce:hsp>\u00b0C. After cooling down to room temperature, the solution was filtered. The solvent was gradually removed from the filtrate by evaporation under vacuum until solid product was obtained. The solid was then crystallized from the mother liquor. Colorless crystals were formed. M.p. 147\u2013149<ce:hsp sp=\"0.25\"></ce:hsp>\u00b0C. Yield, 73%. Anal. Calc. for C<ce:inf loc=\"post\">14</ce:inf>H<ce:inf loc=\"post\">28</ce:inf> BrO<ce:inf loc=\"post\">2</ce:inf>Sn: C, 39.38; H, 6.61. Found: C, 39.51; H, 6.52%. <ce:sup loc=\"pre\">1</ce:sup>H NMR (CDCl<ce:inf loc=\"post\">3</ce:inf>): <ce:italic>\u03b4</ce:italic> 0.896 (t, 9H, CH<ce:inf loc=\"post\">3</ce:inf>), 1.300\u20131.689 (m, 18H, CH<ce:inf loc=\"post\">2</ce:inf>CH<ce:inf loc=\"post\">2</ce:inf>CH<ce:inf loc=\"post\">2</ce:inf>), 4.604 (s, 1H, CH), ppm. <ce:sup loc=\"pre\">119</ce:sup>Sn NMR (CDCl<ce:inf loc=\"post\">3</ce:inf>): <ce:italic>\u03b4</ce:italic> +69<ce:hsp sp=\"0.25\"></ce:hsp>ppm. IR (KBr, cm<ce:sup loc=\"post\">\u22121</ce:sup>): <ce:italic>\u03c5</ce:italic>\n<ce:inf loc=\"post\">as</ce:inf>(COO) 1619, <ce:italic>\u03c5</ce:italic>\n<ce:inf loc=\"post\">s</ce:inf>(COO) 1437, <ce:italic>\u03c5</ce:italic>(Sn\u2013C) 577, <ce:italic>\u03c5</ce:italic>(Sn\u2013O) 483.</ce:para>", "clean_text": "Synthesis of complex 1 \n\nThe reaction was carried out under nitrogen atmosphere by use of standard Schlenk techniques. The meso-2,3-dibromosuccinic acid (0.276g, 1mmol) was added to the solution of dry ethanol (60mL) together with sodium ethoxide (0.136g, 2mmol), and the mixture was stirred for 10min. Tri-n-butyltin chloride (0.326g, 2mmol) was then added to the mixture, and the reaction was allowed to continue for 12h at 40\u00b0C. After cooling down to room temperature, the solution was filtered. The solvent was gradually removed from the filtrate by evaporation under vacuum until solid product was obtained. The solid was then crystallized from the mother liquor. Colorless crystals were formed. M.p. 147-149\u00b0C. Yield, 73%. Anal. Calc. for C14H28 BrO2Sn: C, 39.38; H, 6.61. Found: C, 39.51; H, 6.52%. 1H NMR (CDCl3): \u03b4 0.896 (t, 9H, CH3), 1.300-1.689 (m, 18H, CH2CH2CH2), 4.604 (s, 1H, CH), ppm. 119Sn NMR (CDCl3): \u03b4 +69ppm. IR (KBr, cm-1): \u03c5 as(COO) 1619, \u03c5 s(COO) 1437, \u03c5(Sn-C) 577, \u03c5(Sn-O) 483.", "data": [{"meta": {"name": "complex 1", "symbol": "1", "chemical formula": "C14H28BrO2Sn"}, "processes": [{"synthesis method": "chemical synthesis", "precursor": [{"name": "meso-2,3-dibromosuccinic acid", "amount": "0.276", "unit": "g"}, {"name": "sodium ethoxide", "amount": "0.136", "unit": "g"}, {"name": "Tri-n-butyltin chloride", "amount": "0.326", "unit": "g"}], "solution": [{"name": "dry ethanol", "amount": "60", "unit": "mL"}], "pressure": "", "temperature": "40\u00b0C", "time": "12h"}, {"synthesis method": "filtration", "filtration solution": "", "amount": ""}, {"synthesis method": "evaporation", "evaporation method": "vacuum", "temperature": "room temperature", "time": ""}, {"synthesis method": "crystallization", "crystallization solution": "mother liquor"}], "yield": "73%"}], "include_properties": ["chemical_synthesis", "filtration", "drying"]}]

File: synthesis/800_elsevier/synthesis_10.1016_j.jssc.2006.03.017.json
[{"idx": 24, "type": "text", "classification": "synthesis condition", "content": "<ce:section-title>Preparation of compound <ce:bold>1</ce:bold>\n</ce:section-title><ce:para view=\"all\">A mixture of AgNO<ce:inf loc=\"post\">3</ce:inf> (0.25<ce:hsp sp=\"0.16\"></ce:hsp>mmol), H<ce:inf loc=\"post\">3</ce:inf>[PW<ce:inf loc=\"post\">12</ce:inf>O<ce:inf loc=\"post\">40</ce:inf>]\u00b74H<ce:inf loc=\"post\">2</ce:inf>O (0.25<ce:hsp sp=\"0.16\"></ce:hsp>mmol), 4,4\u2032-bipy (0.25<ce:hsp sp=\"0.16\"></ce:hsp>mmol), CH<ce:inf loc=\"post\">3</ce:inf>CN (0.5<ce:hsp sp=\"0.16\"></ce:hsp>mL) and H<ce:inf loc=\"post\">2</ce:inf>O was sealed in a 15<ce:hsp sp=\"0.16\"></ce:hsp>mL Teflon-lined stainless steel autoclave with about 60% filling. The pH value of the mixture was adjusted to 8.5 with 1<ce:hsp sp=\"0.16\"></ce:hsp>mol/L NaOH solution. The resulting mixture was heated at a rate of ca. 100<ce:hsp sp=\"0.16\"></ce:hsp>\u00b0C/h to 160<ce:hsp sp=\"0.16\"></ce:hsp>\u00b0C and held at this temperature for 3 days. Subsequently the autoclave was cooled at a rate of ca. 3<ce:hsp sp=\"0.16\"></ce:hsp>\u00b0C/h to 140<ce:hsp sp=\"0.16\"></ce:hsp>\u00b0C and held at this temperature for 2 days. Finally, it was cooled at a rate of ca. 3<ce:hsp sp=\"0.16\"></ce:hsp>\u00b0C/h to room temperature. The resulting light-brown plate crystals of compound <ce:bold>1</ce:bold> along with amorphous powders were filtered off and washed with water, then dried at ambient temperature. The crystals were collected mechanically. Anal. calc. (%) for C<ce:inf loc=\"post\">30</ce:inf>H<ce:inf loc=\"post\">32</ce:inf>O<ce:inf loc=\"post\">44.50</ce:inf> N<ce:inf loc=\"post\">6</ce:inf>PAg<ce:inf loc=\"post\">4</ce:inf>W<ce:inf loc=\"post\">12</ce:inf>: C, 9.34; H, 0.83; N, 2.18; P, 0.80; W, 57.20; Ag, 11.19. Found (%): C, 9.42; H, 0.81; N, 2.24; P, 0.73; W, 57.30; Ag, 11.02.</ce:para>", "clean_text": "Preparation of compound 1 \n\nA mixture of AgNO3 (0.25mmol), H3[PW12O40]\u22c54H2O (0.25mmol), 4,4'-bipy (0.25mmol), CH3CN (0.5mL) and H2O was sealed in a 15mL Teflon-lined stainless steel autoclave with about 60% filling. The pH value of the mixture was adjusted to 8.5 with 1mol/L NaOH solution. The resulting mixture was heated at a rate of ca. 100\u00b0C/h to 160\u00b0C and held at this temperature for 3 days. Subsequently the autoclave was cooled at a rate of ca. 3\u00b0C/h to 140\u00b0C and held at this temperature for 2 days. Finally, it was cooled at a rate of ca. 3\u00b0C/h to room temperature. The resulting light-brown plate crystals of compound 1 along with amorphous powders were filtered off and washed with water, then dried at ambient temperature. The crystals were collected mechanically. Anal. calc. (%) for C30H32O44.50 N6PAg4W12: C, 9.34; H, 0.83; N, 2.18; P, 0.80; W, 57.20; Ag, 11.19. Found (%): C, 9.42; H, 0.81; N, 2.24; P, 0.73; W, 57.30; Ag, 11.02.", "data": [{"meta": {"name": "compound 1", "symbol": "1", "chemical formula": "C30H32O44.50N6PAg4W12"}, "processes": [{"synthesis method": "solvothermal synthesis", "precursor": [{"name": "AgNO3", "amount": "0.25", "unit": "mmol"}, {"name": "H3[PW12O40]\u00b74H2O", "amount": "0.25", "unit": "mmol"}, {"name": "4,4\u2032-bipy", "amount": "0.25", "unit": "mmol"}], "solvent": [{"name": "CH3CN", "amount": "0.5", "unit": "mL"}, {"name": "H2O", "amount": "", "unit": ""}], "reducing agent": [{"name": "", "amount": "", "unit": ""}], "surfactant": [{"name": "", "amount": "", "unit": ""}], "pressure": "", "temperature": "160\u00b0C", "time": "3 days", "heating rate": "100\u00b0C/h", "cooling rate": "3\u00b0C/h"}, {"synthesis method": "pH adjustment", "pH": "8.5", "modulator": "1 mol/L NaOH solution"}, {"synthesis method": "filtration", "time": "", "atmosphere": "", "pressure": ""}, {"synthesis method": "washing", "washing solution": "water", "amount": ""}, {"synthesis method": "drying", "pressure": "", "temperature": "ambient temperature", "atmosphere": "", "time": ""}], "yield": ""}], "include_properties": ["solvothermal_synthesis", "pH_adjustment", "filtration", "washing", "drying"]}]
