Repository: Yeonghun1675/L2M3

<div align="center">
<h1> ⛏L2M3: Large Language Models Material Miner </h1> 
</div>

## Summary
L2M3 is designed to efficiently gather experimental Metal-Organic Framework (MOF) data from scientific literature, addressing the challenge of accessing hard-to-find data and enhancing the quality of information available for machine learning in materials science. By utilizing a chain of advanced Large Language Models (LLMs), we developed a systematic method for extracting and organizing MOF data into a structured, usable format. Our approach has successfully compiled data from over 40,000 research articles, creating a comprehensive, ready-to-use dataset.

File: synthesis/800_elsevier/synthesis_10.1016_j.jssc.2008.04.002.json
[{"idx": 15, "type": "text", "classification": "synthesis condition", "content": "<ce:section-title>Synthesis of [Sm(C<ce:inf loc=\"post\">6</ce:inf>NO<ce:inf loc=\"post\">2</ce:inf>H<ce:inf loc=\"post\">5</ce:inf>)<ce:inf loc=\"post\">3</ce:inf>(H<ce:inf loc=\"post\">2</ce:inf>O)<ce:inf loc=\"post\">2</ce:inf>]<ce:inf loc=\"post\">2</ce:inf>\n<ce:italic>\n<ce:inf loc=\"post\">n</ce:inf>\n</ce:italic>\u00b7(H<ce:inf loc=\"post\">5</ce:inf>O<ce:inf loc=\"post\">2</ce:inf>)<ce:italic>\n<ce:inf loc=\"post\">n</ce:inf>\n</ce:italic>(ZnCl<ce:inf loc=\"post\">5</ce:inf>)<ce:italic>\n<ce:inf loc=\"post\">n</ce:inf>\n</ce:italic>(ZnCl<ce:inf loc=\"post\">4</ce:inf>)<ce:inf loc=\"post\">2</ce:inf>\n<ce:italic>\n<ce:inf loc=\"post\">n</ce:inf>\n</ce:italic>\u00b7(H<ce:inf loc=\"post\">2</ce:inf>O)<ce:inf loc=\"post\">2</ce:inf>\n<ce:italic>\n<ce:inf loc=\"post\">n</ce:inf>\n</ce:italic>\n<mml:math altimg=\"si1.gif\" overflow=\"scroll\">\n<mml:mrow>\n<mml:mo stretchy=\"false\">(</mml:mo>\n<mml:mrow>\n<mml:mn mathvariant=\"bold\">1</mml:mn>\n</mml:mrow>\n<mml:mo stretchy=\"false\">)</mml:mo>\n</mml:mrow>\n</mml:math>\n</ce:section-title><ce:para view=\"all\">The title complex was prepared by mixing SmCl<ce:inf loc=\"post\">3</ce:inf>\u00b76H<ce:inf loc=\"post\">2</ce:inf>O (1<ce:hsp sp=\"0.16\"></ce:hsp>mmol, 0.365<ce:hsp sp=\"0.16\"></ce:hsp>g), ZnCl<ce:inf loc=\"post\">2</ce:inf> (1<ce:hsp sp=\"0.16\"></ce:hsp>mmol, 0.136<ce:hsp sp=\"0.16\"></ce:hsp>g), isonicotinic acid (1<ce:hsp sp=\"0.16\"></ce:hsp>mmol, 0.123<ce:hsp sp=\"0.16\"></ce:hsp>g), and 10<ce:hsp sp=\"0.16\"></ce:hsp>mL distilled water in a 25<ce:hsp sp=\"0.16\"></ce:hsp>mL teflon-lined stainless steel autoclave and heated at 180<ce:hsp sp=\"0.16\"></ce:hsp>\u00b0C for 7 days. After being slowly cooled to room temperature at 6<ce:hsp sp=\"0.16\"></ce:hsp>\u00b0C/h, colorless crystals suitable for X-ray analysis were obtained. The yield was 76% (based on samarium).</ce:para>", "clean_text": "Synthesis of [Sm(C6NO2H5)3(H2O)2]2  n \u22c5(H5O2) n (ZnCl5) n (ZnCl4)2  n \u22c5(H2O)2  n    (  1  )   \n\nThe title complex was prepared by mixing SmCl3\u22c56H2O (1mmol, 0.365g), ZnCl2 (1mmol, 0.136g), isonicotinic acid (1mmol, 0.123g), and 10mL distilled water in a 25mL teflon-lined stainless steel autoclave and heated at 180\u00b0C for 7 days. After being slowly cooled to room temperature at 6\u00b0C/h, colorless crystals suitable for X-ray analysis were obtained. The yield was 76% (based on samarium).", "data": [{"meta": {"name": "[Sm(C6NO2H5)3(H2O)2]2n\u00b7(H5O2)n(ZnCl5)n(ZnCl4)2n\u00b7(H2O)2n", "symbol": "1", "chemical formula": ""}, "processes": [{"synthesis method": "solvothermal synthesis", "precursor": [{"name": "SmCl3\u00b76H2O", "amount": "0.365", "unit": "g"}, {"name": "ZnCl2", "amount": "0.136", "unit": "g"}, {"name": "isonicotinic acid", "amount": "0.123", "unit": "g"}], "solvent": [{"name": "distilled water", "amount": "10", "unit": "mL"}], "reducing agent": [{"name": "", "amount": "", "unit": ""}], "surfactant": [{"name": "", "amount": "", "unit": ""}], "pressure": "", "temperature": "180\u00b0C", "time": "7 days", "heating rate": "", "cooling rate": "6\u00b0C/h"}], "yield": "76%"}], "include_properties": ["solvothermal_synthesis"]}]

File: synthesis/800_elsevier/synthesis_10.1016_j.jssc.2008.12.022.json
[{"idx": "17, 18, 19", "type": "text", "classification": "synthesis condition", "content": "<ce:para view=\"all\">Caution! Azide salts are potentially explosive and should be handled in small quantities and with adequate precautions.</ce:para><ce:section-title>Synthesis of compounds <ce:bold>1\u20133</ce:bold>\n</ce:section-title><ce:section-title>Synthesis of Zn(pdtz)(4,4\u2032-bipy)\u00b73H<ce:inf loc=\"post\">2</ce:inf>O (<ce:bold>1</ce:bold>)</ce:section-title><ce:para view=\"all\">Compound <ce:bold>1</ce:bold> was synthesized from a mixture of ZnCl<ce:inf loc=\"post\">2</ce:inf> (0.068<ce:hsp sp=\"0.16\"></ce:hsp>g, 0.5<ce:hsp sp=\"0.16\"></ce:hsp>mmol), NaN<ce:inf loc=\"post\">3</ce:inf> (0.039<ce:hsp sp=\"0.16\"></ce:hsp>g, 0.6<ce:hsp sp=\"0.16\"></ce:hsp>mmol), terephthalonitrile (TPN) (0.038<ce:hsp sp=\"0.16\"></ce:hsp>g, 0.3<ce:hsp sp=\"0.16\"></ce:hsp>mmol), 4,4\u2032-bipy (0.047<ce:hsp sp=\"0.16\"></ce:hsp>g, 0.3<ce:hsp sp=\"0.16\"></ce:hsp>mmol), NaOH (0.01<ce:hsp sp=\"0.16\"></ce:hsp>g, 0.25<ce:hsp sp=\"0.16\"></ce:hsp>mmol) and H<ce:inf loc=\"post\">2</ce:inf>O (10<ce:hsp sp=\"0.16\"></ce:hsp>mL). This mixture was stirred for 20<ce:hsp sp=\"0.16\"></ce:hsp>min at room temperature. Then the above mixture was transferred into a Teflon-lined autoclave (20<ce:hsp sp=\"0.16\"></ce:hsp>mL) and kept at 120<ce:hsp sp=\"0.16\"></ce:hsp>\u00b0C for 3 days. After the reaction mixture had been slowly cooled at a rate of 10<ce:hsp sp=\"0.16\"></ce:hsp>\u00b0C<ce:hsp sp=\"0.16\"></ce:hsp>h<ce:sup loc=\"post\">\u22121</ce:sup> to room temperature, block-like colorless crystals of <ce:bold>1</ce:bold> were obtained. The products were collected by filtration, washed with distilled water and dried in a desiccator at room temperature (yield: 58% based on Zn). Elemental analysis for C<ce:inf loc=\"post\">18</ce:inf>H<ce:inf loc=\"post\">18</ce:inf>N<ce:inf loc=\"post\">10</ce:inf>O<ce:inf loc=\"post\">3</ce:inf>Zn (<ce:italic>M<ce:inf loc=\"post\">r</ce:inf>\n</ce:italic>=487.81) (<ce:bold>1</ce:bold>): calcd: C 44.32, H 3.72, N 28.71%; found: C 44.28, H 3.69, N 28.72%. Selected IR data (KBr pellet, cm<ce:sup loc=\"post\">\u22121</ce:sup>): 3348 (br), 1671 (m), 1612 (s), 1556 (m), 1535 (m), 1429 (s), 1272 (w), 1232 (m), 1170 (m), 1141 (m), 1071 (m), 1044 (m), 1009 (m), 865 (m), 817 (s), 751 (m), 727 (m), 647 (m), 545 (w), 491 (m), 460 (m).</ce:para><ce:section-title>Synthesis of [Zn(pdtz)(bpp)]<ce:inf loc=\"post\">2</ce:inf>\u00b73H<ce:inf loc=\"post\">2</ce:inf>O (<ce:bold>2</ce:bold>)</ce:section-title><ce:para view=\"all\">Compound <ce:bold>2</ce:bold> was prepared with a similar procedure to <ce:bold>1</ce:bold> except that 4,4\u2032-bipy was substituted by bpp (0.059<ce:hsp sp=\"0.16\"></ce:hsp>g, 0.3<ce:hsp sp=\"0.16\"></ce:hsp>mmol). Block-like colorless crystals of <ce:bold>2</ce:bold> were obtained (yield: 62% based on the Zn). Elemental analysis for C<ce:inf loc=\"post\">42</ce:inf>H<ce:inf loc=\"post\">42</ce:inf>N<ce:inf loc=\"post\">20</ce:inf>O<ce:inf loc=\"post\">3</ce:inf>Zn<ce:inf loc=\"post\">2</ce:inf> (<ce:italic>M<ce:inf loc=\"post\">r</ce:inf>\n</ce:italic>=1005.70) (<ce:bold>2</ce:bold>): calcd: C 50.16, H 4.21, N 27.85%; found: C 50.13, H 4.18, N 27.88%. Selected IR data (KBr pellet, cm<ce:sup loc=\"post\">\u22121</ce:sup>): 3423 (br), 2075 (m), 1622 (s), 1558 (m), 1510 (w), 1437 (s), 1342 (w), 1229 (m), 1163 (m), 1141 (w), 1068 (m), 1038 (m), 1006 (m), 862 (m), 805 (m), 752 (m), 623 (w), 527 (w), 489 (m).</ce:para><ce:section-title>Synthesis of Zn(pdtz)0.5(N<ce:inf loc=\"post\">3</ce:inf>)(2,2\u2032-bipy) (<ce:bold>3</ce:bold>)</ce:section-title><ce:para view=\"all\">Compound <ce:bold>3</ce:bold> was synthesized in an analogous manner to <ce:bold>1</ce:bold> except that 4,4\u2032-bipy was replaced by 2,2\u2032-bipy (0.047<ce:hsp sp=\"0.16\"></ce:hsp>g, 0.3<ce:hsp sp=\"0.16\"></ce:hsp>mmol) and a little more NaN<ce:inf loc=\"post\">3</ce:inf> (0.046<ce:hsp sp=\"0.16\"></ce:hsp>g, 0.7<ce:hsp sp=\"0.16\"></ce:hsp>mmol) was used during the preparation. Block-like colorless crystals of <ce:bold>3</ce:bold> were isolated (yield: 48% based on the Zn). Elemental analysis for C<ce:inf loc=\"post\">14</ce:inf>H<ce:inf loc=\"post\">10</ce:inf>N<ce:inf loc=\"post\">9</ce:inf>Zn (<ce:italic>M<ce:inf loc=\"post\">r</ce:inf>\n</ce:italic>=369.68) (<ce:bold>3</ce:bold>): calcd: C 45.49, H 2.73, N 34.10%; found: C 45.45, H 2.68, N 34.13%. Selected IR data (KBr pellet, cm<ce:sup loc=\"post\">\u22121</ce:sup>): 2049 (s), 1597 (m), 1565 (m), 1492 (m), 1433 (s), 1336 (m), 1319 (m), 1288 (m), 1252 (w), 1181 (m), 1155 (w), 1055 (w), 1020 (m), 902 (w), 890 (m), 770 (s), 734 (m), 651 (m), 629 (w), 540 (w), 493 (m), 420 (m).</ce:para>", "clean_text": "Caution! Azide salts are potentially explosive and should be handled in small quantities and with adequate precautions.\n\nSynthesis of compounds 1-3 \n\nSynthesis of Zn(pdtz)(4,4'-bipy)\u22c53H2O (1)\n\nCompound 1 was synthesized from a mixture of ZnCl2 (0.068g, 0.5mmol), NaN3 (0.039g, 0.6mmol), terephthalonitrile (TPN) (0.038g, 0.3mmol), 4,4'-bipy (0.047g, 0.3mmol), NaOH (0.01g, 0.25mmol) and H2O (10mL). This mixture was stirred for 20min at room temperature. Then the above mixture was transferred into a Teflon-lined autoclave (20mL) and kept at 120\u00b0C for 3 days. After the reaction mixture had been slowly cooled at a rate of 10\u00b0Ch-1 to room temperature, block-like colorless crystals of 1 were obtained. The products were collected by filtration, washed with distilled water and dried in a desiccator at room temperature (yield: 58% based on Zn). Elemental analysis for C18H18N10O3Zn (Mr =487.81) (1): calcd: C 44.32, H 3.72, N 28.71%; found: C 44.28, H 3.69, N 28.72%. Selected IR data (KBr pellet, cm-1): 3348 (br), 1671 (m), 1612 (s), 1556 (m), 1535 (m), 1429 (s), 1272 (w), 1232 (m), 1170 (m), 1141 (m), 1071 (m), 1044 (m), 1009 (m), 865 (m), 817 (s), 751 (m), 727 (m), 647 (m), 545 (w), 491 (m), 460 (m).\n\nSynthesis of [Zn(pdtz)(bpp)]2\u22c53H2O (2)\n\nCompound 2 was prepared with a similar procedure to 1 except that 4,4'-bipy was substituted by bpp (0.059g, 0.3mmol). Block-like colorless crystals of 2 were obtained (yield: 62% based on the Zn). Elemental analysis for C42H42N20O3Zn2 (Mr =1005.70) (2): calcd: C 50.16, H 4.21, N 27.85%; found: C 50.13, H 4.18, N 27.88%. Selected IR data (KBr pellet, cm-1): 3423 (br), 2075 (m), 1622 (s), 1558 (m), 1510 (w), 1437 (s), 1342 (w), 1229 (m), 1163 (m), 1141 (w), 1068 (m), 1038 (m), 1006 (m), 862 (m), 805 (m), 752 (m), 623 (w), 527 (w), 489 (m).\n\nSynthesis of Zn(pdtz)0.5(N3)(2,2'-bipy) (3)\n\nCompound 3 was synthesized in an analogous manner to 1 except that 4,4'-bipy was replaced by 2,2'-bipy (0.047g, 0.3mmol) and a little more NaN3 (0.046g, 0.7mmol) was used during the preparation. Block-like colorless crystals of 3 were isolated (yield: 48% based on the Zn). Elemental analysis for C14H10N9Zn (Mr =369.68) (3): calcd: C 45.49, H 2.73, N 34.10%; found: C 45.45, H 2.68, N 34.13%. Selected IR data (KBr pellet, cm-1): 2049 (s), 1597 (m), 1565 (m), 1492 (m), 1433 (s), 1336 (m), 1319 (m), 1288 (m), 1252 (w), 1181 (m), 1155 (w), 1055 (w), 1020 (m), 902 (w), 890 (m), 770 (s), 734 (m), 651 (m), 629 (w), 540 (w), 493 (m), 420 (m).", "data": [{"meta": {"name": "Zn(pdtz)(4,4\u2032-bipy)\u00b73H2O", "symbol": "1", "chemical formula": "C18H18N10O3Zn"}, "processes": [{"synthesis method": "chemical synthesis", "precursor": [{"name": "ZnCl2", "amount": "0.068", "unit": "g"}, {"name": "NaN3", "amount": "0.039", "unit": "g"}, {"name": "terephthalonitrile (TPN)", "amount": "0.038", "unit": "g"}, {"name": "4,4\u2032-bipy", "amount": "0.047", "unit": "g"}, {"name": "NaOH", "amount": "0.01", "unit": "g"}, {"name": "H2O", "amount": "10", "unit": "mL"}], "pressure": "", "temperature": "room temperature", "time": "20 min"}, {"synthesis method": "solvothermal synthesis", "pressure": "", "temperature": "120\u00b0C", "time": "3 days", "heating rate": "", "cooling rate": ""}, {"synthesis method": "filtration", "time": "", "atmosphere": "", "pressure": ""}, {"synthesis method": "washing", "washing solution": "distilled water", "amount": ""}, {"synthesis method": "drying", "pressure": "", "temperature": "", "atmosphere": "desiccator", "time": ""}], "yield": "58%"}, {"meta": {"name": "[Zn(pdtz)(bpp)]2\u00b73H2O", "symbol": "2", "chemical formula": "C42H42N20O3Zn2"}, "processes": [{"synthesis method": "chemical synthesis", "precursor": [{"name": "ZnCl2", "amount": "0.068", "unit": "g"}, {"name": "NaN3", "amount": "0.039", "unit": "g"}, {"name": "terephthalonitrile (TPN)", "amount": "0.038", "unit": "g"}, {"name": "bpp", "amount": "0.059", "unit": "g"}, {"name": "NaOH", "amount": "0.01", "unit": "g"}, {"name": "H2O", "amount": "10", "unit": "mL"}], "pressure": "", "temperature": "room temperature", "time": "20 min"}, {"synthesis method": "solvothermal synthesis", "pressure": "", "temperature": "120\u00b0C", "time": "3 days", "heating rate": "", "cooling rate": ""}, {"synthesis method": "filtration", "time": "", "atmosphere": "", "pressure": ""}, {"synthesis method": "washing", "washing solution": "distilled water", "amount": ""}, {"synthesis method": "drying", "pressure": "", "temperature": "", "atmosphere": "desiccator", "time": ""}], "yield": "62%"}, {"meta": {"name": "Zn(pdtz)0.5(N3)(2,2\u2032-bipy)", "symbol": "3", "chemical formula": "C14H10N9Zn"}, "processes": [{"synthesis method": "chemical synthesis", "precursor": [{"name": "ZnCl2", "amount": "0.068", "unit": "g"}, {"name": "NaN3", "amount": "0.046", "unit": "g"}, {"name": "terephthalonitrile (TPN)", "amount": "0.038", "unit": "g"}, {"name": "2,2\u2032-bipy", "amount": "0.047", "unit": "g"}, {"name": "NaOH", "amount": "0.01", "unit": "g"}, {"name": "H2O", "amount": "10", "unit": "mL"}], "pressure": "", "temperature": "room temperature", "time": "20 min"}, {"synthesis method": "solvothermal synthesis", "pressure": "", "temperature": "120\u00b0C", "time": "3 days", "heating rate": "", "cooling rate": ""}, {"synthesis method": "filtration", "time": "", "atmosphere": "", "pressure": ""}, {"synthesis method": "washing", "washing solution": "distilled water", "amount": ""}, {"synthesis method": "drying", "pressure": "", "temperature": "", "atmosphere": "desiccator", "time": ""}], "yield": "48%"}], "include_properties": ["solvothermal_synthesis", "filtration", "washing", "drying"]}]

File: synthesis/800_elsevier/synthesis_10.1016_j.jssc.2013.05.003.json
[{"idx": 12, "type": "text", "classification": "synthesis condition", "content": "<ce:section-title id=\"sect0030\">Experimental section</ce:section-title><ce:section-title id=\"sect0035\">Synthesis and characterization</ce:section-title><ce:para id=\"p0040\" view=\"all\">The hydro(solvo)thermal reactions were carried out in Teflon-lined stainless steel Parr acid digestion bombs at 120<ce:hsp sp=\"0.25\"></ce:hsp>\u00b0C for 3<ce:hsp sp=\"0.25\"></ce:hsp>d. Colorless block crystals of <ce:bold>1</ce:bold> were obtained by heating a mixture of Zn(NO<ce:inf loc=\"post\">3</ce:inf>)<ce:inf loc=\"post\">2</ce:inf>\u00b76H<ce:inf loc=\"post\">2</ce:inf>O (0.5<ce:hsp sp=\"0.25\"></ce:hsp>mmol), HF(aq) (0.5<ce:hsp sp=\"0.25\"></ce:hsp>mmol, 48% solution), H<ce:inf loc=\"post\">3</ce:inf>PO<ce:inf loc=\"post\">3</ce:inf> (7<ce:hsp sp=\"0.25\"></ce:hsp>mmol, 8<ce:hsp sp=\"0.25\"></ce:hsp>M solution), <ce:italic>tert</ce:italic>-octylamine (12<ce:hsp sp=\"0.25\"></ce:hsp>mmol), H<ce:inf loc=\"post\">2</ce:inf>O (1<ce:hsp sp=\"0.25\"></ce:hsp>mL), and ethylene glycol (4<ce:hsp sp=\"0.25\"></ce:hsp>mL). Colorless tablet crystals of <ce:bold>2</ce:bold> were prepared by heating a mixture of Zn(NO<ce:inf loc=\"post\">3</ce:inf>)<ce:inf loc=\"post\">2</ce:inf>\u00b76H<ce:inf loc=\"post\">2</ce:inf>O (0.5<ce:hsp sp=\"0.25\"></ce:hsp>mmol), HF(aq) (2<ce:hsp sp=\"0.25\"></ce:hsp>mmol, 48% solution), H<ce:inf loc=\"post\">3</ce:inf>PO<ce:inf loc=\"post\">3</ce:inf> (3<ce:hsp sp=\"0.25\"></ce:hsp>mmol, 8<ce:hsp sp=\"0.25\"></ce:hsp>M solution), <ce:italic>tert</ce:italic>-octylamine (12<ce:hsp sp=\"0.25\"></ce:hsp>mmol), and H<ce:inf loc=\"post\">2</ce:inf>O (5<ce:hsp sp=\"0.25\"></ce:hsp>mL). Colorless tablet crystals of <ce:bold>3</ce:bold> were synthesized by heating a mixture of Zn(NO<ce:inf loc=\"post\">3</ce:inf>)<ce:inf loc=\"post\">2</ce:inf>\u00b76H<ce:inf loc=\"post\">2</ce:inf>O (0.4<ce:hsp sp=\"0.25\"></ce:hsp>mmol), HF(aq) (2<ce:hsp sp=\"0.25\"></ce:hsp>mmol, 48% solution), H<ce:inf loc=\"post\">3</ce:inf>PO<ce:inf loc=\"post\">3</ce:inf> (6<ce:hsp sp=\"0.25\"></ce:hsp>mmol, 8<ce:hsp sp=\"0.25\"></ce:hsp>M solution), <ce:italic>tert</ce:italic>-octylamine (12<ce:hsp sp=\"0.25\"></ce:hsp>mmol), H<ce:inf loc=\"post\">2</ce:inf>O (1.4<ce:hsp sp=\"0.25\"></ce:hsp>mL), and ethylene glycol (5.6<ce:hsp sp=\"0.25\"></ce:hsp>mL). The addition of ethylene glycol (1\u20132<ce:hsp sp=\"0.25\"></ce:hsp>mL) to the same reaction condition of <ce:bold>2</ce:bold> led the formation of the mixture of <ce:bold>1</ce:bold> and <ce:bold>2</ce:bold>. Attempts to synthesize <ce:bold>1</ce:bold> and <ce:bold>3</ce:bold> without ethylene glycol were unsuccessful.</ce:para>", "clean_text": "Experimental section\n\nSynthesis and characterization\n\nThe hydro(solvo)thermal reactions were carried out in Teflon-lined stainless steel Parr acid digestion bombs at 120\u00b0C for 3d. Colorless block crystals of 1 were obtained by heating a mixture of Zn(NO3)2\u22c56H2O (0.5mmol), HF(aq) (0.5mmol, 48% solution), H3PO3 (7mmol, 8M solution), tert-octylamine (12mmol), H2O (1mL), and ethylene glycol (4mL). Colorless tablet crystals of 2 were prepared by heating a mixture of Zn(NO3)2\u22c56H2O (0.5mmol), HF(aq) (2mmol, 48% solution), H3PO3 (3mmol, 8M solution), tert-octylamine (12mmol), and H2O (5mL). Colorless tablet crystals of 3 were synthesized by heating a mixture of Zn(NO3)2\u22c56H2O (0.4mmol), HF(aq) (2mmol, 48% solution), H3PO3 (6mmol, 8M solution), tert-octylamine (12mmol), H2O (1.4mL), and ethylene glycol (5.6mL). The addition of ethylene glycol (1-2mL) to the same reaction condition of 2 led the formation of the mixture of 1 and 2. Attempts to synthesize 1 and 3 without ethylene glycol were unsuccessful.", "data": [{"meta": {"name": "1", "symbol": "", "chemical formula": ""}, "processes": [{"synthesis method": "solvothermal synthesis", "precursor": [{"name": "Zn(NO3)2\u00b76H2O", "amount": "0.5", "unit": "mmol"}, {"name": "HF(aq)", "amount": "0.5", "unit": "mmol"}, {"name": "H3PO3", "amount": "7", "unit": "mmol"}, {"name": "tert-octylamine", "amount": "12", "unit": "mmol"}, {"name": "H2O", "amount": "1", "unit": "mL"}, {"name": "ethylene glycol", "amount": "4", "unit": "mL"}], "pressure": "", "temperature": "120\u00b0C", "time": "3d"}], "yield": ""}, {"meta": {"name": "2", "symbol": "", "chemical formula": ""}, "processes": [{"synthesis method": "solvothermal synthesis", "precursor": [{"name": "Zn(NO3)2\u00b76H2O", "amount": "0.5", "unit": "mmol"}, {"name": "HF(aq)", "amount": "2", "unit": "mmol"}, {"name": "H3PO3", "amount": "3", "unit": "mmol"}, {"name": "tert-octylamine", "amount": "12", "unit": "mmol"}, {"name": "H2O", "amount": "5", "unit": "mL"}], "pressure": "", "temperature": "120\u00b0C", "time": ""}], "yield": ""}, {"meta": {"name": "3", "symbol": "", "chemical formula": ""}, "processes": [{"synthesis method": "solvothermal synthesis", "precursor": [{"name": "Zn(NO3)2\u00b76H2O", "amount": "0.4", "unit": "mmol"}, {"name": "HF(aq)", "amount": "2", "unit": "mmol"}, {"name": "H3PO3", "amount": "6", "unit": "mmol"}, {"name": "tert-octylamine", "amount": "12", "unit": "mmol"}, {"name": "H2O", "amount": "1.4", "unit": "mL"}, {"name": "ethylene glycol", "amount": "5.6", "unit": "mL"}], "pressure": "", "temperature": "120\u00b0C", "time": ""}], "yield": ""}], "include_properties": ["solvothermal_synthesis"]}]

File: synthesis/800_elsevier/synthesis_10.1016_j.jssc.2014.11.006.json
[{"idx": 26, "type": "text", "classification": "synthesis condition", "content": "<ce:section-title id=\"sect0065\">Preparations of complex 3</ce:section-title><ce:para id=\"p0075\" view=\"all\">The preparations of complex <ce:bold>3</ce:bold> were performed by slow evaporation technique, 35<ce:hsp sp=\"0.25\"></ce:hsp>mL methanol/water (2:1 v/v) system were used. The obtained complexes were preliminary identified by elemental analysis. Complex <ce:bold>3</ce:bold> was obtained from methanol/water solvent system by a 1:2 stoichiometric mixtures of 1<ce:hsp sp=\"0.25\"></ce:hsp>mmol (362<ce:hsp sp=\"0.25\"></ce:hsp>mg) Fe(ClO<ce:inf loc=\"post\">4</ce:inf>)<ce:inf loc=\"post\">2\u00b7</ce:inf>6(H<ce:inf loc=\"post\">2</ce:inf>O) and 2<ce:hsp sp=\"0.25\"></ce:hsp>mmol (312<ce:hsp sp=\"0.25\"></ce:hsp>mg) 4-4\u2032-bipyridine. Block yellow crystals of <ce:bold>3</ce:bold> were obtained after evaporation the mixture solvent at room temperature within one week. Elemental analysis, complex <ce:bold>3</ce:bold>, Calcd. (%): C, 45.34; N, 10.57; H, 4.95. Found: C, 45.68; N, 10.31; H, 4.66. IR (KBr, cm<ce:sup loc=\"post\">\u22121</ce:sup>):3386, 1595, 1537, 1488, 1403, 1319, 1220, 1108, 1058, 1045, 1000, 892, 808, 728, 622, 470 ( in Supporting information section). The thermal behaviour of complex <ce:bold>3</ce:bold> was done on a STARe System (Mettler-Toledo), <ce:float-anchor refid=\"f0030\"></ce:float-anchor>\n shows the TG profiles of it in temperature range 50\u2013400<ce:hsp sp=\"0.25\"></ce:hsp>\u00b0C. Up on heating, <ce:bold>3</ce:bold> undergo three steps of mass loss, the first mass-loss step was in the temperature range 70\u2013100<ce:hsp sp=\"0.25\"></ce:hsp>\u00b0C. which is refer to the decomposition of lattice water molecules (mass loss experimental: ca. 16.75% and calc., ca. 16.98%); the second decomposition was in temperature range of 160\u2013210<ce:hsp sp=\"0.25\"></ce:hsp>\u00b0C. with mass loss of ca.20.08%, which refer to the decomposition of ClO4<ce:sup loc=\"post\">\u2212</ce:sup> anions (calc., ca. 19.88%); the third step of mass loss was attribute to the partly decomposition of 4-4\u2032-bipyridine molecules, in the temperature range of 270\u2013360<ce:hsp sp=\"0.25\"></ce:hsp>\u00b0C. with mass loss of ca.40.02% (calc., ca. 44.19%); the residual species was stable above 360<ce:hsp sp=\"0.25\"></ce:hsp>\u00b0C. The PXRD pattern of crystalline samples of complex <ce:bold>3</ce:bold> was shown in .</ce:para>", "clean_text": "Preparations of complex 3\n\nThe preparations of complex 3 were performed by slow evaporation technique, 35mL methanol/water (2:1 v/v) system were used. The obtained complexes were preliminary identified by elemental analysis. Complex 3 was obtained from methanol/water solvent system by a 1:2 stoichiometric mixtures of 1mmol (362mg) Fe(ClO4)2\u22c56(H2O) and 2mmol (312mg) 4-4'-bipyridine. Block yellow crystals of 3 were obtained after evaporation the mixture solvent at room temperature within one week. Elemental analysis, complex 3, Calcd. (%): C, 45.34; N, 10.57; H, 4.95. Found: C, 45.68; N, 10.31; H, 4.66. IR (KBr, cm-1):3386, 1595, 1537, 1488, 1403, 1319, 1220, 1108, 1058, 1045, 1000, 892, 808, 728, 622, 470 ( in Supporting information section). The thermal behaviour of complex 3 was done on a STARe System (Mettler-Toledo),   shows the TG profiles of it in temperature range 50-400\u00b0C. Up on heating, 3 undergo three steps of mass loss, the first mass-loss step was in the temperature range 70-100\u00b0C. which is refer to the decomposition of lattice water molecules (mass loss experimental: ca. 16.75% and calc., ca. 16.98%); the second decomposition was in temperature range of 160-210\u00b0C. with mass loss of ca.20.08%, which refer to the decomposition of ClO4- anions (calc., ca. 19.88%); the third step of mass loss was attribute to the partly decomposition of 4-4'-bipyridine molecules, in the temperature range of 270-360\u00b0C. with mass loss of ca.40.02% (calc., ca. 44.19%); the residual species was stable above 360\u00b0C. The PXRD pattern of crystalline samples of complex 3 was shown in .", "data": [{"meta": {"name": "complex 3", "symbol": "3", "chemical formula": "unknown"}, "processes": [{"synthesis method": "slow evaporation technique", "solvent": [{"name": "methanol", "amount": "35", "unit": "mL"}, {"name": "water", "amount": "35", "unit": "mL"}], "pressure": "", "temperature": "", "time": "1 week"}, {"synthesis method": "stoichiometric mixture", "precursor": [{"name": "Fe(ClO4)2\u00b76(H2O)", "amount": "362", "unit": "mg"}, {"name": "4-4'-bipyridine", "amount": "312", "unit": "mg"}], "solution": [{"name": "methanol/water", "amount": "2:1 v/v", "unit": ""}], "pressure": "", "temperature": "", "time": ""}], "yield": ""}], "include_properties": ["chemical_synthesis"]}]

File: synthesis/800_elsevier/synthesis_10.1016_j.jssc.2015.07.001.json
[{"idx": "14, 15", "type": "text", "classification": "synthesis condition", "content": "<ce:section-title id=\"sect0040\">Preparation of complexes 1 and 2.</ce:section-title><ce:para id=\"p0040\" view=\"all\">\n<ce:bold>[Co<ce:inf loc=\"post\">2</ce:inf>(bpm)(H<ce:inf loc=\"post\">2</ce:inf>O)<ce:inf loc=\"post\">3</ce:inf>(L)]<ce:inf loc=\"post\">\n<ce:italic>n</ce:italic>\n</ce:inf> (1)</ce:bold> A mixture of H<ce:inf loc=\"post\">4</ce:inf>L (0.1<ce:hsp sp=\"0.25\"></ce:hsp>mmol, 40.6<ce:hsp sp=\"0.25\"></ce:hsp>mg), bpm (0.10<ce:hsp sp=\"0.25\"></ce:hsp>mmol, 17.1<ce:hsp sp=\"0.25\"></ce:hsp>mg), Co(ClO<ce:inf loc=\"post\">4</ce:inf>)<ce:inf loc=\"post\">2</ce:inf>\u00b76H<ce:inf loc=\"post\">2</ce:inf>O (0.20<ce:hsp sp=\"0.25\"></ce:hsp>mmol, 73.2<ce:hsp sp=\"0.25\"></ce:hsp>mg), NaOH (0.2<ce:hsp sp=\"0.25\"></ce:hsp>mmol, 8<ce:hsp sp=\"0.25\"></ce:hsp>mg) was placed in a Teflon-lined stainless steel vessel (25<ce:hsp sp=\"0.25\"></ce:hsp>mL), heated to 140<ce:hsp sp=\"0.25\"></ce:hsp>\u00b0C for 3 days, and then cooled to room temperature over 24<ce:hsp sp=\"0.25\"></ce:hsp>h. Red prism crystals were obtained. Yield: 41.0<ce:hsp sp=\"0.25\"></ce:hsp>mg, 55% (based on H<ce:inf loc=\"post\">4</ce:inf>L). Elemental analysis (%): calcd for (C<ce:inf loc=\"post\">32</ce:inf>H<ce:inf loc=\"post\">25</ce:inf>Co<ce:inf loc=\"post\">2</ce:inf>N<ce:inf loc=\"post\">3</ce:inf>O<ce:inf loc=\"post\">11</ce:inf>): C, 51.56; H, 3.38; N, 5.64; Found: C, 51.46; H, 3.44; N, 5.57. IR (KBr, cm<ce:sup loc=\"post\">\u22121</ce:sup>): 3442<ce:hsp sp=\"0.25\"></ce:hsp>w, 1602<ce:hsp sp=\"0.25\"></ce:hsp>s, 1523<ce:hsp sp=\"0.25\"></ce:hsp>s, 1418<ce:hsp sp=\"0.25\"></ce:hsp>s, 1394<ce:hsp sp=\"0.25\"></ce:hsp>s, 1215<ce:hsp sp=\"0.25\"></ce:hsp>m, 1024<ce:hsp sp=\"0.25\"></ce:hsp>m, 809<ce:hsp sp=\"0.25\"></ce:hsp>s, 754<ce:hsp sp=\"0.25\"></ce:hsp>s.</ce:para><ce:para id=\"p0045\" view=\"all\">\n<ce:bold>{[Co(bpe)(H</ce:bold>\n<ce:inf loc=\"post\">\n<ce:bold>2</ce:bold>\n</ce:inf>\n<ce:bold>O)(H</ce:bold>\n<ce:inf loc=\"post\">\n<ce:bold>2</ce:bold>\n</ce:inf>\n<ce:bold>L)]\u00b7(bpe)</ce:bold>\n<ce:inf loc=\"post\">\n<ce:bold>0.5</ce:bold>\n</ce:inf>\n<ce:bold>\u00b7(H</ce:bold>\n<ce:inf loc=\"post\">\n<ce:bold>2</ce:bold>\n</ce:inf>\n<ce:bold>O)}</ce:bold>\n<ce:inf loc=\"post\">\n<ce:italic>\n<ce:bold>n</ce:bold>\n</ce:italic>\n</ce:inf>\n<ce:bold>(2). 2</ce:bold> was synthesized in the similar way as that described for <ce:bold>1</ce:bold>, except that bpm was replaced by bpe (0.20<ce:hsp sp=\"0.25\"></ce:hsp>mmol, 36.4<ce:hsp sp=\"0.25\"></ce:hsp>mg). Purple block crystals were obtained. Yield: 40.2<ce:hsp sp=\"0.25\"></ce:hsp>mg, 52% (based on H<ce:inf loc=\"post\">4</ce:inf>L). Elemental analysis (%): calcd for (C<ce:inf loc=\"post\">40</ce:inf>H<ce:inf loc=\"post\">31</ce:inf>CoN<ce:inf loc=\"post\">3</ce:inf>O<ce:inf loc=\"post\">10</ce:inf>): C, 62.18; H, 4.04; N, 5.44; Found: C, 62.09; H, 4.09; N, 5.50. IR (KBr, cm<ce:sup loc=\"post\">\u22121</ce:sup>): 3510<ce:hsp sp=\"0.25\"></ce:hsp>w, 3430<ce:hsp sp=\"0.25\"></ce:hsp>w, 1676<ce:hsp sp=\"0.25\"></ce:hsp>m, 1602<ce:hsp sp=\"0.25\"></ce:hsp>s, 1535<ce:hsp sp=\"0.25\"></ce:hsp>s, 1406<ce:hsp sp=\"0.25\"></ce:hsp>m, 1264<ce:hsp sp=\"0.25\"></ce:hsp>m, 827<ce:hsp sp=\"0.25\"></ce:hsp>s, 766<ce:hsp sp=\"0.25\"></ce:hsp>s, 698<ce:hsp sp=\"0.25\"></ce:hsp>s.</ce:para>", "clean_text": "Preparation of complexes 1 and 2.\n\n [Co2(bpm)(H2O)3(L)] n  (1) A mixture of H4L (0.1mmol, 40.6mg), bpm (0.10mmol, 17.1mg), Co(ClO4)2\u22c56H2O (0.20mmol, 73.2mg), NaOH (0.2mmol, 8mg) was placed in a Teflon-lined stainless steel vessel (25mL), heated to 140\u00b0C for 3 days, and then cooled to room temperature over 24h. Red prism crystals were obtained. Yield: 41.0mg, 55% (based on H4L). Elemental analysis (%): calcd for (C32H25Co2N3O11): C, 51.56; H, 3.38; N, 5.64; Found: C, 51.46; H, 3.44; N, 5.57. IR (KBr, cm-1): 3442w, 1602s, 1523s, 1418s, 1394s, 1215m, 1024m, 809s, 754s.\n\n {[Co(bpe)(H  2  O)(H  2  L)]\u22c5(bpe)  0.5  \u22c5(H  2  O)}   n   (2). 2 was synthesized in the similar way as that described for 1, except that bpm was replaced by bpe (0.20mmol, 36.4mg). Purple block crystals were obtained. Yield: 40.2mg, 52% (based on H4L). Elemental analysis (%): calcd for (C40H31CoN3O10): C, 62.18; H, 4.04; N, 5.44; Found: C, 62.09; H, 4.09; N, 5.50. IR (KBr, cm-1): 3510w, 3430w, 1676m, 1602s, 1535s, 1406m, 1264m, 827s, 766s, 698s.", "data": [{"meta": {"name": "[Co2(bpm)(H2O)3(L)]n", "symbol": "1", "chemical formula": "C32H25Co2N3O11"}, "processes": [{"synthesis method": "chemical synthesis", "precursor": [{"name": "H4L", "amount": "0.1", "unit": "mmol"}, {"name": "bpm", "amount": "0.10", "unit": "mmol"}, {"name": "Co(ClO4)2\u00b76H2O", "amount": "0.20", "unit": "mmol"}, {"name": "NaOH", "amount": "0.2", "unit": "mmol"}], "solution": [{"name": "Teflon-lined stainless steel vessel", "amount": "25", "unit": "mL"}], "temperature": "140\u00b0C", "time": "3 days", "cooling rate": "24 hours"}], "yield": "55%"}, {"meta": {"name": "{[Co(bpe)(H2O)(H2L)]\u00b7(bpe)0.5\u00b7(H2O)}n", "symbol": "2", "chemical formula": "C40H31CoN3O10"}, "processes": [{"synthesis method": "chemical synthesis", "precursor": [{"name": "H4L", "amount": "0.1", "unit": "mmol"}, {"name": "bpe", "amount": "0.20", "unit": "mmol"}], "solution": [{"name": "Teflon-lined stainless steel vessel", "amount": "25", "unit": "mL"}], "temperature": "", "time": "", "cooling rate": ""}], "yield": "52%"}], "include_properties": ["solvothermal_synthesis"]}]

File: synthesis/800_elsevier/synthesis_10.1016_j.jssc.2018.06.034.json
[{"idx": "25, 26, 27, 28", "type": "text", "classification": "synthesis condition", "content": "<ce:section-title id=\"sect0040\">Preparation of [Zn(22dmg)(dpa)]<ce:italic>\n<ce:inf loc=\"post\">n</ce:inf>\n</ce:italic> (1)</ce:section-title><ce:para id=\"p0040\" view=\"all\">Zn(NO<ce:inf loc=\"post\">3</ce:inf>)<ce:inf loc=\"post\">2</ce:inf>\u00b76H<ce:inf loc=\"post\">2</ce:inf>O (83\u2009mg, 0.28\u2009mmol), dpa (48\u2009mg, 0.28\u2009mmol), and 2,2-dimethylglutaric acid (62\u2009mg, 0.28\u2009mmol) were mixed with 10\u2009mL of distilled H<ce:inf loc=\"post\">2</ce:inf>O and 0.55\u2009mL of 1\u2009M NaOH in a 23\u2009mL Teflon-lined acid digestion bomb. The bomb was sealed and heated in an oven at 120\u2009\u00b0C for 48\u2009h, and then was cooled over a 3\u2009h period to ambient temperature. Colorless crystals of <ce:bold>1</ce:bold> (25\u2009mg, 23% yield based on Zn) were obtained after washing the reaction product on a B\u00fcchner funnel with distilled water, ethanol, and acetone, and then finally drying in air for one hour. Anal. Calc. for C<ce:inf loc=\"post\">17</ce:inf>H<ce:inf loc=\"post\">19</ce:inf>N<ce:inf loc=\"post\">3</ce:inf>O<ce:inf loc=\"post\">4</ce:inf>Zn <ce:bold>1</ce:bold>: C, 51.72; H, 4.85; N, 10.65% Found: C, 51.66; H, 4.68; N, 10.80%. IR (cm<ce:sup loc=\"post\">\u20131</ce:sup>): 1576 (s), 1513 (s), 1447 (m), 1377 (w), 1342 (m), 1250 (w), 1211 (s), 1063 (s), 1026 (s), 944(m) 827 (s), 681 (m).</ce:para><ce:section-title id=\"sect0045\">Preparation of [Zn(33dmg)(dpa)]<ce:italic>\n<ce:inf loc=\"post\">n</ce:inf>\n</ce:italic> (2)</ce:section-title><ce:para id=\"p0045\" view=\"all\">Zn(NO<ce:inf loc=\"post\">3</ce:inf>)<ce:inf loc=\"post\">2</ce:inf>\u00b76H<ce:inf loc=\"post\">2</ce:inf>O (83\u2009mg, 0.28\u2009mmol), dpa (48\u2009mg, 0.28\u2009mmol), and 3,3-dimethylglutaric acid (62\u2009mg, 0.28\u2009mmol) were mixed with 10\u2009mL of distilled H<ce:inf loc=\"post\">2</ce:inf>O and 0.55\u2009mL of 1\u2009M NaOH in a 23\u2009mL Teflon-lined acid digestion bomb. The bomb was sealed and heated in an oven at 120\u2009\u00b0C for 48\u2009h, and then was cooled over a 3\u2009h period to ambient temperature. Colorless crystals of <ce:bold>2</ce:bold> (20\u2009mg, 18% yield based on Zn) were obtained after washing the reaction product on a B\u00fcchner funnel with distilled water, ethanol, and acetone, and then finally drying in air for one hour. Anal. Calc. for C<ce:inf loc=\"post\">17</ce:inf>H<ce:inf loc=\"post\">19</ce:inf>N<ce:inf loc=\"post\">3</ce:inf>O<ce:inf loc=\"post\">4</ce:inf>Zn <ce:bold>2</ce:bold>: C, 51.72; H, 4.85; N, 10.65% Found: C, 51.95; H, 5.14; N, 11.10%. IR (cm<ce:sup loc=\"post\">\u20131</ce:sup>): 2959 (w), 1595 (s), 1514 (s), 1447 (w), 1347 (s), 1249 (m), 1210 (s), 1116 (w), 1067 (m), 1023 (s), 942 (m), 820 (s), 784 (w), 747 (w), 671 (s).</ce:para><ce:section-title id=\"sect0050\">Preparation of [Zn(3mad)(dpa)]<ce:italic>\n<ce:inf loc=\"post\">n</ce:inf>\n</ce:italic> (3)</ce:section-title><ce:para id=\"p0050\" view=\"all\">Zn(NO<ce:inf loc=\"post\">3</ce:inf>)<ce:inf loc=\"post\">2</ce:inf>\u00b76H<ce:inf loc=\"post\">2</ce:inf>O (83\u2009mg, 0.28\u2009mmol), dpa (48\u2009mg, 0.28\u2009mmol), and 3-methyladipic acid (62\u2009mg, 0.28\u2009mmol) were mixed with 10\u2009mL of distilled H<ce:inf loc=\"post\">2</ce:inf>O and 0.55\u2009mL of 1\u2009M NaOH in a 23\u2009mL Teflon-lined acid digestion bomb. The bomb was sealed and heated in an oven at 120\u2009\u00b0C for 48\u2009h, and then was cooled over a 3\u2009h period to ambient temperature. Colorless crystals of <ce:bold>3</ce:bold> (60\u2009mg, 54% yield based on Zn) were obtained after washing the reaction product on a B\u00fcchner funnel with distilled water, ethanol, and acetone, and then finally drying in air for one hour. Anal. Calc. for C<ce:inf loc=\"post\">17</ce:inf>H<ce:inf loc=\"post\">19</ce:inf>N<ce:inf loc=\"post\">3</ce:inf>O<ce:inf loc=\"post\">4</ce:inf>Zn <ce:bold>3</ce:bold>: C, 51.72; H, 4.85; N, 10.65% Found: C, 51.47; H, 5.14; N, 10.36%. IR (cm<ce:sup loc=\"post\">\u20131</ce:sup>): 1567 (w), 1521 (s), 1392 (s), 1351 (s), 1312 (w), 1207 (s), 1062 (w), 1024 (s), 943 (m), 906 (s), 818 (s), 723 (w), 676 (m).</ce:para><ce:section-title id=\"sect0055\">Preparation of [Cd(33dmg)(dpa)]<ce:italic>\n<ce:inf loc=\"post\">n</ce:inf>\n</ce:italic> (4)</ce:section-title><ce:para id=\"p0055\" view=\"all\">Cd(NO<ce:inf loc=\"post\">3</ce:inf>)<ce:inf loc=\"post\">2</ce:inf>\u00b74H<ce:inf loc=\"post\">2</ce:inf>O (86\u2009mg, 0.28\u2009mmol), dpa (48\u2009mg, 0.28\u2009mmol), and 3,3-dimethylglutaric acid (62\u2009mg, 0.28\u2009mmol) were mixed with 10\u2009mL of distilled H<ce:inf loc=\"post\">2</ce:inf>O and 0.55\u2009mL of 1\u2009M NaOH in a 23\u2009mL Teflon-lined acid digestion bomb. The bomb was sealed and heated in an oven at 120\u2009\u00b0C for 72\u2009h, and then was cooled over a 3\u2009h period to ambient temperature. Colorless crystals of <ce:bold>4</ce:bold> (57\u2009mg, 46% yield based on Cd) were obtained after washing the reaction product on a B\u00fcchner funnel with distilled water, ethanol, and acetone, and then finally drying in air for one hour. Anal. Calc. for C<ce:inf loc=\"post\">17</ce:inf>H<ce:inf loc=\"post\">19</ce:inf>CdN<ce:inf loc=\"post\">3</ce:inf>O<ce:inf loc=\"post\">4</ce:inf>\n<ce:bold>4</ce:bold>: C, 46.32; H, 4.34; N, 9.51% Found: C, 45.97; H, 4.50; N, 9.73%. IR (cm<ce:sup loc=\"post\">\u20131</ce:sup>): 1563 (s), 1525 (s), 1443 (m), 1389 (m), 1358 (s), 1283 (w), 1214 (s), 1168 (w), 1110 (w), 1013 (s), 953 (w), 907 (m), 812 (s), 727 (m), 662 (m).</ce:para>", "clean_text": "Preparation of [Zn(22dmg)(dpa)] n  (1)\n\nZn(NO3)2\u22c56H2O (83mg, 0.28mmol), dpa (48mg, 0.28mmol), and 2,2-dimethylglutaric acid (62mg, 0.28mmol) were mixed with 10mL of distilled H2O and 0.55mL of 1M NaOH in a 23mL Teflon-lined acid digestion bomb. The bomb was sealed and heated in an oven at 120\u00b0C for 48h, and then was cooled over a 3h period to ambient temperature. Colorless crystals of 1 (25mg, 23% yield based on Zn) were obtained after washing the reaction product on a B\u00fcchner funnel with distilled water, ethanol, and acetone, and then finally drying in air for one hour. Anal. Calc. for C17H19N3O4Zn 1: C, 51.72; H, 4.85; N, 10.65% Found: C, 51.66; H, 4.68; N, 10.80%. IR (cm-1): 1576 (s), 1513 (s), 1447 (m), 1377 (w), 1342 (m), 1250 (w), 1211 (s), 1063 (s), 1026 (s), 944(m) 827 (s), 681 (m).\n\nPreparation of [Zn(33dmg)(dpa)] n  (2)\n\nZn(NO3)2\u22c56H2O (83mg, 0.28mmol), dpa (48mg, 0.28mmol), and 3,3-dimethylglutaric acid (62mg, 0.28mmol) were mixed with 10mL of distilled H2O and 0.55mL of 1M NaOH in a 23mL Teflon-lined acid digestion bomb. The bomb was sealed and heated in an oven at 120\u00b0C for 48h, and then was cooled over a 3h period to ambient temperature. Colorless crystals of 2 (20mg, 18% yield based on Zn) were obtained after washing the reaction product on a B\u00fcchner funnel with distilled water, ethanol, and acetone, and then finally drying in air for one hour. Anal. Calc. for C17H19N3O4Zn 2: C, 51.72; H, 4.85; N, 10.65% Found: C, 51.95; H, 5.14; N, 11.10%. IR (cm-1): 2959 (w), 1595 (s), 1514 (s), 1447 (w), 1347 (s), 1249 (m), 1210 (s), 1116 (w), 1067 (m), 1023 (s), 942 (m), 820 (s), 784 (w), 747 (w), 671 (s).\n\nPreparation of [Zn(3mad)(dpa)] n  (3)\n\nZn(NO3)2\u22c56H2O (83mg, 0.28mmol), dpa (48mg, 0.28mmol), and 3-methyladipic acid (62mg, 0.28mmol) were mixed with 10mL of distilled H2O and 0.55mL of 1M NaOH in a 23mL Teflon-lined acid digestion bomb. The bomb was sealed and heated in an oven at 120\u00b0C for 48h, and then was cooled over a 3h period to ambient temperature. Colorless crystals of 3 (60mg, 54% yield based on Zn) were obtained after washing the reaction product on a B\u00fcchner funnel with distilled water, ethanol, and acetone, and then finally drying in air for one hour. Anal. Calc. for C17H19N3O4Zn 3: C, 51.72; H, 4.85; N, 10.65% Found: C, 51.47; H, 5.14; N, 10.36%. IR (cm-1): 1567 (w), 1521 (s), 1392 (s), 1351 (s), 1312 (w), 1207 (s), 1062 (w), 1024 (s), 943 (m), 906 (s), 818 (s), 723 (w), 676 (m).\n\nPreparation of [Cd(33dmg)(dpa)] n  (4)\n\nCd(NO3)2\u22c54H2O (86mg, 0.28mmol), dpa (48mg, 0.28mmol), and 3,3-dimethylglutaric acid (62mg, 0.28mmol) were mixed with 10mL of distilled H2O and 0.55mL of 1M NaOH in a 23mL Teflon-lined acid digestion bomb. The bomb was sealed and heated in an oven at 120\u00b0C for 72h, and then was cooled over a 3h period to ambient temperature. Colorless crystals of 4 (57mg, 46% yield based on Cd) were obtained after washing the reaction product on a B\u00fcchner funnel with distilled water, ethanol, and acetone, and then finally drying in air for one hour. Anal. Calc. for C17H19CdN3O4 4: C, 46.32; H, 4.34; N, 9.51% Found: C, 45.97; H, 4.50; N, 9.73%. IR (cm-1): 1563 (s), 1525 (s), 1443 (m), 1389 (m), 1358 (s), 1283 (w), 1214 (s), 1168 (w), 1110 (w), 1013 (s), 953 (w), 907 (m), 812 (s), 727 (m), 662 (m).", "data": [{"meta": {"name": "[Zn(22dmg)(dpa)]n", "symbol": "1", "chemical formula": "C17H19N3O4Zn"}, "processes": [{"synthesis method": "chemical synthesis", "precursor": [{"name": "Zn(NO3)2\u00b76H2O", "amount": "83", "unit": "mg"}, {"name": "dpa", "amount": "48", "unit": "mg"}, {"name": "2,2-dimethylglutaric acid", "amount": "62", "unit": "mg"}], "solution": [{"name": "distilled H2O", "amount": "10", "unit": "mL"}, {"name": "1 M NaOH", "amount": "0.55", "unit": "mL"}], "pressure": "", "temperature": "120\u00b0C", "time": "48 h"}, {"synthesis method": "washing", "washing solution": "distilled water, ethanol, acetone", "amount": ""}, {"synthesis method": "drying", "pressure": "", "temperature": "", "atmosphere": "air", "time": "1 hour"}], "yield": "23%"}, {"meta": {"name": "[Zn(33dmg)(dpa)]n", "symbol": "2", "chemical formula": "C17H19N3O4Zn"}, "processes": [{"synthesis method": "chemical synthesis", "precursor": [{"name": "Zn(NO3)2\u00b76H2O", "amount": "83", "unit": "mg"}, {"name": "dpa", "amount": "48", "unit": "mg"}, {"name": "3,3-dimethylglutaric acid", "amount": "62", "unit": "mg"}], "solution": [{"name": "distilled H2O", "amount": "10", "unit": "mL"}, {"name": "1 M NaOH", "amount": "0.55", "unit": "mL"}], "pressure": "", "temperature": "120\u00b0C", "time": "48 h"}, {"synthesis method": "washing", "washing solution": "distilled water, ethanol, acetone", "amount": ""}, {"synthesis method": "drying", "pressure": "", "temperature": "", "atmosphere": "air", "time": "1 hour"}], "yield": "18%"}, {"meta": {"name": "[Zn(3mad)(dpa)]n", "symbol": "3", "chemical formula": "C17H19N3O4Zn"}, "processes": [{"synthesis method": "chemical synthesis", "precursor": [{"name": "Zn(NO3)2\u00b76H2O", "amount": "83", "unit": "mg"}, {"name": "dpa", "amount": "48", "unit": "mg"}, {"name": "3-methyladipic acid", "amount": "62", "unit": "mg"}], "solution": [{"name": "distilled H2O", "amount": "10", "unit": "mL"}, {"name": "1 M NaOH", "amount": "0.55", "unit": "mL"}], "pressure": "", "temperature": "120\u00b0C", "time": "48 h"}, {"synthesis method": "washing", "washing solution": "distilled water, ethanol, acetone", "amount": ""}, {"synthesis method": "drying", "pressure": "", "temperature": "", "atmosphere": "air", "time": "1 hour"}], "yield": "54%"}, {"meta": {"name": "[Cd(33dmg)(dpa)]n", "symbol": "4", "chemical formula": "C17H19CdN3O4"}, "processes": [{"synthesis method": "chemical synthesis", "precursor": [{"name": "Cd(NO3)2\u00b74H2O", "amount": "86", "unit": "mg"}, {"name": "dpa", "amount": "48", "unit": "mg"}, {"name": "3,3-dimethylglutaric acid", "amount": "62", "unit": "mg"}], "solution": [{"name": "distilled H2O", "amount": "10", "unit": "mL"}, {"name": "1 M NaOH", "amount": "0.55", "unit": "mL"}], "pressure": "", "temperature": "120\u00b0C", "time": "72 h"}, {"synthesis method": "washing", "washing solution": "distilled water, ethanol, acetone", "amount": ""}, {"synthesis method": "drying", "pressure": "", "temperature": "", "atmosphere": "air", "time": "1 hour"}], "yield": "46%"}], "include_properties": ["solvothermal_synthesis", "washing", "drying"]}]
