Repository: Yeonghun1675/L2M3

<div align="center">
<h1> ⛏L2M3: Large Language Models Material Miner </h1> 
</div>

## Summary
L2M3 is designed to efficiently gather experimental Metal-Organic Framework (MOF) data from scientific literature, addressing the challenge of accessing hard-to-find data and enhancing the quality of information available for machine learning in materials science. By utilizing a chain of advanced Large Language Models (LLMs), we developed a systematic method for extracting and organizing MOF data into a structured, usable format. Our approach has successfully compiled data from over 40,000 research articles, creating a comprehensive, ready-to-use dataset.

File: synthesis/800_elsevier/synthesis_10.1016_j.jssc.2018.10.017.json
[{"idx": "20, 21, 22, 23", "type": "text", "classification": "synthesis condition", "content": "<ce:section-title id=\"sect0040\">Synthesis of {[Zn<ce:inf loc=\"post\">4</ce:inf>(L)<ce:inf loc=\"post\">2</ce:inf>(H<ce:inf loc=\"post\">2</ce:inf>O)<ce:inf loc=\"post\">4</ce:inf>(OH)<ce:inf loc=\"post\">2</ce:inf>]\u00b73NMP}<ce:inf loc=\"post\">n</ce:inf> (1)</ce:section-title><ce:para id=\"p0040\" view=\"all\">A mixture of Zn(NO<ce:inf loc=\"post\">3</ce:inf>)<ce:inf loc=\"post\">2</ce:inf>\u00b76H<ce:inf loc=\"post\">2</ce:inf>O (29.7\u2009mg, 0.1\u2009mmol), and H<ce:inf loc=\"post\">3</ce:inf>L (14.5\u2009mg, 0.05\u2009mmol) in NMP (4\u2009mL) and distilled water (2\u2009mL) were sealed a Parr Teflon-lined stainless steel vessel (25\u2009mL) and heated at 150\u2009\u00b0C for 72\u2009h, and gradually cooled to room temperature at a rate of 10\u2009\u00b0C\u2009h<ce:sup loc=\"post\">\u22121</ce:sup>. Colorless crystals of <ce:bold>1</ce:bold> were gained by filtration and washed with NMP. Yield: 27.6\u2009mg, 44.52% (based on H<ce:inf loc=\"post\">3</ce:inf>L ligand). Anal. calcd (%) for C<ce:inf loc=\"post\">41</ce:inf>H<ce:inf loc=\"post\">51</ce:inf>N<ce:inf loc=\"post\">7</ce:inf>O<ce:inf loc=\"post\">21</ce:inf>Zn<ce:inf loc=\"post\">4</ce:inf>: C, 39.69; H, 4.11; N, 7.91. Found: C, 39.45; H, 4.13; N, 7.85. IR (KBr, cm<ce:sup loc=\"post\">\u22121</ce:sup>): 3380(m), 3106(w), 3000(w), 2925(w), 1517(s), 1448(s), 1377(s), 1245(m), 1103(m), 1063(s), 879(m), 773(s), 734(s), 584(m).</ce:para><ce:section-title id=\"sect0045\">Synthesis of {[Zn<ce:inf loc=\"post\">3</ce:inf>(L)<ce:inf loc=\"post\">2</ce:inf>(H<ce:inf loc=\"post\">2</ce:inf>O)<ce:inf loc=\"post\">2</ce:inf>]\u00b7Diox}<ce:inf loc=\"post\">n</ce:inf> (2)</ce:section-title><ce:para id=\"p0045\" view=\"all\">The synthesis procedure used was similar to that of <ce:bold>1</ce:bold>, except that NMP was used replaced by Diox in the synthetic procedure. Colorless crystals of <ce:bold>2</ce:bold> were obtained. Yield: 30.0\u2009mg, 66.67% (based on H<ce:inf loc=\"post\">3</ce:inf>L ligand). Anal. calcd (%) for C<ce:inf loc=\"post\">30</ce:inf>H<ce:inf loc=\"post\">26</ce:inf>N<ce:inf loc=\"post\">4</ce:inf>O<ce:inf loc=\"post\">16</ce:inf>Zn<ce:inf loc=\"post\">3</ce:inf>: C, 40.23; H, 2.91; N, 1.56. Found: C, 40.42; H, 2.88; N, 1.62. IR (KBr, cm<ce:sup loc=\"post\">\u22121</ce:sup>): 3407(m), 3114(w), 1868(w), 1509(s), 1442(s), 1369(s), 1311(w), 1112(s), 1072(m), 777(m), 597(s).</ce:para><ce:section-title id=\"sect0050\">Synthesis of {[Cd<ce:inf loc=\"post\">3</ce:inf>(L)<ce:inf loc=\"post\">2</ce:inf>(H<ce:inf loc=\"post\">2</ce:inf>O)<ce:inf loc=\"post\">5</ce:inf>]\u00b7NMP\u00b73H<ce:inf loc=\"post\">2</ce:inf>O}<ce:inf loc=\"post\">n</ce:inf> (3)</ce:section-title><ce:para id=\"p0050\" view=\"all\">A mixture of Cd(NO<ce:inf loc=\"post\">3</ce:inf>)<ce:inf loc=\"post\">2</ce:inf>\u00b74H<ce:inf loc=\"post\">2</ce:inf>O (30.8\u2009mg, 0.1\u2009mmol), and H<ce:inf loc=\"post\">3</ce:inf>L (14.5\u2009mg, 0.05\u2009mmol) in NMP (2\u2009mL) and distilled water (2\u2009mL) were placed into a glass vial (10\u2009mL) and heated at 105\u2009\u00b0C for 72\u2009h, and gradually cooled to room temperature at a rate of 10\u2009\u00b0C\u2009h<ce:sup loc=\"post\">\u22121</ce:sup>. Colorless crystals of <ce:bold>3</ce:bold> were collected by filtration and washed with NMP. Yield: 30.2\u2009mg, 52.06% (based on H<ce:inf loc=\"post\">3</ce:inf>L ligand). Anal. calcd (%) for C<ce:inf loc=\"post\">31</ce:inf>H<ce:inf loc=\"post\">39</ce:inf>N<ce:inf loc=\"post\">5</ce:inf>O<ce:inf loc=\"post\">21</ce:inf>Cd<ce:inf loc=\"post\">3</ce:inf>: C, 32.21; H, 3.38; N, 6.06. Found: C, 32.13; H, 3.34; N, 6.24. IR (KBr, cm<ce:sup loc=\"post\">\u22121</ce:sup>): 3594(w), 3345(w), 3114(m), 2937(w), 2875(w), 1841(w), 1511(s), 1446(m), 1396(w), 1365(s), 1303(m), 1243(w), 1176(w), 1112(w), 1066(s), 784(s), 728(s), 663(w), 572(w).</ce:para><ce:section-title id=\"sect0055\">Synthesis of {[Pb<ce:inf loc=\"post\">3</ce:inf>(L)<ce:inf loc=\"post\">2</ce:inf>(NMP)<ce:inf loc=\"post\">2</ce:inf>(H<ce:inf loc=\"post\">2</ce:inf>O)]\u00b7H<ce:inf loc=\"post\">2</ce:inf>O}<ce:inf loc=\"post\">n</ce:inf> (4)</ce:section-title><ce:para id=\"p0055\" view=\"all\">A mixture of Pb(NO<ce:inf loc=\"post\">3</ce:inf>)<ce:inf loc=\"post\">2</ce:inf> (33.1\u2009mg, 0.1\u2009mmol), and H<ce:inf loc=\"post\">3</ce:inf>L (14.5\u2009mg, 0.05\u2009mmol) in NMP (4\u2009mL) and distilled water (2\u2009mL) were sealed in a Parr Teflon-lined stainless steel vessel (25\u2009mL) and heated at 130\u2009\u00b0C for 72\u2009h, and gradually cooled to room temperature at a rate of 10\u2009\u00b0C\u2009h<ce:sup loc=\"post\">\u22121</ce:sup>. Colorless crystals of <ce:bold>4</ce:bold> were collected by filtration and washed with H<ce:inf loc=\"post\">\n<ce:bold>2</ce:bold>\n</ce:inf>O. Yield: 30.1\u2009mg, 42.15% (based on H<ce:inf loc=\"post\">\n<ce:bold>3</ce:bold>\n</ce:inf>L ligand). Anal. calcd (%) for C<ce:inf loc=\"post\">36</ce:inf>H<ce:inf loc=\"post\">36</ce:inf>N<ce:inf loc=\"post\">6</ce:inf>O<ce:inf loc=\"post\">16</ce:inf>Pb<ce:inf loc=\"post\">3</ce:inf>: C, 30.20; H, 2.52; N, 5.87. Found: C, 30.32; H, 2.63; N, 5.74. IR (KBr, cm<ce:sup loc=\"post\">\u22121</ce:sup>): 3390(m), 3118(m), 2979(w), 2940(w), 2875(w), 1874 (w), 1508(m), 1448(w), 1398(w), 1340(m), 1295(s), 1348(s), 1236(w), 1105(m), 1058(m), 773(s), 727(s), 692(m), 622(w).</ce:para>", "clean_text": "Synthesis of {[Zn4(L)2(H2O)4(OH)2]\u22c53NMP}n (1)\n\nA mixture of Zn(NO3)2\u22c56H2O (29.7mg, 0.1mmol), and H3L (14.5mg, 0.05mmol) in NMP (4mL) and distilled water (2mL) were sealed a Parr Teflon-lined stainless steel vessel (25mL) and heated at 150\u00b0C for 72h, and gradually cooled to room temperature at a rate of 10\u00b0Ch-1. Colorless crystals of 1 were gained by filtration and washed with NMP. Yield: 27.6mg, 44.52% (based on H3L ligand). Anal. calcd (%) for C41H51N7O21Zn4: C, 39.69; H, 4.11; N, 7.91. Found: C, 39.45; H, 4.13; N, 7.85. IR (KBr, cm-1): 3380(m), 3106(w), 3000(w), 2925(w), 1517(s), 1448(s), 1377(s), 1245(m), 1103(m), 1063(s), 879(m), 773(s), 734(s), 584(m).\n\nSynthesis of {[Zn3(L)2(H2O)2]\u22c5Diox}n (2)\n\nThe synthesis procedure used was similar to that of 1, except that NMP was used replaced by Diox in the synthetic procedure. Colorless crystals of 2 were obtained. Yield: 30.0mg, 66.67% (based on H3L ligand). Anal. calcd (%) for C30H26N4O16Zn3: C, 40.23; H, 2.91; N, 1.56. Found: C, 40.42; H, 2.88; N, 1.62. IR (KBr, cm-1): 3407(m), 3114(w), 1868(w), 1509(s), 1442(s), 1369(s), 1311(w), 1112(s), 1072(m), 777(m), 597(s).\n\nSynthesis of {[Cd3(L)2(H2O)5]\u22c5NMP\u22c53H2O}n (3)\n\nA mixture of Cd(NO3)2\u22c54H2O (30.8mg, 0.1mmol), and H3L (14.5mg, 0.05mmol) in NMP (2mL) and distilled water (2mL) were placed into a glass vial (10mL) and heated at 105\u00b0C for 72h, and gradually cooled to room temperature at a rate of 10\u00b0Ch-1. Colorless crystals of 3 were collected by filtration and washed with NMP. Yield: 30.2mg, 52.06% (based on H3L ligand). Anal. calcd (%) for C31H39N5O21Cd3: C, 32.21; H, 3.38; N, 6.06. Found: C, 32.13; H, 3.34; N, 6.24. IR (KBr, cm-1): 3594(w), 3345(w), 3114(m), 2937(w), 2875(w), 1841(w), 1511(s), 1446(m), 1396(w), 1365(s), 1303(m), 1243(w), 1176(w), 1112(w), 1066(s), 784(s), 728(s), 663(w), 572(w).\n\nSynthesis of {[Pb3(L)2(NMP)2(H2O)]\u22c5H2O}n (4)\n\nA mixture of Pb(NO3)2 (33.1mg, 0.1mmol), and H3L (14.5mg, 0.05mmol) in NMP (4mL) and distilled water (2mL) were sealed in a Parr Teflon-lined stainless steel vessel (25mL) and heated at 130\u00b0C for 72h, and gradually cooled to room temperature at a rate of 10\u00b0Ch-1. Colorless crystals of 4 were collected by filtration and washed with H 2 O. Yield: 30.1mg, 42.15% (based on H 3 L ligand). Anal. calcd (%) for C36H36N6O16Pb3: C, 30.20; H, 2.52; N, 5.87. Found: C, 30.32; H, 2.63; N, 5.74. IR (KBr, cm-1): 3390(m), 3118(m), 2979(w), 2940(w), 2875(w), 1874 (w), 1508(m), 1448(w), 1398(w), 1340(m), 1295(s), 1348(s), 1236(w), 1105(m), 1058(m), 773(s), 727(s), 692(m), 622(w).", "data": [{"meta": {"name": "{[Zn4(L)2(H2O)4(OH)2]\u00b73NMP}n", "symbol": "1", "chemical formula": "C41H51N7O21Zn4"}, "processes": [{"synthesis method": "solvothermal synthesis", "precursor": [{"name": "Zn(NO3)2\u00b76H2O", "amount": "29.7", "unit": "mg"}, {"name": "H3L", "amount": "14.5", "unit": "mg"}], "solvent": [{"name": "NMP", "amount": "4", "unit": "mL"}, {"name": "distilled water", "amount": "2", "unit": "mL"}], "reducing agent": [{"name": "", "amount": "", "unit": ""}], "surfactant": [{"name": "", "amount": "", "unit": ""}], "pressure": "", "temperature": "150\u00b0C", "time": "72h", "heating rate": "10\u00b0C/h", "cooling rate": "10\u00b0C/h"}, {"synthesis method": "filtration", "time": "", "atmosphere": "", "pressure": ""}, {"synthesis method": "washing", "washing solution": "NMP", "amount": ""}], "yield": "44.52%"}, {"meta": {"name": "{[Zn3(L)2(H2O)2]\u00b7Diox}n", "symbol": "2", "chemical formula": "C30H26N4O16Zn3"}, "processes": [{"synthesis method": "chemical synthesis", "precursor": [{"name": "H3L", "amount": "14.5", "unit": "mg"}], "solution": [{"name": "Diox", "amount": "", "unit": ""}], "pressure": "", "temperature": "", "time": ""}], "yield": "66.67%"}, {"meta": {"name": "{[Cd3(L)2(H2O)5]\u00b7NMP\u00b73H2O}n", "symbol": "3", "chemical formula": "C31H39N5O21Cd3"}, "processes": [{"synthesis method": "chemical synthesis", "precursor": [{"name": "Cd(NO3)2\u00b74H2O", "amount": "30.8", "unit": "mg"}, {"name": "H3L", "amount": "14.5", "unit": "mg"}], "solution": [{"name": "NMP", "amount": "2", "unit": "mL"}, {"name": "distilled water", "amount": "2", "unit": "mL"}], "pressure": "", "temperature": "105\u00b0C", "time": "72h", "heating rate": "10\u00b0C/h", "cooling rate": "10\u00b0C/h"}, {"synthesis method": "filtration", "time": "", "atmosphere": "", "pressure": ""}, {"synthesis method": "washing", "washing solution": "NMP", "amount": ""}], "yield": "52.06%"}, {"meta": {"name": "{[Pb3(L)2(NMP)2(H2O)]\u00b7H2O}n", "symbol": "4", "chemical formula": "C36H36N6O16Pb3"}, "processes": [{"synthesis method": "solvothermal synthesis", "precursor": [{"name": "Pb(NO3)2", "amount": "33.1", "unit": "mg"}, {"name": "H3L", "amount": "14.5", "unit": "mg"}], "solvent": [{"name": "NMP", "amount": "4", "unit": "mL"}, {"name": "distilled water", "amount": "2", "unit": "mL"}], "reducing agent": [{"name": "", "amount": "", "unit": ""}], "surfactant": [{"name": "", "amount": "", "unit": ""}], "pressure": "", "temperature": "130\u00b0C", "time": "72h", "heating rate": "10\u00b0C/h", "cooling rate": "10\u00b0C/h"}, {"synthesis method": "filtration", "time": "", "atmosphere": "", "pressure": ""}, {"synthesis method": "washing", "washing solution": "H2O", "amount": ""}], "yield": "42.15%"}], "include_properties": ["solvothermal_synthesis", "filtration", "washing"]}]

File: synthesis/800_elsevier/synthesis_10.1016_j.mcat.2018.08.011.json
[{"idx": "17, 18, 23", "type": "text", "classification": "synthesis condition", "content": "<ce:section-title id=\"sect0040\">Synthesis of <ce:bold>NH<ce:inf loc=\"post\">2</ce:inf>-Co-PYIs</ce:bold>\n</ce:section-title><ce:para id=\"par0050\" view=\"all\">The <ce:bold>NH<ce:inf loc=\"post\">2</ce:inf>-Co-PYI1</ce:bold> was prepared by the self-assembly approach under hydrothermal conditions. A mixture of [(n-C<ce:inf loc=\"post\">4</ce:inf>H<ce:inf loc=\"post\">9</ce:inf>)<ce:inf loc=\"post\">4</ce:inf>N]<ce:inf loc=\"post\">4</ce:inf>[W<ce:inf loc=\"post\">10</ce:inf>O<ce:inf loc=\"post\">32</ce:inf>] (66.4\u2009mg, 0.02\u2009mmol), Co(NO<ce:inf loc=\"post\">3</ce:inf>)<ce:inf loc=\"post\">2</ce:inf>\u00b73H<ce:inf loc=\"post\">2</ce:inf>O (60.0\u2009mg, 0.20\u2009mmol), NH<ce:inf loc=\"post\">2</ce:inf>-BPY (10.3\u2009mg, 0.06\u2009mmol) and L-BCIP (7.5\u2009mg, 0.03\u2009mmol) were mixed in 4\u2009mL of water and 2\u2009mL of methanol solution. The resultant mixture was stirred for 12\u2009h, then pH value was adjusted to 4.3 with acetic acid (HAc) and sealed in a 25\u2009mL Teflon-lined autoclave, and maintained at 130\u2009\u00b0C for 3 days. After cooling the autoclave to room temperature, black rod-like single crystals were separated, washed with water and air-dried. (Yield: calculated (calcd) 72% based on [(n-C<ce:inf loc=\"post\">4</ce:inf>H<ce:inf loc=\"post\">9</ce:inf>)<ce:inf loc=\"post\">4</ce:inf>N]<ce:inf loc=\"post\">4</ce:inf>[W<ce:inf loc=\"post\">10</ce:inf>O<ce:inf loc=\"post\">32</ce:inf>]). Elemental analyses and inductively coupled plasma calcd (%) for C<ce:inf loc=\"post\">38</ce:inf>H<ce:inf loc=\"post\">55</ce:inf>N<ce:inf loc=\"post\">13</ce:inf>O<ce:inf loc=\"post\">42.5</ce:inf>W<ce:inf loc=\"post\">12</ce:inf>Co<ce:inf loc=\"post\">3</ce:inf>: C 12.12, H 1.45, N 4.84, Co 4.71, W 58.74;. Found: C 12.14, H 1.47, N 4.84, Co 4.70, W 58.72 for <ce:bold>NH<ce:inf loc=\"post\">2</ce:inf>-Co-PYI1</ce:bold>. IR (KBr; \u03bd): 3422 (br, s), 1602 (s), 1425 (m), 1099 (w), 931 (s, W\u2009=\u2009Ot), 873 (s,W-O-W), 765 (s,W-O-W) cm<ce:sup loc=\"post\">\u22121</ce:sup>.</ce:para><ce:para id=\"par0055\" view=\"all\">The preparation of <ce:bold>NH<ce:inf loc=\"post\">2</ce:inf>-Co-PYI2</ce:bold> was similar to that of <ce:bold>NH<ce:inf loc=\"post\">2</ce:inf>-Co-PYI1</ce:bold>, except that D-BCIP (50.0\u2009mg, 0.2\u2009mmol) replaced L-BCIP. (Yield: ca. 75% based on [(n-C<ce:inf loc=\"post\">4</ce:inf>H<ce:inf loc=\"post\">9</ce:inf>)<ce:inf loc=\"post\">4</ce:inf>N]<ce:inf loc=\"post\">4</ce:inf>[W<ce:inf loc=\"post\">10</ce:inf>O<ce:inf loc=\"post\">32</ce:inf>]). Elemental analyses and inductively coupled plasma calcd (%) for C<ce:inf loc=\"post\">38</ce:inf>H<ce:inf loc=\"post\">54</ce:inf>N<ce:inf loc=\"post\">13</ce:inf>O<ce:inf loc=\"post\">42</ce:inf>W<ce:inf loc=\"post\">12</ce:inf>Co<ce:inf loc=\"post\">2.5</ce:inf>: C 12.25, H 1.47, N 4.90, Co 3.94, W 59.32;. Found: C 12.27, H 1.46, N 4.89, Co 3.96, W 59.33 for <ce:bold>NH<ce:inf loc=\"post\">2</ce:inf>-Co-PYI2</ce:bold>.</ce:para><ce:section-title id=\"sect0075\">Catalysis Knoevenagel/Aldol condensation</ce:section-title><ce:para id=\"par0080\" view=\"all\">Knoevenagel condensation has been considered as one of the most important reactions for generating <ce:italic>\u03b1,\u03b2</ce:italic>-unsaturated carbonyl compounds by additive reaction of aromatic aldehydes with activated methylene compounds [,]. In this work, <ce:bold>NH<ce:inf loc=\"post\">2</ce:inf>-Co-PYIs</ce:bold> are explored in the new synergic catalytic system for Lewis base NH<ce:inf loc=\"post\">2</ce:inf> and Lewis acid Co(II) coexisting in one framework, which can effectively active the substrates in a synergistic cooperation for the preparation of substituted alkene derivatives. We initially investigated reaction conditions using benzaldehyde and ethyl acetoacetate as a model substrate with <ce:bold>NH<ce:inf loc=\"post\">2</ce:inf>-Co-PYI1</ce:bold> in a heterogeneous mixture at 45\u2009\u00b0C for seven days, which furnished the yield almost up to 100% (\n<ce:float-anchor refid=\"tbl0010\"></ce:float-anchor>, Entry 1) (see SI for additional information). The excellent reaction efficiency revealed the successful execution of our design.</ce:para>", "clean_text": "Synthesis of NH2-Co-PYIs \n\nThe NH2-Co-PYI1 was prepared by the self-assembly approach under hydrothermal conditions. A mixture of [(n-C4H9)4N]4[W10O32] (66.4mg, 0.02mmol), Co(NO3)2\u22c53H2O (60.0mg, 0.20mmol), NH2-BPY (10.3mg, 0.06mmol) and L-BCIP (7.5mg, 0.03mmol) were mixed in 4mL of water and 2mL of methanol solution. The resultant mixture was stirred for 12h, then pH value was adjusted to 4.3 with acetic acid (HAc) and sealed in a 25mL Teflon-lined autoclave, and maintained at 130\u00b0C for 3 days. After cooling the autoclave to room temperature, black rod-like single crystals were separated, washed with water and air-dried. (Yield: calculated (calcd) 72% based on [(n-C4H9)4N]4[W10O32]). Elemental analyses and inductively coupled plasma calcd (%) for C38H55N13O42.5W12Co3: C 12.12, H 1.45, N 4.84, Co 4.71, W 58.74;. Found: C 12.14, H 1.47, N 4.84, Co 4.70, W 58.72 for NH2-Co-PYI1. IR (KBr; \u03bd): 3422 (br, s), 1602 (s), 1425 (m), 1099 (w), 931 (s, W=Ot), 873 (s,W-O-W), 765 (s,W-O-W) cm-1.\n\nThe preparation of NH2-Co-PYI2 was similar to that of NH2-Co-PYI1, except that D-BCIP (50.0mg, 0.2mmol) replaced L-BCIP. (Yield: ca. 75% based on [(n-C4H9)4N]4[W10O32]). Elemental analyses and inductively coupled plasma calcd (%) for C38H54N13O42W12Co2.5: C 12.25, H 1.47, N 4.90, Co 3.94, W 59.32;. Found: C 12.27, H 1.46, N 4.89, Co 3.96, W 59.33 for NH2-Co-PYI2.\n\nCatalysis Knoevenagel/Aldol condensation\n\nKnoevenagel condensation has been considered as one of the most important reactions for generating \u03b1,\u03b2-unsaturated carbonyl compounds by additive reaction of aromatic aldehydes with activated methylene compounds [,]. In this work, NH2-Co-PYIs are explored in the new synergic catalytic system for Lewis base NH2 and Lewis acid Co(II) coexisting in one framework, which can effectively active the substrates in a synergistic cooperation for the preparation of substituted alkene derivatives. We initially investigated reaction conditions using benzaldehyde and ethyl acetoacetate as a model substrate with NH2-Co-PYI1 in a heterogeneous mixture at 45\u00b0C for seven days, which furnished the yield almost up to 100% ( , Entry 1) (see SI for additional information). The excellent reaction efficiency revealed the successful execution of our design.", "data": [{"meta": {"name": "NH2-Co-PYI1", "symbol": "", "chemical formula": "C38H55N13O42.5W12Co3"}, "processes": [{"synthesis method": "solvothermal synthesis", "precursor": [{"name": "[(n-C4H9)4N]4[W10O32]", "amount": "66.4", "unit": "mg"}, {"name": "Co(NO3)2\u00b73H2O", "amount": "60.0", "unit": "mg"}, {"name": "NH2-BPY", "amount": "10.3", "unit": "mg"}, {"name": "L-BCIP", "amount": "7.5", "unit": "mg"}], "solvent": [{"name": "water", "amount": "4", "unit": "mL"}, {"name": "methanol", "amount": "2", "unit": "mL"}], "pressure": "", "temperature": "130\u00b0C", "time": "3 days"}, {"synthesis method": "pH adjustment", "pH": "4.3", "modulator": "acetic acid (HAc)"}], "yield": "72%"}, {"meta": {"name": "NH2-Co-PYI2", "symbol": "", "chemical formula": "C38H54N13O42W12Co2.5"}, "processes": [{"synthesis method": "solvothermal synthesis", "precursor": [{"name": "[(n-C4H9)4N]4[W10O32]", "amount": "66.4", "unit": "mg"}, {"name": "Co(NO3)2\u00b73H2O", "amount": "60.0", "unit": "mg"}, {"name": "NH2-BPY", "amount": "10.3", "unit": "mg"}, {"name": "D-BCIP", "amount": "50.0", "unit": "mg"}], "solvent": [{"name": "water", "amount": "4", "unit": "mL"}, {"name": "methanol", "amount": "2", "unit": "mL"}], "pressure": "", "temperature": "130\u00b0C", "time": "3 days"}, {"synthesis method": "pH adjustment", "pH": "4.3", "modulator": "acetic acid (HAc)"}], "yield": "ca. 75%"}], "include_properties": ["solvothermal_synthesis", "pH_adjustment", "washing", "drying"]}]

File: synthesis/800_elsevier/synthesis_10.1016_j.micromeso.2006.12.041.json
[{"idx": 13, "type": "text", "classification": "synthesis condition", "content": "<ce:section-title>Synthesis and general characterization</ce:section-title><ce:para view=\"all\">Treatment of a 10<ce:hsp sp=\"0.25\"></ce:hsp>mL DMF solution of Zn(NO<ce:inf loc=\"post\">3</ce:inf>)<ce:inf loc=\"post\">2</ce:inf>\n<ce:hsp sp=\"0.25\"></ce:hsp>\u00b7<ce:hsp sp=\"0.25\"></ce:hsp>6<ce:hsp sp=\"0.25\"></ce:hsp>H<ce:inf loc=\"post\">2</ce:inf>O (595<ce:hsp sp=\"0.25\"></ce:hsp>mg, 2<ce:hsp sp=\"0.25\"></ce:hsp>mmol) and imidazole-4,5-dicarboxylic acid (H<ce:inf loc=\"post\">3</ce:inf>\n<ce:bold>L</ce:bold>) (312<ce:hsp sp=\"0.25\"></ce:hsp>mg, 2<ce:hsp sp=\"0.25\"></ce:hsp>mmol) inside a Teflon-capped scintillation vial at 140<ce:hsp sp=\"0.25\"></ce:hsp>\u00b0C afforded the colorless crystals from the bottom of the vial after 4 days. The crystals were successively rinsed with H<ce:inf loc=\"post\">2</ce:inf>O, EtOH and Et<ce:inf loc=\"post\">2</ce:inf>O and dried in air. Yield: 31% (based on Zn). IR (KBr, cm<ce:sup loc=\"post\">\u22121</ce:sup>): <ce:italic>\u03c5</ce:italic>\n<ce:hsp sp=\"0.25\"></ce:hsp>=<ce:hsp sp=\"0.25\"></ce:hsp>3418s, 2397m, 1662vs, 1533vs, 1387s, 1303m, 1239m, 1101m, 843w, 670m. Anal. Calcd for <ce:bold>1</ce:bold>: C, 28.72; H, 1.85; N, 12.88. Found: C, 28.14; H, 1.36; N, 13.38.</ce:para>", "clean_text": "Synthesis and general characterization\n\nTreatment of a 10mL DMF solution of Zn(NO3)2 \u22c56H2O (595mg, 2mmol) and imidazole-4,5-dicarboxylic acid (H3 L) (312mg, 2mmol) inside a Teflon-capped scintillation vial at 140\u00b0C afforded the colorless crystals from the bottom of the vial after 4 days. The crystals were successively rinsed with H2O, EtOH and Et2O and dried in air. Yield: 31% (based on Zn). IR (KBr, cm-1): \u03c5 =3418s, 2397m, 1662vs, 1533vs, 1387s, 1303m, 1239m, 1101m, 843w, 670m. Anal. Calcd for 1: C, 28.72; H, 1.85; N, 12.88. Found: C, 28.14; H, 1.36; N, 13.38.", "data": [{"meta": {"name": "1", "symbol": "", "chemical formula": ""}, "processes": [{"synthesis method": "solvothermal synthesis", "precursor": [{"name": "Zn(NO3)2\u00b76H2O", "amount": "595", "unit": "mg"}, {"name": "imidazole-4,5-dicarboxylic acid", "amount": "312", "unit": "mg"}], "solvent": [{"name": "DMF", "amount": "10", "unit": "mL"}], "pressure": "", "temperature": "140\u00b0C", "time": "4 days"}, {"synthesis method": "washing", "washing solution": "H2O, EtOH, Et2O", "amount": ""}, {"synthesis method": "drying", "pressure": "", "temperature": "", "atmosphere": "air", "time": ""}], "yield": "31%"}], "include_properties": ["solvothermal_synthesis", "washing", "drying"]}]

File: synthesis/800_elsevier/synthesis_10.1016_j.molstruc.2004.03.035.json
[{"idx": "14, 15", "type": "text", "classification": "synthesis condition", "content": "<ce:section-title>Preparation of complexes</ce:section-title><ce:para view=\"all\">A mixture of Ln<ce:inf loc=\"post\">2</ce:inf>O<ce:inf loc=\"post\">3</ce:inf> (0.5 mmol; Sm<ce:inf loc=\"post\">2</ce:inf>O<ce:inf loc=\"post\">3</ce:inf>, 174 mg; Eu<ce:inf loc=\"post\">2</ce:inf>O<ce:inf loc=\"post\">3</ce:inf>, 176 mg), 36% HCl 0.3 ml (0.36 mmol), 1.5 mmol of 1,3-BDC acid (250 mg), 0.5 ml 3,5-lutidine and 10 ml H<ce:inf loc=\"post\">2</ce:inf>O was put into a 23 ml Teflon coated stainless steel autoclave and heated at 180 \u00b0C for 4 days. After cooled to room temperature naturally, a large amount of needle-liked crystals were obtained. The crystals were separated by vacuum filtration and washed with distill water and absolute alcohol.</ce:para><ce:para view=\"all\">[Sm<ce:inf loc=\"post\">2</ce:inf>(BDC)<ce:inf loc=\"post\">3</ce:inf>(H<ce:inf loc=\"post\">2</ce:inf>O)<ce:inf loc=\"post\">2</ce:inf>]<ce:inf loc=\"post\">\n<ce:italic>n</ce:italic>\n</ce:inf> (<ce:bold>1</ce:bold>). Yield: 286 mg (69%). Found: C, 34.59; H, 1.65. C<ce:inf loc=\"post\">24</ce:inf>H<ce:inf loc=\"post\">16</ce:inf>O<ce:inf loc=\"post\">14</ce:inf>Sm<ce:inf loc=\"post\">2</ce:inf> requires: C, 34.77; H, 1.95. IR (cm<ce:sup loc=\"post\">\u22121</ce:sup>): 3439s, 3080m, 1613vs, 1546vs, 1479s, 1453vs, 1389vs, 1188m, 1161m, 1077m, 826w, 745s, 713s, 701m, 655w, 581m, 540m, 423m.</ce:para>", "clean_text": "Preparation of complexes\n\nA mixture of Ln2O3 (0.5 mmol; Sm2O3, 174 mg; Eu2O3, 176 mg), 36% HCl 0.3 ml (0.36 mmol), 1.5 mmol of 1,3-BDC acid (250 mg), 0.5 ml 3,5-lutidine and 10 ml H2O was put into a 23 ml Teflon coated stainless steel autoclave and heated at 180 \u00b0C for 4 days. After cooled to room temperature naturally, a large amount of needle-liked crystals were obtained. The crystals were separated by vacuum filtration and washed with distill water and absolute alcohol.\n\n[Sm2(BDC)3(H2O)2] n  (1). Yield: 286 mg (69%). Found: C, 34.59; H, 1.65. C24H16O14Sm2 requires: C, 34.77; H, 1.95. IR (cm-1): 3439s, 3080m, 1613vs, 1546vs, 1479s, 1453vs, 1389vs, 1188m, 1161m, 1077m, 826w, 745s, 713s, 701m, 655w, 581m, 540m, 423m.", "data": [{"meta": {"name": "[Sm2(BDC)3(H2O)2]n", "symbol": "1", "chemical formula": "C24H16O14Sm2"}, "processes": [{"synthesis method": "solvothermal synthesis", "precursor": [{"name": "Sm2O3", "amount": "174", "unit": "mg"}, {"name": "36% HCl", "amount": "0.3", "unit": "ml"}, {"name": "1,3-BDC acid", "amount": "250", "unit": "mg"}, {"name": "3,5-lutidine", "amount": "0.5", "unit": "ml"}], "solvent": [{"name": "H2O", "amount": "10", "unit": "ml"}], "reducing agent": [{"name": "", "amount": "", "unit": ""}], "surfactant": [{"name": "", "amount": "", "unit": ""}], "pressure": "", "temperature": "180\u00b0C", "time": "4 days", "heating rate": "", "cooling rate": ""}, {"synthesis method": "filtration", "time": "", "atmosphere": "", "pressure": ""}, {"synthesis method": "washing", "washing solution": "distill water and absolute alcohol", "amount": ""}], "yield": "69%"}], "include_properties": ["solvothermal_synthesis", "filtration", "washing"]}]

File: synthesis/800_elsevier/synthesis_10.1016_j.molstruc.2004.03.036.json
[{"idx": 12, "type": "text", "classification": "synthesis condition", "content": "<ce:section-title>Synthesis</ce:section-title><ce:para view=\"all\">The title compound was hydrothermally synthesized from the reaction mixture of CuSO<ce:inf loc=\"post\">4</ce:inf>\u00b75H<ce:inf loc=\"post\">2</ce:inf>O (0.5 mmol), 4,4\u2032-bipy (0.5 mmol), 2,5-pyridinedicarboxylic acid (0.5 mmol), NaOH (1 mmol) and H<ce:inf loc=\"post\">2</ce:inf>O (8 ml) at 190 \u00b0C for 3 days, followed by slowly cooling (5 \u00b0C/h) to room temperature. Dark red block crystals of <ce:bold>1</ce:bold> were recovered in 30% yield based on 4,4\u2032-bipy. C<ce:inf loc=\"post\">10</ce:inf>H<ce:inf loc=\"post\">8</ce:inf>CuN<ce:inf loc=\"post\">2</ce:inf>S (251.8): Calcd C, 47.66; H, 3.18; N, 11.12 (%). Found C, 47.58; H, 3.24; N, 11.04 (%).</ce:para>", "clean_text": "Synthesis\n\nThe title compound was hydrothermally synthesized from the reaction mixture of CuSO4\u22c55H2O (0.5 mmol), 4,4'-bipy (0.5 mmol), 2,5-pyridinedicarboxylic acid (0.5 mmol), NaOH (1 mmol) and H2O (8 ml) at 190 \u00b0C for 3 days, followed by slowly cooling (5 \u00b0C/h) to room temperature. Dark red block crystals of 1 were recovered in 30% yield based on 4,4'-bipy. C10H8CuN2S (251.8): Calcd C, 47.66; H, 3.18; N, 11.12 (%). Found C, 47.58; H, 3.24; N, 11.04 (%).", "data": [{"meta": {"name": "", "symbol": "1", "chemical formula": "C10H8CuN2S"}, "processes": [{"synthesis method": "hydrothermal synthesis", "precursor": [{"name": "CuSO4\u00b75H2O", "amount": "0.5", "unit": "mmol"}, {"name": "4,4\u2032-bipy", "amount": "0.5", "unit": "mmol"}, {"name": "2,5-pyridinedicarboxylic acid", "amount": "0.5", "unit": "mmol"}, {"name": "NaOH", "amount": "1", "unit": "mmol"}], "solvent": [{"name": "H2O", "amount": "8", "unit": "ml"}], "reducing agent": [{"name": "", "amount": "", "unit": ""}], "surfactant": [{"name": "", "amount": "", "unit": ""}], "pressure": "", "temperature": "190\u00b0C", "time": "3 days", "heating rate": "", "cooling rate": "5\u00b0C/h"}], "yield": "30%"}], "include_properties": ["solvothermal_synthesis"]}]

File: synthesis/800_elsevier/synthesis_10.1016_j.molstruc.2004.03.042.json
[{"idx": "11, 12, 13", "type": "text", "classification": "synthesis condition", "content": "<ce:section-title>Synthesis of complexes <ce:bold>1</ce:bold>\u2013<ce:bold>3</ce:bold>\n</ce:section-title><ce:para view=\"all\">\n<ce:italic>[Mn(L)<ce:inf loc=\"post\">2</ce:inf>(H<ce:inf loc=\"post\">2</ce:inf>O)<ce:inf loc=\"post\">2</ce:inf>(CH<ce:inf loc=\"post\">3</ce:inf>CN)<ce:inf loc=\"post\">2</ce:inf>](ClO<ce:inf loc=\"post\">4</ce:inf>)<ce:inf loc=\"post\">2</ce:inf>(CH<ce:inf loc=\"post\">3</ce:inf>CN)<ce:inf loc=\"post\">2</ce:inf>\n</ce:italic> (<ce:bold>1</ce:bold>). A solution of L (22 mg, 0.1 mmol) in CH<ce:inf loc=\"post\">3</ce:inf>CN (15 ml) was added to an aqueous solution (10 ml) of Mn(ClO<ce:inf loc=\"post\">4</ce:inf>)<ce:inf loc=\"post\">2</ce:inf>\u00b76H<ce:inf loc=\"post\">2</ce:inf>O (36 mg, 0.1 mmol). After ca. 30 min of vigorous mixing, the solution was filtered and left to stand at room temperature. Light-yellow prismatic single crystals suitable for X-ray analysis were obtained by evaporation of the solvent within 1 week. Yield: 65%. Found: C, 42.4; H, 3.8; N, 18.3%. Calc. for C<ce:inf loc=\"post\">32</ce:inf>H<ce:inf loc=\"post\">32</ce:inf>Cl<ce:inf loc=\"post\">2</ce:inf>MnN<ce:inf loc=\"post\">12</ce:inf>O<ce:inf loc=\"post\">12</ce:inf>: C, 42.6; H, 3.6; N, 18.6%. FT-IR (KBr pellet, cm<ce:sup loc=\"post\">\u22121</ce:sup>): 3455b, 3067s, 2220m, 1662m, 1616m, 1570m, 1489m, 1423s, 1283m, 1219m, 1108vs, 1063s, 1008m, 842m, 723s, 626m, 504m.</ce:para><ce:para view=\"all\">\n<ce:italic>[Fe(L)<ce:inf loc=\"post\">2</ce:inf>(NSC)<ce:inf loc=\"post\">2</ce:inf>(H<ce:inf loc=\"post\">2</ce:inf>O)<ce:inf loc=\"post\">2</ce:inf>]</ce:italic> (<ce:bold>2</ce:bold>). A solution of an excess of NH<ce:inf loc=\"post\">4</ce:inf>SCN (24 mg, 0.3 mmol) in H<ce:inf loc=\"post\">2</ce:inf>O (10 ml) was added to a CH<ce:inf loc=\"post\">3</ce:inf>CN/CHCl<ce:inf loc=\"post\">3</ce:inf> solution (15 ml) containing FeCl<ce:inf loc=\"post\">2</ce:inf>\u00b74H<ce:inf loc=\"post\">2</ce:inf>O (20 mg, 0.1 mmol) and L (44 mg, 0.2 mmol) in 1:2 molar ratio. After ca. 30 min of vigorous mixing under refluxing, the reaction mixture was filtered and left to stand at room temperature. Yellow block single crystals suitable for X-ray analysis were obtained by slow evaporation of the solvent within 2 weeks. Yield: 70%. Found: C, 47.9; H, 3.2; N, 20.9%. Calc. for C<ce:inf loc=\"post\">26</ce:inf>H<ce:inf loc=\"post\">20</ce:inf>FeN<ce:inf loc=\"post\">10</ce:inf>O<ce:inf loc=\"post\">4</ce:inf>S<ce:inf loc=\"post\">2</ce:inf>: C, 47.6; H, 3.1; N, 21.3%. FT-IR (KBr pellet, cm<ce:sup loc=\"post\">\u22121</ce:sup>): 3355b, 3088w, 3038w, 2077vs, 1955w, 1613s, 1566s, 1541s, 1486s, 1422s, 1370w, 1335m, 1322w, 1275m, 1230w, 1218s, 1124m, 1107w, 1064s, 1006s, 966m, 840s, 744s, 723vs, 710s, 695s.</ce:para><ce:para view=\"all\">\n<ce:italic>[Ag<ce:inf loc=\"post\">2</ce:inf>(L)<ce:inf loc=\"post\">2</ce:inf>](BF<ce:inf loc=\"post\">4</ce:inf>)<ce:inf loc=\"post\">2</ce:inf>(CH<ce:inf loc=\"post\">3</ce:inf>OH)<ce:inf loc=\"post\">0.5</ce:inf>(H<ce:inf loc=\"post\">2</ce:inf>O)<ce:inf loc=\"post\">0.5</ce:inf>\n</ce:italic> (<ce:bold>3</ce:bold>). A solution of AgBF<ce:inf loc=\"post\">4</ce:inf> (19 mg, 0.1 mmol) in CH<ce:inf loc=\"post\">3</ce:inf>OH (10 ml) was carefully layered on top of a CHCl<ce:inf loc=\"post\">3</ce:inf> solution (10 ml) of L (22 mg, 0.1 mmol) in a test-tube. After ca. 2 weeks at room temperature, colorless single crystals appeared at the boundary between CH<ce:inf loc=\"post\">3</ce:inf>OH and CHCl<ce:inf loc=\"post\">3</ce:inf>. Yield: 50%. Found: C, 33.7; H, 2.6; N, 13.3%. Calc. for C<ce:inf loc=\"post\">24.5</ce:inf>H<ce:inf loc=\"post\">19</ce:inf>Ag<ce:inf loc=\"post\">2</ce:inf>B<ce:inf loc=\"post\">2</ce:inf>F<ce:inf loc=\"post\">8</ce:inf>N<ce:inf loc=\"post\">8</ce:inf>O<ce:inf loc=\"post\">3</ce:inf>: C, 34.1; H, 2.2; N, 13.0%. FT-IR (KBr pellet, cm<ce:sup loc=\"post\">\u22121</ce:sup>): 3440b, 3104m, 3062w, 1619s, 1567s, 1542s, 1488s, 1429s, 1341w, 1285m, 1224m, 1073vs, 1022vs, 971m, 845s, 747s, 731s, 716s, 705m, 551w, 521m, 506w, 411w.</ce:para>", "clean_text": "Synthesis of complexes 1-3 \n\n [Mn(L)2(H2O)2(CH3CN)2](ClO4)2(CH3CN)2  (1). A solution of L (22 mg, 0.1 mmol) in CH3CN (15 ml) was added to an aqueous solution (10 ml) of Mn(ClO4)2\u22c56H2O (36 mg, 0.1 mmol). After ca. 30 min of vigorous mixing, the solution was filtered and left to stand at room temperature. Light-yellow prismatic single crystals suitable for X-ray analysis were obtained by evaporation of the solvent within 1 week. Yield: 65%. Found: C, 42.4; H, 3.8; N, 18.3%. Calc. for C32H32Cl2MnN12O12: C, 42.6; H, 3.6; N, 18.6%. FT-IR (KBr pellet, cm-1): 3455b, 3067s, 2220m, 1662m, 1616m, 1570m, 1489m, 1423s, 1283m, 1219m, 1108vs, 1063s, 1008m, 842m, 723s, 626m, 504m.\n\n [Fe(L)2(NSC)2(H2O)2] (2). A solution of an excess of NH4SCN (24 mg, 0.3 mmol) in H2O (10 ml) was added to a CH3CN/CHCl3 solution (15 ml) containing FeCl2\u22c54H2O (20 mg, 0.1 mmol) and L (44 mg, 0.2 mmol) in 1:2 molar ratio. After ca. 30 min of vigorous mixing under refluxing, the reaction mixture was filtered and left to stand at room temperature. Yellow block single crystals suitable for X-ray analysis were obtained by slow evaporation of the solvent within 2 weeks. Yield: 70%. Found: C, 47.9; H, 3.2; N, 20.9%. Calc. for C26H20FeN10O4S2: C, 47.6; H, 3.1; N, 21.3%. FT-IR (KBr pellet, cm-1): 3355b, 3088w, 3038w, 2077vs, 1955w, 1613s, 1566s, 1541s, 1486s, 1422s, 1370w, 1335m, 1322w, 1275m, 1230w, 1218s, 1124m, 1107w, 1064s, 1006s, 966m, 840s, 744s, 723vs, 710s, 695s.\n\n [Ag2(L)2](BF4)2(CH3OH)0.5(H2O)0.5  (3). A solution of AgBF4 (19 mg, 0.1 mmol) in CH3OH (10 ml) was carefully layered on top of a CHCl3 solution (10 ml) of L (22 mg, 0.1 mmol) in a test-tube. After ca. 2 weeks at room temperature, colorless single crystals appeared at the boundary between CH3OH and CHCl3. Yield: 50%. Found: C, 33.7; H, 2.6; N, 13.3%. Calc. for C24.5H19Ag2B2F8N8O3: C, 34.1; H, 2.2; N, 13.0%. FT-IR (KBr pellet, cm-1): 3440b, 3104m, 3062w, 1619s, 1567s, 1542s, 1488s, 1429s, 1341w, 1285m, 1224m, 1073vs, 1022vs, 971m, 845s, 747s, 731s, 716s, 705m, 551w, 521m, 506w, 411w.", "data": [{"meta": {"name": "[Mn(L)2(H2O)2(CH3CN)2](ClO4)2(CH3CN)2", "symbol": "1", "chemical formula": "C32H32Cl2MnN12O12"}, "processes": [{"synthesis method": "chemical synthesis", "precursor": [{"name": "L", "amount": "22", "unit": "mg"}, {"name": "Mn(ClO4)2\u00b76H2O", "amount": "36", "unit": "mg"}], "solution": [{"name": "CH3CN", "amount": "15", "unit": "ml"}, {"name": "H2O", "amount": "10", "unit": "ml"}], "pressure": "", "temperature": "room temperature", "time": "1 week"}], "yield": "65%"}, {"meta": {"name": "[Fe(L)2(NSC)2(H2O)2]", "symbol": "2", "chemical formula": "C26H20FeN10O4S2"}, "processes": [{"synthesis method": "chemical synthesis", "precursor": [{"name": "NH4SCN", "amount": "24", "unit": "mg"}, {"name": "FeCl2\u00b74H2O", "amount": "20", "unit": "mg"}, {"name": "L", "amount": "44", "unit": "mg"}], "solution": [{"name": "H2O", "amount": "10", "unit": "ml"}, {"name": "CH3CN/CHCl3 solution", "amount": "15", "unit": "ml"}], "pressure": "", "temperature": "room temperature", "time": "2 weeks"}], "yield": "70%"}, {"meta": {"name": "[Ag2(L)2](BF4)2(CH3OH)0.5(H2O)0.5", "symbol": "3", "chemical formula": "C24.5H19Ag2B2F8N8O3"}, "processes": [{"synthesis method": "chemical synthesis", "precursor": [{"name": "AgBF4", "amount": "19", "unit": "mg"}, {"name": "L", "amount": "22", "unit": "mg"}], "solution": [{"name": "CH3OH", "amount": "10", "unit": "ml"}, {"name": "CHCl3 solution", "amount": "10", "unit": "ml"}], "pressure": "", "temperature": "room temperature", "time": "2 weeks"}], "yield": "50%"}], "include_properties": ["chemical_synthesis", "filtration"]}]
