Repository: Yeonghun1675/L2M3

<div align="center">
<h1> ⛏L2M3: Large Language Models Material Miner </h1> 
</div>

## Summary
L2M3 is designed to efficiently gather experimental Metal-Organic Framework (MOF) data from scientific literature, addressing the challenge of accessing hard-to-find data and enhancing the quality of information available for machine learning in materials science. By utilizing a chain of advanced Large Language Models (LLMs), we developed a systematic method for extracting and organizing MOF data into a structured, usable format. Our approach has successfully compiled data from over 40,000 research articles, creating a comprehensive, ready-to-use dataset.

File: synthesis/800_elsevier/synthesis_10.1016_j.molstruc.2005.02.013.json
[{"idx": "14, 15, 16, 17, 18, 19", "type": "text", "classification": "synthesis condition", "content": "<ce:section-title>Synthesis</ce:section-title><ce:section-title>Synthesis of di-3-pyridyl ketone (L)</ce:section-title><ce:para view=\"all\">Under the protection of N<ce:inf loc=\"post\">2</ce:inf>, 3-bromopyridine (1.58<ce:hsp sp=\"0.25\"></ce:hsp>g, 10<ce:hsp sp=\"0.25\"></ce:hsp>mmol) in 10<ce:hsp sp=\"0.25\"></ce:hsp>ml anhydrous diethyl ether was added slowly into 6.3<ce:hsp sp=\"0.25\"></ce:hsp>ml (10<ce:hsp sp=\"0.25\"></ce:hsp>mmol) <ce:italic>n</ce:italic>-butyllithium (15% in hexane) in 15<ce:hsp sp=\"0.25\"></ce:hsp>ml anhydrous diethyl ether at \u221278<ce:hsp sp=\"0.25\"></ce:hsp>\u00b0C. The resulting solution was kept at \u221278<ce:hsp sp=\"0.25\"></ce:hsp>\u00b0C for 30<ce:hsp sp=\"0.25\"></ce:hsp>min, and then 1.37<ce:hsp sp=\"0.25\"></ce:hsp>g (10<ce:hsp sp=\"0.25\"></ce:hsp>mmol) methyl nicotinate in 15<ce:hsp sp=\"0.25\"></ce:hsp>ml anhydrous diethyl ether was added slowly within 20<ce:hsp sp=\"0.25\"></ce:hsp>min with vigorous stirring. After stirring at \u221278<ce:hsp sp=\"0.25\"></ce:hsp>\u00b0C for another 30<ce:hsp sp=\"0.25\"></ce:hsp>min, the solution was allowed to warm slowly to \u221220<ce:hsp sp=\"0.25\"></ce:hsp>\u00b0C over 3<ce:hsp sp=\"0.25\"></ce:hsp>h, after which it was further quenched with 15<ce:hsp sp=\"0.25\"></ce:hsp>ml HCl solution in water and methanol (water/methanol/conc. HCl=5:5:1). The mixture was extracted with dichloromethane, and the combined organic extract was dried over anhydrous sodium sulfate and finally concentrated in vacuo to give an orange\u2013yellow solid. Purification by chromatography on silica-<ce:italic>gel</ce:italic> using ethyl acetate/hexane as the eluent gave 1.4<ce:hsp sp=\"0.25\"></ce:hsp>g<ce:hsp sp=\"0.25\"></ce:hsp>L as a white solid in 76% yield, m.p. 115.8\u2013116.3<ce:hsp sp=\"0.25\"></ce:hsp>\u00b0C. <ce:sup loc=\"pre\">1</ce:sup>H NMR (300<ce:hsp sp=\"0.25\"></ce:hsp>MHz, CDCl<ce:inf loc=\"post\">3</ce:inf>): <ce:italic>\u03b4</ce:italic> 9.01 (d, <ce:italic>J</ce:italic>=1.5<ce:hsp sp=\"0.25\"></ce:hsp>Hz, 2H), 8.85 (dd, <ce:italic>J</ce:italic>\n<ce:inf loc=\"post\">1</ce:inf>=1.2, <ce:italic>J</ce:italic>\n<ce:inf loc=\"post\">2</ce:inf>=4.8<ce:hsp sp=\"0.25\"></ce:hsp>Hz, 2H), 8.14 (dt, <ce:italic>J</ce:italic>\n<ce:inf loc=\"post\">1</ce:inf>=7.8, <ce:italic>J</ce:italic>\n<ce:inf loc=\"post\">2</ce:inf>=1.8<ce:hsp sp=\"0.25\"></ce:hsp>Hz, 2H), 7.49 (dd, <ce:italic>J</ce:italic>\n<ce:inf loc=\"post\">1</ce:inf>=4.8, <ce:italic>J</ce:italic>\n<ce:inf loc=\"post\">2</ce:inf>=7.8<ce:hsp sp=\"0.25\"></ce:hsp>Hz, 2H), IR (KBr): 1651s, 1581s, 1473w, 1416s, 1333m, 1294s, 1193w, 1143w, 1113w, 1083w, 1018w, 931m, 845w, 812w, 729s, 696m, 667w, 621w, 567w cm<ce:sup loc=\"post\">\u22121</ce:sup>; MS <ce:italic>m</ce:italic>/<ce:italic>z</ce:italic>: 184.06 ([<ce:italic>MH</ce:italic>]<ce:sup loc=\"post\">+</ce:sup>, 100% relative abundance); Anal. for C<ce:inf loc=\"post\">11</ce:inf>H<ce:inf loc=\"post\">8</ce:inf>N<ce:inf loc=\"post\">2</ce:inf>O: Calcd. C 71.73, H 4.38, N 15.20; Found C 71.69, H 4.34, N 15.19.</ce:para><ce:section-title>Synthesis of [AgL(BF<ce:inf loc=\"post\">4</ce:inf>)]<ce:inf loc=\"post\">\u221e</ce:inf> (<ce:bold>1</ce:bold>)</ce:section-title><ce:para view=\"all\">AgBF<ce:inf loc=\"post\">4</ce:inf> (40<ce:hsp sp=\"0.25\"></ce:hsp>mg, 0.2<ce:hsp sp=\"0.25\"></ce:hsp>mmol) and L (37<ce:hsp sp=\"0.25\"></ce:hsp>mg, 0.2<ce:hsp sp=\"0.25\"></ce:hsp>mmol) were dissolved in 5<ce:hsp sp=\"0.25\"></ce:hsp>ml CH<ce:inf loc=\"post\">3</ce:inf>OH with stirring at room temperature. A white precipitate formed immediately, which was dissolved by the addition of CH<ce:inf loc=\"post\">3</ce:inf>CN. After filtration, the solution was placed in the dark for a week to give light yellow crystals of <ce:bold>1</ce:bold>. Yield: 73%. Anal. for C<ce:inf loc=\"post\">11</ce:inf>H<ce:inf loc=\"post\">8</ce:inf>BF<ce:inf loc=\"post\">4</ce:inf>N<ce:inf loc=\"post\">2</ce:inf>OAg: Calcd. C 34.87, H 2.13, N 7.39; Found C 35.03, H 2.16, N 7.42. IR (KBr): 1653s, 1585s, 1477w, 1419m, 1333m, 1298s, 1196w, 1119s, 1080s, 1034s, 931m, 843w, 814w, 721m, 698m, 671w, 623w, 525w cm<ce:sup loc=\"post\">\u22121</ce:sup>.</ce:para><ce:section-title>Synthesis of [AgL(ClO<ce:inf loc=\"post\">4</ce:inf>)]<ce:inf loc=\"post\">\u221e</ce:inf> (<ce:bold>2</ce:bold>)</ce:section-title><ce:para view=\"all\">This complex was obtained as light-yellow crystals in a similar manner as for <ce:bold>1</ce:bold> by the reaction of AgClO<ce:inf loc=\"post\">4</ce:inf> with L. Yield: 80%. Anal. for C<ce:inf loc=\"post\">11</ce:inf>H<ce:inf loc=\"post\">8</ce:inf>ClN<ce:inf loc=\"post\">2</ce:inf>O<ce:inf loc=\"post\">5</ce:inf>Ag: Calcd. C 33.75, H 2.06, N 7.15; Found C 33.80, H 2.05, N 7.17. IR (KBr): 1653s, 1585s, 1477w, 1419m, 1333w, 1298s, 1143s, 1113s, 1088s, 1022w, 933w, 842w, 814w, 729m, 698m, 671w, 627m, 571w<ce:hsp sp=\"0.25\"></ce:hsp>cm<ce:sup loc=\"post\">\u22121</ce:sup>.</ce:para><ce:section-title>Synthesis of [AgL(NO<ce:inf loc=\"post\">3</ce:inf>)]<ce:inf loc=\"post\">\u221e</ce:inf> (<ce:bold>3</ce:bold>)</ce:section-title><ce:para view=\"all\">AgNO<ce:inf loc=\"post\">3</ce:inf> (34<ce:hsp sp=\"0.25\"></ce:hsp>mg, 0.2<ce:hsp sp=\"0.25\"></ce:hsp>mmol) and L (37<ce:hsp sp=\"0.25\"></ce:hsp>mg, 0.2<ce:hsp sp=\"0.25\"></ce:hsp>mmol) were dissolved in a mixed solvent of 3<ce:hsp sp=\"0.25\"></ce:hsp>ml CH<ce:inf loc=\"post\">3</ce:inf>CN and 3<ce:hsp sp=\"0.25\"></ce:hsp>ml CH<ce:inf loc=\"post\">3</ce:inf>OH with stirring at room temperature. The solution was stirred overnight in the dark, filtered, and allowed to stay in the dark for two weeks to give light-yellow crystals of <ce:bold>3</ce:bold>. Yield: 77%. Anal. for C<ce:inf loc=\"post\">11</ce:inf>H<ce:inf loc=\"post\">8</ce:inf>N<ce:inf loc=\"post\">3</ce:inf>O<ce:inf loc=\"post\">4</ce:inf>Ag: Calcd. C 37.31, H 2.28, N 11.86; Found C 37.23, H 2.25, N 11.82. IR (KBr): 1651s, 1583s, 1416s, 1383vs, 1294s, 1193w, 1115w, 1020w, 930w, 841w, 823w, 729m, 698m, 669w, 621w<ce:hsp sp=\"0.25\"></ce:hsp>cm<ce:sup loc=\"post\">\u22121</ce:sup>.</ce:para><ce:section-title>Synthesis of [AgL(CF<ce:inf loc=\"post\">3</ce:inf>SO<ce:inf loc=\"post\">3</ce:inf>)]<ce:inf loc=\"post\">\u221e</ce:inf> (<ce:bold>4</ce:bold>)</ce:section-title><ce:para view=\"all\">This complex was synthesized in the same way as for <ce:bold>1</ce:bold> by the reaction of AgSO<ce:inf loc=\"post\">3</ce:inf>CF<ce:inf loc=\"post\">3</ce:inf> with L. Yield: 63%. Anal. for C<ce:inf loc=\"post\">12</ce:inf>H<ce:inf loc=\"post\">8</ce:inf>F<ce:inf loc=\"post\">3</ce:inf>N<ce:inf loc=\"post\">2</ce:inf>O<ce:inf loc=\"post\">4</ce:inf>SAg: Calcd. C 32.67, H 1.83, N 6.35; Found C 32.82, H 1.83, N 6.32. IR (KBr): 1653s, 1585s, 1475w, 1417m, 1333m, 1294brs, 1174m, 1117w, 1082w, 1034s, 935m, 843w, 813w, 760w, 729m, 698m, 646m, 575w, 519w<ce:hsp sp=\"0.25\"></ce:hsp>cm<ce:sup loc=\"post\">\u22121</ce:sup>.</ce:para><ce:section-title>Synthesis of [AgL(PF<ce:inf loc=\"post\">6</ce:inf>)]<ce:inf loc=\"post\">\u221e</ce:inf> (<ce:bold>5</ce:bold>)</ce:section-title><ce:para view=\"all\">This complex was prepared using the same method as for <ce:bold>1</ce:bold> by the reaction of L with AgPF<ce:inf loc=\"post\">6</ce:inf> in 1:1 molar ratio. Yield: 82%. Anal. for C<ce:inf loc=\"post\">11</ce:inf>H<ce:inf loc=\"post\">8</ce:inf>F<ce:inf loc=\"post\">6</ce:inf>N<ce:inf loc=\"post\">2</ce:inf>OPAg: Calcd. C 30.23, H 1.85, N 6.41; Found C 30.26, H 1.88, N 6.30. IR (KBr): 1655s, 1585s, 1477w, 1419s, 1335m, 1298s, 1250w, 1203w, 1117w, 1022w, 937m, 835brs, 731s, 698m, 671w, 621w, 559s<ce:hsp sp=\"0.25\"></ce:hsp>cm<ce:sup loc=\"post\">\u22121</ce:sup>.</ce:para>", "clean_text": "Synthesis\n\nSynthesis of di-3-pyridyl ketone (L)\n\nUnder the protection of N2, 3-bromopyridine (1.58g, 10mmol) in 10ml anhydrous diethyl ether was added slowly into 6.3ml (10mmol) n-butyllithium (15% in hexane) in 15ml anhydrous diethyl ether at -78\u00b0C. The resulting solution was kept at -78\u00b0C for 30min, and then 1.37g (10mmol) methyl nicotinate in 15ml anhydrous diethyl ether was added slowly within 20min with vigorous stirring. After stirring at -78\u00b0C for another 30min, the solution was allowed to warm slowly to -20\u00b0C over 3h, after which it was further quenched with 15ml HCl solution in water and methanol (water/methanol/conc. HCl=5:5:1). The mixture was extracted with dichloromethane, and the combined organic extract was dried over anhydrous sodium sulfate and finally concentrated in vacuo to give an orange-yellow solid. Purification by chromatography on silica-gel using ethyl acetate/hexane as the eluent gave 1.4gL as a white solid in 76% yield, m.p. 115.8-116.3\u00b0C. 1H NMR (300MHz, CDCl3): \u03b4 9.01 (d, J=1.5Hz, 2H), 8.85 (dd, J 1=1.2, J 2=4.8Hz, 2H), 8.14 (dt, J 1=7.8, J 2=1.8Hz, 2H), 7.49 (dd, J 1=4.8, J 2=7.8Hz, 2H), IR (KBr): 1651s, 1581s, 1473w, 1416s, 1333m, 1294s, 1193w, 1143w, 1113w, 1083w, 1018w, 931m, 845w, 812w, 729s, 696m, 667w, 621w, 567w cm-1; MS m/z: 184.06 ([MH]+, 100% relative abundance); Anal. for C11H8N2O: Calcd. C 71.73, H 4.38, N 15.20; Found C 71.69, H 4.34, N 15.19.\n\nSynthesis of [AgL(BF4)]\u221e (1)\n\nAgBF4 (40mg, 0.2mmol) and L (37mg, 0.2mmol) were dissolved in 5ml CH3OH with stirring at room temperature. A white precipitate formed immediately, which was dissolved by the addition of CH3CN. After filtration, the solution was placed in the dark for a week to give light yellow crystals of 1. Yield: 73%. Anal. for C11H8BF4N2OAg: Calcd. C 34.87, H 2.13, N 7.39; Found C 35.03, H 2.16, N 7.42. IR (KBr): 1653s, 1585s, 1477w, 1419m, 1333m, 1298s, 1196w, 1119s, 1080s, 1034s, 931m, 843w, 814w, 721m, 698m, 671w, 623w, 525w cm-1.\n\nSynthesis of [AgL(ClO4)]\u221e (2)\n\nThis complex was obtained as light-yellow crystals in a similar manner as for 1 by the reaction of AgClO4 with L. Yield: 80%. Anal. for C11H8ClN2O5Ag: Calcd. C 33.75, H 2.06, N 7.15; Found C 33.80, H 2.05, N 7.17. IR (KBr): 1653s, 1585s, 1477w, 1419m, 1333w, 1298s, 1143s, 1113s, 1088s, 1022w, 933w, 842w, 814w, 729m, 698m, 671w, 627m, 571wcm-1.\n\nSynthesis of [AgL(NO3)]\u221e (3)\n\nAgNO3 (34mg, 0.2mmol) and L (37mg, 0.2mmol) were dissolved in a mixed solvent of 3ml CH3CN and 3ml CH3OH with stirring at room temperature. The solution was stirred overnight in the dark, filtered, and allowed to stay in the dark for two weeks to give light-yellow crystals of 3. Yield: 77%. Anal. for C11H8N3O4Ag: Calcd. C 37.31, H 2.28, N 11.86; Found C 37.23, H 2.25, N 11.82. IR (KBr): 1651s, 1583s, 1416s, 1383vs, 1294s, 1193w, 1115w, 1020w, 930w, 841w, 823w, 729m, 698m, 669w, 621wcm-1.\n\nSynthesis of [AgL(CF3SO3)]\u221e (4)\n\nThis complex was synthesized in the same way as for 1 by the reaction of AgSO3CF3 with L. Yield: 63%. Anal. for C12H8F3N2O4SAg: Calcd. C 32.67, H 1.83, N 6.35; Found C 32.82, H 1.83, N 6.32. IR (KBr): 1653s, 1585s, 1475w, 1417m, 1333m, 1294brs, 1174m, 1117w, 1082w, 1034s, 935m, 843w, 813w, 760w, 729m, 698m, 646m, 575w, 519wcm-1.\n\nSynthesis of [AgL(PF6)]\u221e (5)\n\nThis complex was prepared using the same method as for 1 by the reaction of L with AgPF6 in 1:1 molar ratio. Yield: 82%. Anal. for C11H8F6N2OPAg: Calcd. C 30.23, H 1.85, N 6.41; Found C 30.26, H 1.88, N 6.30. IR (KBr): 1655s, 1585s, 1477w, 1419s, 1335m, 1298s, 1250w, 1203w, 1117w, 1022w, 937m, 835brs, 731s, 698m, 671w, 621w, 559scm-1.", "data": [{"meta": {"name": "di-3-pyridyl ketone (L)", "symbol": "", "chemical formula": ""}, "processes": [{"synthesis method": "chemical synthesis", "precursor": [{"name": "3-bromopyridine", "amount": "1.58", "unit": "g"}, {"name": "n-butyllithium", "amount": "6.3", "unit": "mL"}, {"name": "methyl nicotinate", "amount": "1.37", "unit": "g"}], "solution": [{"name": "anhydrous diethyl ether", "amount": "10", "unit": "mL"}, {"name": "MeOH/H2O solution", "amount": "6:1 v/v", "unit": ""}], "pressure": "", "temperature": "-78\u00b0C to -20\u00b0C", "time": "30 min to 3 h"}, {"synthesis method": "quenching", "quenching solution": "15 mL HCl solution in water and methanol (water/methanol/conc. HCl=5:5:1)"}]}, {"meta": {"name": "[AgL(BF4)]\u221e", "symbol": "1", "chemical formula": "C11H8BF4N2OAg"}, "processes": [{"synthesis method": "chemical synthesis", "precursor": [{"name": "AgBF4", "amount": "40", "unit": "mg"}, {"name": "L", "amount": "37", "unit": "mg"}], "solution": [{"name": "CH3OH", "amount": "5", "unit": "mL"}, {"name": "CH3CN", "amount": "", "unit": ""}], "pressure": "", "temperature": "room temperature", "time": ""}]}, {"meta": {"name": "[AgL(ClO4)]\u221e", "symbol": "2", "chemical formula": "C11H8ClN2O5Ag"}, "processes": [{"synthesis method": "chemical synthesis", "precursor": [{"name": "AgClO4", "amount": "", "unit": ""}, {"name": "L", "amount": "", "unit": ""}], "solution": [{"name": "CH3OH", "amount": "5", "unit": "mL"}, {"name": "CH3CN", "amount": "", "unit": ""}], "pressure": "", "temperature": "room temperature", "time": ""}]}, {"meta": {"name": "[AgL(NO3)]\u221e", "symbol": "3", "chemical formula": "C11H8N3O4Ag"}, "processes": [{"synthesis method": "chemical synthesis", "precursor": [{"name": "AgNO3", "amount": "34", "unit": "mg"}, {"name": "L", "amount": "37", "unit": "mg"}], "solution": [{"name": "CH3OH", "amount": "3", "unit": "mL"}, {"name": "CH3CN", "amount": "3", "unit": "mL"}], "pressure": "", "temperature": "room temperature", "time": "overnight"}]}, {"meta": {"name": "[AgL(CF3SO3)]\u221e", "symbol": "4", "chemical formula": "C12H8F3N2O4SAg"}, "processes": [{"synthesis method": "chemical synthesis", "precursor": [{"name": "AgSO3CF3", "amount": "", "unit": ""}, {"name": "L", "amount": "", "unit": ""}], "solution": [{"name": "CH3OH", "amount": "", "unit": ""}, {"name": "CH3CN", "amount": "", "unit": ""}], "pressure": "", "temperature": "room temperature", "time": ""}]}, {"meta": {"name": "[AgL(PF6)]\u221e", "symbol": "5", "chemical formula": "C11H8F6N2OPAg"}, "processes": [{"synthesis method": "chemical synthesis", "precursor": [{"name": "AgPF6", "amount": "", "unit": ""}, {"name": "L", "amount": "", "unit": ""}], "solution": [{"name": "CH3OH", "amount": "", "unit": ""}, {"name": "CH3CN", "amount": "", "unit": ""}], "pressure": "", "temperature": "room temperature", "time": ""}]}], "include_properties": ["chemical_synthesis", "filtration"]}]

File: synthesis/800_elsevier/synthesis_10.1016_j.molstruc.2006.05.038.json
[{"idx": "14, 15", "type": "text", "classification": "synthesis condition", "content": "<ce:section-title>Syntheses</ce:section-title><ce:section-title>{[Co<ce:inf loc=\"post\">2</ce:inf>(BTC)(OH)(H<ce:inf loc=\"post\">2</ce:inf>O)<ce:inf loc=\"post\">2</ce:inf>]<ce:inf loc=\"post\">2</ce:inf>\n<ce:hsp sp=\"0.25\"></ce:hsp>\u00b7<ce:hsp sp=\"0.25\"></ce:hsp>2H<ce:inf loc=\"post\">2</ce:inf>O}<ce:inf loc=\"post\">n</ce:inf> (<ce:bold>1</ce:bold>)</ce:section-title><ce:para view=\"all\">The best crystals of complex <ce:bold>1</ce:bold> were prepared from a reaction mixture of Co (OAc)<ce:inf loc=\"post\">2</ce:inf>\n<ce:hsp sp=\"0.25\"></ce:hsp>\u00b7<ce:hsp sp=\"0.25\"></ce:hsp>2H<ce:inf loc=\"post\">2</ce:inf>O (0.08<ce:hsp sp=\"0.25\"></ce:hsp>g), 1,2,4-benzenetricarboxylate (0.08<ce:hsp sp=\"0.25\"></ce:hsp>g) in 6<ce:hsp sp=\"0.25\"></ce:hsp>ml of water. The starting mixture was adjusted to pH 7 by the addition of 1<ce:hsp sp=\"0.25\"></ce:hsp>M NaOH under vigorous stirring. The final solution was transferred into a 23<ce:hsp sp=\"0.25\"></ce:hsp>mL Teflon-lined autoclave and crystallized at 160<ce:hsp sp=\"0.25\"></ce:hsp>\u00b0C for 4 days. After slowly cooling at 10<ce:hsp sp=\"0.25\"></ce:hsp>\u00b0C/h to room temperature, the red block crystals were collected by filtration and air-dried (yield: 47% based on Co). Anal. Calcd. For complex <ce:bold>1</ce:bold>: C, 27.29% H, 2.53% Co, 29.78% Found: C, 27.60% H, 2.81% N, 29.62%. Selected FTIR data (cm<ce:sup loc=\"post\">\u22121</ce:sup>): 3659(m), 3592(m), 3384(m), 1617(s), 1557(s), 1497(s), 1431(s), 1405(s), 1259(v), 1181(v), 1079(v), 865(v), 823(s), 777(m), 724(m), 673(m), 631(v), 520(m).</ce:para><ce:section-title>{Co<ce:inf loc=\"post\">2</ce:inf>(NA)<ce:inf loc=\"post\">4</ce:inf>(H<ce:inf loc=\"post\">2</ce:inf>O)}<ce:inf loc=\"post\">n</ce:inf> (<ce:bold>2</ce:bold>)</ce:section-title><ce:para view=\"all\">The best crystals of complex <ce:bold>2</ce:bold> were prepared from a reaction mixture of Co (OAc)<ce:inf loc=\"post\">2</ce:inf>\n<ce:hsp sp=\"0.25\"></ce:hsp>\u00b7<ce:hsp sp=\"0.25\"></ce:hsp>2H<ce:inf loc=\"post\">2</ce:inf>O (0.10<ce:hsp sp=\"0.25\"></ce:hsp>g), NA (0.12<ce:hsp sp=\"0.25\"></ce:hsp>g 0.50 mmol) and 6<ce:hsp sp=\"0.25\"></ce:hsp>ml H<ce:inf loc=\"post\">2</ce:inf>O, stirred for 30<ce:hsp sp=\"0.25\"></ce:hsp>min, and then the pH value was adjusted to 6 with 1<ce:hsp sp=\"0.25\"></ce:hsp>M NaOH. After stirring for another 30<ce:hsp sp=\"0.25\"></ce:hsp>min, the mixture was transferred to a 23ml Teflon-lined stainless steel bomb and kept at 160<ce:hsp sp=\"0.25\"></ce:hsp>\u00b0C under autogenous pressure for 4 days. The reaction system was cooled to room temperature during 24<ce:hsp sp=\"0.25\"></ce:hsp>h. A large amount of red block crystals of <ce:bold>2</ce:bold> were obtained. Yield: 54% (base on Co). Anal. Calcd. for complex <ce:bold>2</ce:bold>: C, 46.13% H, 2.96% N, 8.89% Co, 17.75%. Found: C, 46.30% H, 2.81% N, 8.62% Co, 17.79%. IR: 3315(m), 1616(w), 1591(s), 1543(s), 1476(w), 1447(w), 1411(s), 1311(w), 1284(w), 1159(w), 1113(w), 1006(w), 1000(w), 989(w), 957(w), 858(w), 843(w), 755(m), 712(m), 680(w), 607(w), 541 (w).</ce:para>", "clean_text": "Syntheses\n\n{[Co2(BTC)(OH)(H2O)2]2 \u22c52H2O}n (1)\n\nThe best crystals of complex 1 were prepared from a reaction mixture of Co (OAc)2 \u22c52H2O (0.08g), 1,2,4-benzenetricarboxylate (0.08g) in 6ml of water. The starting mixture was adjusted to pH 7 by the addition of 1M NaOH under vigorous stirring. The final solution was transferred into a 23mL Teflon-lined autoclave and crystallized at 160\u00b0C for 4 days. After slowly cooling at 10\u00b0C/h to room temperature, the red block crystals were collected by filtration and air-dried (yield: 47% based on Co). Anal. Calcd. For complex 1: C, 27.29% H, 2.53% Co, 29.78% Found: C, 27.60% H, 2.81% N, 29.62%. Selected FTIR data (cm-1): 3659(m), 3592(m), 3384(m), 1617(s), 1557(s), 1497(s), 1431(s), 1405(s), 1259(v), 1181(v), 1079(v), 865(v), 823(s), 777(m), 724(m), 673(m), 631(v), 520(m).\n\n{Co2(NA)4(H2O)}n (2)\n\nThe best crystals of complex 2 were prepared from a reaction mixture of Co (OAc)2 \u22c52H2O (0.10g), NA (0.12g 0.50 mmol) and 6ml H2O, stirred for 30min, and then the pH value was adjusted to 6 with 1M NaOH. After stirring for another 30min, the mixture was transferred to a 23ml Teflon-lined stainless steel bomb and kept at 160\u00b0C under autogenous pressure for 4 days. The reaction system was cooled to room temperature during 24h. A large amount of red block crystals of 2 were obtained. Yield: 54% (base on Co). Anal. Calcd. for complex 2: C, 46.13% H, 2.96% N, 8.89% Co, 17.75%. Found: C, 46.30% H, 2.81% N, 8.62% Co, 17.79%. IR: 3315(m), 1616(w), 1591(s), 1543(s), 1476(w), 1447(w), 1411(s), 1311(w), 1284(w), 1159(w), 1113(w), 1006(w), 1000(w), 989(w), 957(w), 858(w), 843(w), 755(m), 712(m), 680(w), 607(w), 541 (w).", "data": [{"meta": {"name": "[Co2(BTC)(OH)(H2O)2]\u00b72H2O", "symbol": "1", "chemical formula": "C27H28Co2N6O18"}, "processes": [{"synthesis method": "chemical synthesis", "precursor": [{"name": "Co (OAc)2\u00b72H2O", "amount": "0.08", "unit": "g"}, {"name": "1,2,4-benzenetricarboxylate", "amount": "0.08", "unit": "g"}], "solution": [{"name": "water", "amount": "6", "unit": "mL"}], "pressure": "", "temperature": "160\u00b0C", "time": "4 days"}, {"synthesis method": "filtration", "time": "", "atmosphere": "", "pressure": ""}, {"synthesis method": "drying", "pressure": "", "temperature": "", "atmosphere": "air", "time": ""}], "yield": "47%"}, {"meta": {"name": "[Co2(NA)4(H2O)]\u00b7n", "symbol": "2", "chemical formula": "C10H14Co2N4O10"}, "processes": [{"synthesis method": "chemical synthesis", "precursor": [{"name": "Co (OAc)2\u00b72H2O", "amount": "0.10", "unit": "g"}, {"name": "NA", "amount": "0.12", "unit": "g"}], "solution": [{"name": "H2O", "amount": "6", "unit": "mL"}], "pressure": "", "temperature": "160\u00b0C", "time": "4 days"}, {"synthesis method": "cooling", "cooling rate": "10\u00b0C/h", "time": "24h"}, {"synthesis method": "filtration", "time": "", "atmosphere": "", "pressure": ""}, {"synthesis method": "drying", "pressure": "", "temperature": "", "atmosphere": "air", "time": ""}], "yield": "54%"}], "include_properties": ["solvothermal_synthesis", "pH_adjustment", "filtration", "drying"]}]

File: synthesis/800_elsevier/synthesis_10.1016_j.molstruc.2008.09.011.json
[{"idx": 12, "type": "text", "classification": "synthesis condition", "content": "<ce:section-title>Preparation of compound <ce:bold>1</ce:bold>\n</ce:section-title><ce:para view=\"all\">A mixture of K<ce:inf loc=\"post\">6</ce:inf>P<ce:inf loc=\"post\">2</ce:inf>W<ce:inf loc=\"post\">18</ce:inf>O<ce:inf loc=\"post\">62</ce:inf>\u00b714H<ce:inf loc=\"post\">2</ce:inf>O (0.5<ce:hsp sp=\"0.25\"></ce:hsp>g, 0.1<ce:hsp sp=\"0.25\"></ce:hsp>mmol), Cu(NO<ce:inf loc=\"post\">3</ce:inf>)<ce:inf loc=\"post\">2</ce:inf>\u00b76H<ce:inf loc=\"post\">2</ce:inf>O (0.088<ce:hsp sp=\"0.25\"></ce:hsp>g, 0.3<ce:hsp sp=\"0.25\"></ce:hsp>mmol), oxalic acid dihydrate (0.02<ce:hsp sp=\"0.25\"></ce:hsp>g, 0.2<ce:hsp sp=\"0.25\"></ce:hsp>mmol), 4,4\u2032-bipyridine (0.062<ce:hsp sp=\"0.25\"></ce:hsp>g, 0.4<ce:hsp sp=\"0.25\"></ce:hsp>mmol) in a mixture of ethanol (2<ce:hsp sp=\"0.25\"></ce:hsp>mL) and H<ce:inf loc=\"post\">2</ce:inf>O (8<ce:hsp sp=\"0.25\"></ce:hsp>mL) was stirred for 30<ce:hsp sp=\"0.25\"></ce:hsp>min (pH about 2.0). The mixture was then sealed in a 23<ce:hsp sp=\"0.25\"></ce:hsp>mL Teflon reactor and kept under autogenous pressure at 160<ce:hsp sp=\"0.25\"></ce:hsp>\u00b0C for 5 days, and then cooled to room temperature at a rate of 10<ce:hsp sp=\"0.25\"></ce:hsp>\u00b0C<ce:hsp sp=\"0.25\"></ce:hsp>h<ce:sup loc=\"post\">\u22121</ce:sup>. Red crystals were obtained in 54% yield (based on W). Anal. Calcd (%) for C<ce:inf loc=\"post\">84</ce:inf>H<ce:inf loc=\"post\">89</ce:inf>Cu<ce:inf loc=\"post\">7</ce:inf>K<ce:inf loc=\"post\">2</ce:inf>N<ce:inf loc=\"post\">16</ce:inf>O<ce:inf loc=\"post\">131</ce:inf>P<ce:inf loc=\"post\">4</ce:inf>W<ce:inf loc=\"post\">36</ce:inf> (10683.78): C, 9.44; H, 0.84; Cu, 4.16; K, 0.73; N, 2.09; P, 1.15; W, 61.95. Found (%): C, 9.86; H, 0.83; Cu, 4.00; K, 0.68; N, 2.00; P, 1.06; W, 61.75.</ce:para>", "clean_text": "Preparation of compound 1 \n\nA mixture of K6P2W18O62\u22c514H2O (0.5g, 0.1mmol), Cu(NO3)2\u22c56H2O (0.088g, 0.3mmol), oxalic acid dihydrate (0.02g, 0.2mmol), 4,4'-bipyridine (0.062g, 0.4mmol) in a mixture of ethanol (2mL) and H2O (8mL) was stirred for 30min (pH about 2.0). The mixture was then sealed in a 23mL Teflon reactor and kept under autogenous pressure at 160\u00b0C for 5 days, and then cooled to room temperature at a rate of 10\u00b0Ch-1. Red crystals were obtained in 54% yield (based on W). Anal. Calcd (%) for C84H89Cu7K2N16O131P4W36 (10683.78): C, 9.44; H, 0.84; Cu, 4.16; K, 0.73; N, 2.09; P, 1.15; W, 61.95. Found (%): C, 9.86; H, 0.83; Cu, 4.00; K, 0.68; N, 2.00; P, 1.06; W, 61.75.", "data": [{"meta": {"name": "compound 1", "symbol": "1", "chemical formula": "C84H89Cu7K2N16O131P4W36"}, "processes": [{"synthesis method": "solvothermal synthesis", "precursor": [{"name": "K6P2W18O62\u00b714H2O", "amount": "0.5", "unit": "g"}, {"name": "Cu(NO3)2\u00b76H2O", "amount": "0.088", "unit": "g"}, {"name": "oxalic acid dihydrate", "amount": "0.02", "unit": "g"}, {"name": "4,4\u2032-bipyridine", "amount": "0.062", "unit": "g"}], "solvent": [{"name": "ethanol", "amount": "2", "unit": "mL"}, {"name": "H2O", "amount": "8", "unit": "mL"}], "reducing agent": [{"name": "", "amount": "", "unit": ""}], "surfactant": [{"name": "", "amount": "", "unit": ""}], "pressure": "autogenous pressure", "temperature": "160\u00b0C", "time": "5 days", "heating rate": "", "cooling rate": "10\u00b0C h\u22121"}], "yield": "54%"}], "include_properties": ["solvothermal_synthesis", "pH_adjustment"]}]

File: synthesis/800_elsevier/synthesis_10.1016_j.molstruc.2008.10.064.json
[{"idx": 12, "type": "text", "classification": "synthesis condition", "content": "<ce:section-title>Preparation of compound <ce:bold>1</ce:bold>\n</ce:section-title><ce:para view=\"all\">A mixture of PbO (44.6<ce:hsp sp=\"0.25\"></ce:hsp>mg, 0.2<ce:hsp sp=\"0.25\"></ce:hsp>mmol), H<ce:inf loc=\"post\">2</ce:inf>L (22.4<ce:hsp sp=\"0.25\"></ce:hsp>mg, 0.2<ce:hsp sp=\"0.25\"></ce:hsp>mmol), NH<ce:inf loc=\"post\">4</ce:inf>NCS (15.2<ce:hsp sp=\"0.25\"></ce:hsp>mg, 0.2<ce:hsp sp=\"0.25\"></ce:hsp>mmol) and H<ce:inf loc=\"post\">2</ce:inf>O (18<ce:hsp sp=\"0.25\"></ce:hsp>mL) were placed in a 25<ce:hsp sp=\"0.25\"></ce:hsp>mL Teflon-lined steel vessel and heated to 140<ce:hsp sp=\"0.25\"></ce:hsp>\u00b0C for 5 days, then cooled to room temperature. The resulting colorless block-shaped crystals of <ce:bold>1</ce:bold> were washed several times by water and diethyl ether. The yield is 45% based on Pb. Elemental analysis (%) calcd for <ce:bold>1</ce:bold>: C 12.19%, H 0.77%, N 14.21%; found: C 12.01%, H 0.81%, N 14.29%.</ce:para>", "clean_text": "Preparation of compound 1 \n\nA mixture of PbO (44.6mg, 0.2mmol), H2L (22.4mg, 0.2mmol), NH4NCS (15.2mg, 0.2mmol) and H2O (18mL) were placed in a 25mL Teflon-lined steel vessel and heated to 140\u00b0C for 5 days, then cooled to room temperature. The resulting colorless block-shaped crystals of 1 were washed several times by water and diethyl ether. The yield is 45% based on Pb. Elemental analysis (%) calcd for 1: C 12.19%, H 0.77%, N 14.21%; found: C 12.01%, H 0.81%, N 14.29%.", "data": [{"meta": {"name": "compound 1", "symbol": "1", "chemical formula": ""}, "processes": [{"synthesis method": "solvothermal synthesis", "precursor": [{"name": "PbO", "amount": "44.6", "unit": "mg"}, {"name": "H2L", "amount": "22.4", "unit": "mg"}, {"name": "NH4NCS", "amount": "15.2", "unit": "mg"}], "solvent": [{"name": "H2O", "amount": "18", "unit": "mL"}], "reducing agent": [{"name": "", "amount": "", "unit": ""}], "surfactant": [{"name": "", "amount": "", "unit": ""}], "pressure": "", "temperature": "140\u00b0C", "time": "5 days", "heating rate": "", "cooling rate": ""}, {"synthesis method": "washing", "washing solution": "water and diethyl ether", "amount": ""}], "yield": "45%"}], "include_properties": ["solvothermal_synthesis", "washing"]}]

File: synthesis/800_elsevier/synthesis_10.1016_j.molstruc.2008.12.003.json
[{"idx": "22, 23", "type": "text", "classification": "synthesis condition", "content": "<ce:section-title>Synthesis of [Yb (C<ce:inf loc=\"post\">8</ce:inf>H<ce:inf loc=\"post\">7</ce:inf>O<ce:inf loc=\"post\">2</ce:inf>)<ce:inf loc=\"post\">3</ce:inf>] <ce:bold>1</ce:bold>\n</ce:section-title><ce:para view=\"all\">Compound <ce:bold>1</ce:bold> was prepared by hydrothermal reaction. A mixture of (CH<ce:inf loc=\"post\">3</ce:inf>COO)<ce:inf loc=\"post\">3</ce:inf>Yb\u00b74H<ce:inf loc=\"post\">2</ce:inf>O (0.25<ce:hsp sp=\"0.25\"></ce:hsp>mmol, 0.076<ce:hsp sp=\"0.25\"></ce:hsp>g), 3-methylbenzoic acid (0.25<ce:hsp sp=\"0.25\"></ce:hsp>mmol, 0.045<ce:hsp sp=\"0.25\"></ce:hsp>g), 4,4\u2032-bipy (0.05<ce:hsp sp=\"0.25\"></ce:hsp>g), absolute ethanol (1<ce:hsp sp=\"0.25\"></ce:hsp>mL), H<ce:inf loc=\"post\">2</ce:inf>O (4<ce:hsp sp=\"0.25\"></ce:hsp>mL) and pH 4 were sealed into a bomb equipped with a teflon liner, heated at 150<ce:hsp sp=\"0.25\"></ce:hsp>\u00b0C for 2d and then cooled to room temperature at 24<ce:hsp sp=\"0.25\"></ce:hsp>h. Very longer colorless needle crystals for 1 were obtained. IR data (KBr pellet, <ce:italic>\u03c5</ce:italic> [cm<ce:sup loc=\"post\">\u22121</ce:sup>]): 3449, 2922, 1732, 1636, 1595, 1527, 1487, 1408, 1287, 1226, 1165, 1084, 807, 785, 756, 669, 578, 517, 490, 438.</ce:para><ce:section-title>Synthesis of [Eu (C<ce:inf loc=\"post\">8</ce:inf>H<ce:inf loc=\"post\">7</ce:inf>O<ce:inf loc=\"post\">2</ce:inf>)<ce:inf loc=\"post\">3</ce:inf>\u00b7(4,4\u2032-bipy)<ce:inf loc=\"post\">0.5</ce:inf>] <ce:bold>2</ce:bold> and [Gd (C<ce:inf loc=\"post\">8</ce:inf>H<ce:inf loc=\"post\">7</ce:inf>O<ce:inf loc=\"post\">2</ce:inf>)<ce:inf loc=\"post\">3</ce:inf>\u00b7(4,4\u2032-bipy)<ce:inf loc=\"post\">0.5</ce:inf>] <ce:bold>3</ce:bold>\n</ce:section-title><ce:para view=\"all\">Compound <ce:bold>2</ce:bold> was prepared by hydrothermal reaction. A mixture of Eu(NO<ce:inf loc=\"post\">3</ce:inf>)<ce:inf loc=\"post\">3</ce:inf>\u00b75H<ce:inf loc=\"post\">2</ce:inf>O (0.25<ce:hsp sp=\"0.25\"></ce:hsp>mmol, 0.107<ce:hsp sp=\"0.25\"></ce:hsp>g), 3-methylbenzoic acid (0.25<ce:hsp sp=\"0.25\"></ce:hsp>mmol, 0.045<ce:hsp sp=\"0.25\"></ce:hsp>g), 4,4\u2032-bipyridine (0.05<ce:hsp sp=\"0.25\"></ce:hsp>g), absolute ethanol (1<ce:hsp sp=\"0.25\"></ce:hsp>mL), H<ce:inf loc=\"post\">2</ce:inf>O (4<ce:hsp sp=\"0.25\"></ce:hsp>mL) and pH 4 was sealed into a bomb equipped with a teflon liner, heated at 150<ce:hsp sp=\"0.25\"></ce:hsp>\u00b0C for 2d, and then cooled to room temperature at 24<ce:hsp sp=\"0.25\"></ce:hsp>h. The synthesis of <ce:bold>3</ce:bold> is similar to <ce:bold>2</ce:bold>, only the Eu(NO<ce:inf loc=\"post\">3</ce:inf>)<ce:inf loc=\"post\">3</ce:inf>\u00b75H<ce:inf loc=\"post\">2</ce:inf>O was replaced by the Gd(NO<ce:inf loc=\"post\">3</ce:inf>)<ce:inf loc=\"post\">3</ce:inf>\u00b75H<ce:inf loc=\"post\">2</ce:inf>O. Light yellow needle crystals for <ce:bold>2</ce:bold> were obtained IR data (KBr pellet, <ce:italic>\u03c5</ce:italic> [cm<ce:sup loc=\"post\">\u22121</ce:sup>]): 3059, 2920, 1596, 1530, 1487, 1408, 1286, 1226, 1086, 1068, 1042, 999, 911, 804, 758, 685, 676, 616, 570, 516, 489, 421.</ce:para>", "clean_text": "Synthesis of [Yb (C8H7O2)3] 1 \n\nCompound 1 was prepared by hydrothermal reaction. A mixture of (CH3COO)3Yb\u22c54H2O (0.25mmol, 0.076g), 3-methylbenzoic acid (0.25mmol, 0.045g), 4,4'-bipy (0.05g), absolute ethanol (1mL), H2O (4mL) and pH 4 were sealed into a bomb equipped with a teflon liner, heated at 150\u00b0C for 2d and then cooled to room temperature at 24h. Very longer colorless needle crystals for 1 were obtained. IR data (KBr pellet, \u03c5 [cm-1]): 3449, 2922, 1732, 1636, 1595, 1527, 1487, 1408, 1287, 1226, 1165, 1084, 807, 785, 756, 669, 578, 517, 490, 438.\n\nSynthesis of [Eu (C8H7O2)3\u22c5(4,4'-bipy)0.5] 2 and [Gd (C8H7O2)3\u22c5(4,4'-bipy)0.5] 3 \n\nCompound 2 was prepared by hydrothermal reaction. A mixture of Eu(NO3)3\u22c55H2O (0.25mmol, 0.107g), 3-methylbenzoic acid (0.25mmol, 0.045g), 4,4'-bipyridine (0.05g), absolute ethanol (1mL), H2O (4mL) and pH 4 was sealed into a bomb equipped with a teflon liner, heated at 150\u00b0C for 2d, and then cooled to room temperature at 24h. The synthesis of 3 is similar to 2, only the Eu(NO3)3\u22c55H2O was replaced by the Gd(NO3)3\u22c55H2O. Light yellow needle crystals for 2 were obtained IR data (KBr pellet, \u03c5 [cm-1]): 3059, 2920, 1596, 1530, 1487, 1408, 1286, 1226, 1086, 1068, 1042, 999, 911, 804, 758, 685, 676, 616, 570, 516, 489, 421.", "data": [{"meta": {"name": "[Yb (C8H7O2)3]", "symbol": "1", "chemical formula": ""}, "processes": [{"synthesis method": "hydrothermal reaction", "precursor": [{"name": "(CH3COO)3Yb\u00b74H2O", "amount": "0.076", "unit": "g"}, {"name": "3-methylbenzoic acid", "amount": "0.045", "unit": "g"}, {"name": "4,4\u2032-bipy", "amount": "0.05", "unit": "g"}], "solvent": [{"name": "absolute ethanol", "amount": "1", "unit": "mL"}, {"name": "H2O", "amount": "4", "unit": "mL"}], "pressure": "", "temperature": "150\u00b0C", "time": "2 days", "heating rate": "", "cooling rate": "24h"}], "yield": ""}, {"meta": {"name": "[Eu (C8H7O2)3\u00b7(4,4\u2032-bipy)0.5]", "symbol": "2", "chemical formula": ""}, "processes": [{"synthesis method": "hydrothermal reaction", "precursor": [{"name": "Eu(NO3)3\u00b75H2O", "amount": "0.107", "unit": "g"}, {"name": "3-methylbenzoic acid", "amount": "0.045", "unit": "g"}, {"name": "4,4\u2032-bipyridine", "amount": "0.05", "unit": "g"}], "solvent": [{"name": "absolute ethanol", "amount": "1", "unit": "mL"}, {"name": "H2O", "amount": "4", "unit": "mL"}], "pressure": "", "temperature": "150\u00b0C", "time": "2 days", "heating rate": "", "cooling rate": "24h"}], "yield": ""}, {"meta": {"name": "[Gd (C8H7O2)3\u00b7(4,4\u2032-bipy)0.5]", "symbol": "3", "chemical formula": ""}, "processes": [{"synthesis method": "hydrothermal reaction", "precursor": [{"name": "Gd(NO3)3\u00b75H2O", "amount": "0.107", "unit": "g"}, {"name": "3-methylbenzoic acid", "amount": "0.045", "unit": "g"}, {"name": "4,4\u2032-bipyridine", "amount": "0.05", "unit": "g"}], "solvent": [{"name": "absolute ethanol", "amount": "1", "unit": "mL"}, {"name": "H2O", "amount": "4", "unit": "mL"}], "pressure": "", "temperature": "150\u00b0C", "time": "2 days", "heating rate": "", "cooling rate": "24h"}], "yield": ""}], "include_properties": ["solvothermal_synthesis", "pH_adjustment"]}]

File: synthesis/800_elsevier/synthesis_10.1016_j.molstruc.2012.10.030.json
[{"idx": 12, "type": "text", "classification": "synthesis condition", "content": "<ce:section-title>Synthesis of complex {[Zn<ce:inf loc=\"post\">2</ce:inf>(1,3-pda)<ce:inf loc=\"post\">2</ce:inf>(bpp)<ce:inf loc=\"post\">2</ce:inf>]\u00b75H<ce:inf loc=\"post\">2</ce:inf>O}<ce:inf loc=\"post\">n</ce:inf> (<ce:bold>1</ce:bold>)</ce:section-title><ce:para id=\"p0020\" view=\"all\">A mixture of Zn(NO<ce:inf loc=\"post\">3</ce:inf>)<ce:inf loc=\"post\">2</ce:inf>\u00b76H<ce:inf loc=\"post\">2</ce:inf>O (149<ce:hsp sp=\"0.25\"></ce:hsp>mg, 0.5<ce:hsp sp=\"0.25\"></ce:hsp>mmol), 1,3-H<ce:inf loc=\"post\">2</ce:inf>pda (95<ce:hsp sp=\"0.25\"></ce:hsp>mg, 0.5<ce:hsp sp=\"0.25\"></ce:hsp>mmol), bpp (100<ce:hsp sp=\"0.25\"></ce:hsp>mg, 0.5<ce:hsp sp=\"0.25\"></ce:hsp>mmol), NaOH (40<ce:hsp sp=\"0.25\"></ce:hsp>mg, 1<ce:hsp sp=\"0.25\"></ce:hsp>mmol) and deionized water (15<ce:hsp sp=\"0.25\"></ce:hsp>mL) were loaded into a 25<ce:hsp sp=\"0.25\"></ce:hsp>mL Teflon-lined autoclave. The autoclave was sealed and heated in an oven to 160<ce:hsp sp=\"0.25\"></ce:hsp>\u00b0C for two days, and then cooled to ambient temperature at a rate of 5\u00b0Ch<ce:sup loc=\"post\">\u22121</ce:sup>, resulting in the formation of colorless crystalline product <ce:bold>1</ce:bold>. Yield: 163<ce:hsp sp=\"0.25\"></ce:hsp>mg (62% yield based on Zn). Anal. Calcd for C<ce:inf loc=\"post\">50</ce:inf>H<ce:inf loc=\"post\">54</ce:inf>N<ce:inf loc=\"post\">4</ce:inf>O<ce:inf loc=\"post\">13</ce:inf>Zn<ce:inf loc=\"post\">2</ce:inf>: C, 57.21; H, 5.18; N, 5.34%. Found: C, 57.61; H, 5.32; N, 5.42%. IR (KBr, cm<ce:sup loc=\"post\">\u22121</ce:sup>): 3447(br), 3058(m), 2920(m), 1606(s), 1566(s), 1540(s), 1495(m), 1475(m), 1426(m), 1384(s), 1315(m), 1270(w), 1220(m), 1070(m), 1015(m), 822(m), 781(s), 743(s), 718(m), 698(m), 547(m), 531(w), 431(w).</ce:para>", "clean_text": "Synthesis of complex {[Zn2(1,3-pda)2(bpp)2]\u22c55H2O}n (1)\n\nA mixture of Zn(NO3)2\u22c56H2O (149mg, 0.5mmol), 1,3-H2pda (95mg, 0.5mmol), bpp (100mg, 0.5mmol), NaOH (40mg, 1mmol) and deionized water (15mL) were loaded into a 25mL Teflon-lined autoclave. The autoclave was sealed and heated in an oven to 160\u00b0C for two days, and then cooled to ambient temperature at a rate of 5\u00b0Ch-1, resulting in the formation of colorless crystalline product 1. Yield: 163mg (62% yield based on Zn). Anal. Calcd for C50H54N4O13Zn2: C, 57.21; H, 5.18; N, 5.34%. Found: C, 57.61; H, 5.32; N, 5.42%. IR (KBr, cm-1): 3447(br), 3058(m), 2920(m), 1606(s), 1566(s), 1540(s), 1495(m), 1475(m), 1426(m), 1384(s), 1315(m), 1270(w), 1220(m), 1070(m), 1015(m), 822(m), 781(s), 743(s), 718(m), 698(m), 547(m), 531(w), 431(w).", "data": [{"meta": {"name": "[Zn2(1,3-pda)2(bpp)2]\u00b75H2On", "symbol": "1", "chemical formula": "C50H54N4O13Zn2"}, "processes": [{"synthesis method": "solvothermal synthesis", "precursor": [{"name": "Zn(NO3)2\u00b76H2O", "amount": "149", "unit": "mg"}, {"name": "1,3-H2pda", "amount": "95", "unit": "mg"}, {"name": "bpp", "amount": "100", "unit": "mg"}, {"name": "NaOH", "amount": "40", "unit": "mg"}], "solvent": [{"name": "deionized water", "amount": "15", "unit": "mL"}], "reducing agent": [{"name": "", "amount": "", "unit": ""}], "surfactant": [{"name": "", "amount": "", "unit": ""}], "pressure": "", "temperature": "160\u00b0C", "time": "2 days", "heating rate": "", "cooling rate": "5\u00b0C h\u22121"}], "yield": "62%"}], "include_properties": ["solvothermal_synthesis"]}]

File: synthesis/800_elsevier/synthesis_10.1016_j.molstruc.2013.08.022.json
[{"idx": "15, 16, 17", "type": "text", "classification": "synthesis condition", "content": "<ce:para id=\"p0025\" view=\"all\">For <ce:bold>1</ce:bold>: 53% yield (20.2<ce:hsp sp=\"0.25\"></ce:hsp>mg, based on CdCl<ce:inf loc=\"post\">2</ce:inf>). Anal. Calcd for C<ce:inf loc=\"post\">34</ce:inf>H<ce:inf loc=\"post\">24</ce:inf>Cd<ce:inf loc=\"post\">3</ce:inf>N<ce:inf loc=\"post\">12</ce:inf>Cl<ce:inf loc=\"post\">6</ce:inf>: C, 35.49; H, 2.10; N, 14.61%. Found: C, 35.43; H, 2.13; N, 14.64%. IR (KBr, cm<ce:sup loc=\"post\">\u22121</ce:sup>): 1610m, 1598m, 1477m, 1466m, 1438s, 1203w, 998w, 843w, 828w, 737w, 700m, 620m.</ce:para><ce:para id=\"p0030\" view=\"all\">For <ce:bold>2</ce:bold>: 58% yield (25.3<ce:hsp sp=\"0.25\"></ce:hsp>mg, based on <ce:bold>L<ce:sup loc=\"post\">434</ce:sup>\n</ce:bold>). Anal. Calcd for C<ce:inf loc=\"post\">34</ce:inf>H<ce:inf loc=\"post\">24</ce:inf>CdN<ce:inf loc=\"post\">12</ce:inf>Br<ce:inf loc=\"post\">2</ce:inf>: C, 46.78; H, 2.77; N, 19.26%. Found: C, 46.74; H, 2.78; N, 19.28%. IR (KBr, cm<ce:sup loc=\"post\">\u22121</ce:sup>): 1604s, 1460s, 1437vs, 1221w, 1202w, 1129w, 1065w, 1002m, 841w, 821w, 795w, 700m, 622m.</ce:para><ce:para id=\"p0035\" view=\"all\">For <ce:bold>3</ce:bold>: 42% yield (28.6<ce:hsp sp=\"0.25\"></ce:hsp>mg). Anal. Calcd for C<ce:inf loc=\"post\">34</ce:inf>H<ce:inf loc=\"post\">28</ce:inf>Cd<ce:inf loc=\"post\">2</ce:inf>N<ce:inf loc=\"post\">12</ce:inf>I<ce:inf loc=\"post\">4</ce:inf>O<ce:inf loc=\"post\">2</ce:inf>: C, 32.50; H, 2.25; N, 13.37%. Found: C, 32.45; H, 2.27; N, 13.41%. IR (KBr, cm<ce:sup loc=\"post\">\u22121</ce:sup>): 3400b, 1653s, 1638s, 1617s, 1484w, 1466m, 1438w, 828w, 742w, 707w, 624m.</ce:para>", "clean_text": "For 1: 53% yield (20.2mg, based on CdCl2). Anal. Calcd for C34H24Cd3N12Cl6: C, 35.49; H, 2.10; N, 14.61%. Found: C, 35.43; H, 2.13; N, 14.64%. IR (KBr, cm-1): 1610m, 1598m, 1477m, 1466m, 1438s, 1203w, 998w, 843w, 828w, 737w, 700m, 620m.\n\nFor 2: 58% yield (25.3mg, based on L434 ). Anal. Calcd for C34H24CdN12Br2: C, 46.78; H, 2.77; N, 19.26%. Found: C, 46.74; H, 2.78; N, 19.28%. IR (KBr, cm-1): 1604s, 1460s, 1437vs, 1221w, 1202w, 1129w, 1065w, 1002m, 841w, 821w, 795w, 700m, 622m.\n\nFor 3: 42% yield (28.6mg). Anal. Calcd for C34H28Cd2N12I4O2: C, 32.50; H, 2.25; N, 13.37%. Found: C, 32.45; H, 2.27; N, 13.41%. IR (KBr, cm-1): 3400b, 1653s, 1638s, 1617s, 1484w, 1466m, 1438w, 828w, 742w, 707w, 624m.", "data": [{"meta": {"name": "1", "symbol": "", "chemical formula": "C34H24Cd3N12Cl6"}, "processes": [{"synthesis method": "chemical synthesis", "precursor": [{"name": "CdCl2", "amount": "20.2", "unit": "mg"}], "solution": [{"name": "", "amount": "", "unit": ""}], "pressure": "", "temperature": "", "time": ""}], "yield": "53%"}, {"meta": {"name": "2", "symbol": "", "chemical formula": "C34H24CdN12Br2"}, "processes": [{"synthesis method": "chemical synthesis", "precursor": [{"name": "L434", "amount": "25.3", "unit": "mg"}], "solution": [{"name": "", "amount": "", "unit": ""}], "pressure": "", "temperature": "", "time": ""}], "yield": "58%"}, {"meta": {"name": "3", "symbol": "", "chemical formula": "C34H28Cd2N12I4O2"}, "processes": [{"synthesis method": "chemical synthesis", "precursor": [{"name": "", "amount": "28.6", "unit": "mg"}], "solution": [{"name": "", "amount": "", "unit": ""}], "pressure": "", "temperature": "", "time": ""}], "yield": "42%"}], "include_properties": ["chemical_synthesis"]}]
