Repository: Yeonghun1675/L2M3

<div align="center">
<h1> ⛏L2M3: Large Language Models Material Miner </h1> 
</div>

## Summary
L2M3 is designed to efficiently gather experimental Metal-Organic Framework (MOF) data from scientific literature, addressing the challenge of accessing hard-to-find data and enhancing the quality of information available for machine learning in materials science. By utilizing a chain of advanced Large Language Models (LLMs), we developed a systematic method for extracting and organizing MOF data into a structured, usable format. Our approach has successfully compiled data from over 40,000 research articles, creating a comprehensive, ready-to-use dataset.

File: synthesis/800_elsevier/synthesis_10.1016_j.molstruc.2013.08.023.json
[{"idx": "14, 15, 16", "type": "text", "classification": "synthesis condition", "content": "<ce:section-title id=\"st020\">Preparation of [Fe(bib)<ce:inf loc=\"post\">2</ce:inf>(NCS)<ce:inf loc=\"post\">2</ce:inf>]<ce:inf loc=\"post\">n</ce:inf> (<ce:bold>1</ce:bold>)</ce:section-title><ce:para id=\"p0015\" view=\"all\">A mixture of EtOH and water (1:1, 5<ce:hsp sp=\"0.25\"></ce:hsp>mL) was gently layered on the top of an aqueous solution (5<ce:hsp sp=\"0.25\"></ce:hsp>mL) of Fe(ClO<ce:inf loc=\"post\">4</ce:inf>)<ce:inf loc=\"post\">2</ce:inf>\u00b76H<ce:inf loc=\"post\">2</ce:inf>O (0.036<ce:hsp sp=\"0.25\"></ce:hsp>g, 0.10<ce:hsp sp=\"0.25\"></ce:hsp>mmol) in a test tube. A solution of bib (0.038<ce:hsp sp=\"0.25\"></ce:hsp>g, 0.20<ce:hsp sp=\"0.25\"></ce:hsp>mmol) and KNCS (0.019<ce:hsp sp=\"0.25\"></ce:hsp>g, 0.20<ce:hsp sp=\"0.25\"></ce:hsp>mmol) in EtOH/H<ce:inf loc=\"post\">2</ce:inf>O (2:1, 6<ce:hsp sp=\"0.25\"></ce:hsp>mL) was added carefully as a third layer. Needle colorless crystals were obtained after 6<ce:hsp sp=\"0.25\"></ce:hsp>days. They were washed with water and dried in air. (0.037<ce:hsp sp=\"0.25\"></ce:hsp>g, 67% based on Fe). Anal. calcd. (%) for C<ce:inf loc=\"post\">22</ce:inf>H<ce:inf loc=\"post\">24</ce:inf>FeN<ce:inf loc=\"post\">10</ce:inf>S<ce:inf loc=\"post\">2</ce:inf>: C 48.18, H 4.41, N 25.54; found: C 48.09, H 4.38, N 25.39. Selected IR (KBr, cm<ce:sup loc=\"post\">\u22121</ce:sup>): 3116 (m), 2934 (m), 2858 (w), 2066 (vs), 1514 (m), 1449 (m), 1357 (w), 1280 (w), 1230 (m), 1107 (s), 1092 (s), 1029 (w), 936 (s), 839 (s), 823 (m), 759 (m), 662 (s), 628 (m).</ce:para><ce:section-title id=\"st025\">Preparation of [Fe(bpp)(NCS)<ce:inf loc=\"post\">2</ce:inf>] (<ce:bold>2</ce:bold>)</ce:section-title><ce:para id=\"p0020\" view=\"all\">A mixture of EtOH and water (1:1, 5<ce:hsp sp=\"0.25\"></ce:hsp>mL) was gently layered on the top of an aqueous solution (5<ce:hsp sp=\"0.25\"></ce:hsp>mL) of Fe(NH<ce:inf loc=\"post\">4</ce:inf>)<ce:inf loc=\"post\">2</ce:inf>(SO<ce:inf loc=\"post\">4</ce:inf>)<ce:inf loc=\"post\">2</ce:inf>\u00b76H<ce:inf loc=\"post\">2</ce:inf>O (0.39<ce:hsp sp=\"0.25\"></ce:hsp>g, 1.0<ce:hsp sp=\"0.25\"></ce:hsp>mmol) and KNCS (0.18<ce:hsp sp=\"0.25\"></ce:hsp>g, 2.0<ce:hsp sp=\"0.25\"></ce:hsp>mmol) in a test tube. A solution of bpp (0.12<ce:hsp sp=\"0.25\"></ce:hsp>g, 0.50<ce:hsp sp=\"0.25\"></ce:hsp>mmol) in EtOH (5<ce:hsp sp=\"0.25\"></ce:hsp>mL) was added carefully as a third layer. Colorless crystals suitable for X-ray crystallography were obtained after 3<ce:hsp sp=\"0.25\"></ce:hsp>weeks. They were collected and washed with small amount of water and dried in air (0.32<ce:hsp sp=\"0.25\"></ce:hsp>g, 79% based on Fe). Anal. calcd. (%) for C<ce:inf loc=\"post\">15</ce:inf>H<ce:inf loc=\"post\">20</ce:inf>FeN<ce:inf loc=\"post\">6</ce:inf>S<ce:inf loc=\"post\">2</ce:inf>: C, 44.56; H, 4.99; N, 20.79. Found: C, 44.43; H, 4.96; N, 20.67. IR data (cm<ce:sup loc=\"post\">\u22121</ce:sup>): 3122 (m), 2961 (w), 2923 (m), 2062 (vs), 1545 (s), 1461 (s), 1422 (w), 1371 (s), 1319 (w), 1294 (w), 1203 (m), 1158 (w), 1126 (m), 1042(s), 1023 (m), 971 (m), 811 (s), 758 (m), 746 (m), 617 (m).</ce:para><ce:section-title id=\"st030\">Attempted preparation of [Fe(bbd)(NCS)<ce:inf loc=\"post\">2</ce:inf>] (<ce:bold>3</ce:bold>)</ce:section-title><ce:para id=\"p0025\" view=\"all\">The procedure was the same as that described for <ce:bold>2</ce:bold>, except that bbd (0.12<ce:hsp sp=\"0.25\"></ce:hsp>g, 0.50<ce:hsp sp=\"0.25\"></ce:hsp>mmol) was used instead of bpp ligand. The reaction was carried out at room temperature and under the reflux conditions. The absence of a strong band in the infrared spectrum of reaction residue which expected around 2063<ce:hsp sp=\"0.25\"></ce:hsp>cm<ce:sup loc=\"post\">\u22121</ce:sup> for <ce:italic>\u03bd</ce:italic>(CN) of the N-bonded thiocyanate is an evidence that no reaction was performed among the reactants.</ce:para>", "clean_text": "Preparation of [Fe(bib)2(NCS)2]n (1)\n\nA mixture of EtOH and water (1:1, 5mL) was gently layered on the top of an aqueous solution (5mL) of Fe(ClO4)2\u22c56H2O (0.036g, 0.10mmol) in a test tube. A solution of bib (0.038g, 0.20mmol) and KNCS (0.019g, 0.20mmol) in EtOH/H2O (2:1, 6mL) was added carefully as a third layer. Needle colorless crystals were obtained after 6days. They were washed with water and dried in air. (0.037g, 67% based on Fe). Anal. calcd. (%) for C22H24FeN10S2: C 48.18, H 4.41, N 25.54; found: C 48.09, H 4.38, N 25.39. Selected IR (KBr, cm-1): 3116 (m), 2934 (m), 2858 (w), 2066 (vs), 1514 (m), 1449 (m), 1357 (w), 1280 (w), 1230 (m), 1107 (s), 1092 (s), 1029 (w), 936 (s), 839 (s), 823 (m), 759 (m), 662 (s), 628 (m).\n\nPreparation of [Fe(bpp)(NCS)2] (2)\n\nA mixture of EtOH and water (1:1, 5mL) was gently layered on the top of an aqueous solution (5mL) of Fe(NH4)2(SO4)2\u22c56H2O (0.39g, 1.0mmol) and KNCS (0.18g, 2.0mmol) in a test tube. A solution of bpp (0.12g, 0.50mmol) in EtOH (5mL) was added carefully as a third layer. Colorless crystals suitable for X-ray crystallography were obtained after 3weeks. They were collected and washed with small amount of water and dried in air (0.32g, 79% based on Fe). Anal. calcd. (%) for C15H20FeN6S2: C, 44.56; H, 4.99; N, 20.79. Found: C, 44.43; H, 4.96; N, 20.67. IR data (cm-1): 3122 (m), 2961 (w), 2923 (m), 2062 (vs), 1545 (s), 1461 (s), 1422 (w), 1371 (s), 1319 (w), 1294 (w), 1203 (m), 1158 (w), 1126 (m), 1042(s), 1023 (m), 971 (m), 811 (s), 758 (m), 746 (m), 617 (m).\n\nAttempted preparation of [Fe(bbd)(NCS)2] (3)\n\nThe procedure was the same as that described for 2, except that bbd (0.12g, 0.50mmol) was used instead of bpp ligand. The reaction was carried out at room temperature and under the reflux conditions. The absence of a strong band in the infrared spectrum of reaction residue which expected around 2063cm-1 for \u03bd(CN) of the N-bonded thiocyanate is an evidence that no reaction was performed among the reactants.", "data": [{"meta": {"name": "[Fe(bib)2(NCS)2]n", "symbol": "1", "chemical formula": "C22H24FeN10S2"}, "processes": [{"synthesis method": "layering", "precursor": [{"name": "Fe(ClO4)2\u00b76H2O", "amount": "0.036", "unit": "g"}, {"name": "bib", "amount": "0.038", "unit": "g"}, {"name": "KNCS", "amount": "0.019", "unit": "g"}], "solution": [{"name": "EtOH", "amount": "5", "unit": "mL"}, {"name": "water", "amount": "5", "unit": "mL"}, {"name": "EtOH/H2O", "amount": "2:1", "unit": "v/v"}], "pressure": "", "temperature": "room temperature", "time": "6 days"}, {"synthesis method": "washing", "washing solution": "water", "amount": ""}, {"synthesis method": "drying", "pressure": "", "temperature": "", "atmosphere": "air", "time": ""}], "yield": "67%"}, {"meta": {"name": "[Fe(bpp)(NCS)2]", "symbol": "2", "chemical formula": "C15H20FeN6S2"}, "processes": [{"synthesis method": "layering", "precursor": [{"name": "Fe(NH4)2(SO4)2\u00b76H2O", "amount": "0.39", "unit": "g"}, {"name": "KNCS", "amount": "0.18", "unit": "g"}, {"name": "bpp", "amount": "0.12", "unit": "g"}], "solution": [{"name": "EtOH", "amount": "5", "unit": "mL"}, {"name": "water", "amount": "5", "unit": "mL"}], "pressure": "", "temperature": "room temperature", "time": "3 weeks"}, {"synthesis method": "washing", "washing solution": "water", "amount": ""}, {"synthesis method": "drying", "pressure": "", "temperature": "", "atmosphere": "air", "time": ""}], "yield": "79%"}, {"meta": {"name": "[Fe(bbd)(NCS)2]", "symbol": "3", "chemical formula": ""}, "processes": [{"synthesis method": "layering", "precursor": [{"name": "Fe(NH4)2(SO4)2\u00b76H2O", "amount": "0.39", "unit": "g"}, {"name": "KNCS", "amount": "0.18", "unit": "g"}, {"name": "bbd", "amount": "0.12", "unit": "g"}], "solution": [{"name": "EtOH", "amount": "5", "unit": "mL"}, {"name": "water", "amount": "5", "unit": "mL"}], "pressure": "", "temperature": "room temperature", "time": "", "heating rate": "", "cooling rate": ""}], "yield": ""}], "include_properties": ["chemical_synthesis", "washing", "drying"]}]

File: synthesis/800_elsevier/synthesis_10.1016_j.molstruc.2018.02.117.json
[{"idx": "9, 10", "type": "text", "classification": "synthesis condition", "content": "<ce:section-title id=\"sectitle0040\">Synthesis of compound [Cd(Htci)(biimpy)]<ce:inf loc=\"post\">n</ce:inf>\n</ce:section-title><ce:para id=\"p0035\" view=\"all\">In a 23\u202fmL Teflon lined stainless steel container, Cd(NO<ce:inf loc=\"post\">3</ce:inf>)<ce:inf loc=\"post\">2</ce:inf>\u00b74H<ce:inf loc=\"post\">2</ce:inf>O (0.2\u202fmmol, 0.06\u202fg), H<ce:inf loc=\"post\">3</ce:inf>tci (0.034\u202fg, 0.1\u202fmmol) and biimpy (0.021\u202fg, 0.1\u202fmmol) were dissolved in 10\u202fmL\u202fH<ce:inf loc=\"post\">2</ce:inf>O, and then adjust the pH to 6.0 using 0.2\u202fmL 1\u202fmol/L NaOH solution. Then, the mixture was heated to 120\u202f\u00b0C and held at this temperature for 72\u202fh. After cooling slowly to the room temperature, yellow prism crystals were obtained in 38% yield. Anal. Calc. for <ce:bold>1</ce:bold> C<ce:inf loc=\"post\">23</ce:inf>H<ce:inf loc=\"post\">21</ce:inf>CdN<ce:inf loc=\"post\">8</ce:inf>O<ce:inf loc=\"post\">9</ce:inf>: C, 41.45; H, 3.15; N, 16.82. Found: C, 41.53; H, 3.12; N, 16.87. IR/cm<ce:sup loc=\"post\">\u22121</ce:sup>(KBr): 3412 (m), 1615 (s), 1592 (s), 1548 (s), 1516 (m), 1428 (m), 1367 (s), 1261 (m), 1227 (s), 1072 (w), 967 (m), 845 (m), 772 (w), 746 (w), 653 (w).</ce:para><ce:section-title id=\"sectitle0045\">Synthesis of compound [Cd<ce:inf loc=\"post\">3</ce:inf>(tci)<ce:inf loc=\"post\">2</ce:inf>(biimpy)<ce:inf loc=\"post\">2</ce:inf>(H<ce:inf loc=\"post\">2</ce:inf>O)<ce:inf loc=\"post\">2</ce:inf>]<ce:inf loc=\"post\">n</ce:inf>\n</ce:section-title><ce:para id=\"p0040\" view=\"all\">The synthesis of compound <ce:bold>2</ce:bold> was similar to that of compound <ce:bold>1</ce:bold> with 0.4\u202fmL 1\u202fmol/L NaOH solution to adjust pH to 8.0. Yellow prism crystals were obtained in 42% yield. Anal. Calcd. (%) for <ce:bold>2</ce:bold> C<ce:inf loc=\"post\">46</ce:inf>H<ce:inf loc=\"post\">46</ce:inf>Cd<ce:inf loc=\"post\">3</ce:inf>N<ce:inf loc=\"post\">16</ce:inf>O<ce:inf loc=\"post\">20</ce:inf>: C, 37.29; H, 3.11; N, 15.13. Found: C, 37.31; H, 3.08; N, 15.15. IR (KBr, cm<ce:sup loc=\"post\">\u22121</ce:sup>): 3347 (m), 1618 (s), 1548 (m), 1516 (w), 1423 (m), 1395 (s), 1378 (m), 1254 (m), 1228(m), 1157 (w), 1072 (w), 986 (w), 825 (m), 658 (w).</ce:para>", "clean_text": "Synthesis of compound [Cd(Htci)(biimpy)]n \n\nIn a 23mL Teflon lined stainless steel container, Cd(NO3)2\u22c54H2O (0.2mmol, 0.06g), H3tci (0.034g, 0.1mmol) and biimpy (0.021g, 0.1mmol) were dissolved in 10mLH2O, and then adjust the pH to 6.0 using 0.2mL 1mol/L NaOH solution. Then, the mixture was heated to 120\u00b0C and held at this temperature for 72h. After cooling slowly to the room temperature, yellow prism crystals were obtained in 38% yield. Anal. Calc. for 1 C23H21CdN8O9: C, 41.45; H, 3.15; N, 16.82. Found: C, 41.53; H, 3.12; N, 16.87. IR/cm-1(KBr): 3412 (m), 1615 (s), 1592 (s), 1548 (s), 1516 (m), 1428 (m), 1367 (s), 1261 (m), 1227 (s), 1072 (w), 967 (m), 845 (m), 772 (w), 746 (w), 653 (w).\n\nSynthesis of compound [Cd3(tci)2(biimpy)2(H2O)2]n \n\nThe synthesis of compound 2 was similar to that of compound 1 with 0.4mL 1mol/L NaOH solution to adjust pH to 8.0. Yellow prism crystals were obtained in 42% yield. Anal. Calcd. (%) for 2 C46H46Cd3N16O20: C, 37.29; H, 3.11; N, 15.13. Found: C, 37.31; H, 3.08; N, 15.15. IR (KBr, cm-1): 3347 (m), 1618 (s), 1548 (m), 1516 (w), 1423 (m), 1395 (s), 1378 (m), 1254 (m), 1228(m), 1157 (w), 1072 (w), 986 (w), 825 (m), 658 (w).", "data": [{"meta": {"name": "[Cd(Htci)(biimpy)]n", "symbol": "1", "chemical formula": "C23H21CdN8O9"}, "processes": [{"synthesis method": "solvothermal synthesis", "precursor": [{"name": "Cd(NO3)2\u00b74H2O", "amount": "0.06", "unit": "g"}, {"name": "H3tci", "amount": "0.034", "unit": "g"}, {"name": "biimpy", "amount": "0.021", "unit": "g"}], "solvent": [{"name": "H2O", "amount": "10", "unit": "mL"}], "reducing agent": [{"name": "", "amount": "", "unit": ""}], "surfactant": [{"name": "", "amount": "", "unit": ""}], "pressure": "", "temperature": "120\u00b0C", "time": "72h", "heating rate": "", "cooling rate": ""}, {"synthesis method": "pH adjustment", "pH": "6.0", "modulator": "0.2 mL 1 mol/L NaOH solution"}], "yield": "38%"}, {"meta": {"name": "[Cd3(tci)2(biimpy)2(H2O)2]n", "symbol": "2", "chemical formula": "C46H46Cd3N16O20"}, "processes": [{"synthesis method": "solvothermal synthesis", "precursor": [{"name": "Cd(NO3)2\u00b74H2O", "amount": "0.06", "unit": "g"}, {"name": "H3tci", "amount": "0.034", "unit": "g"}, {"name": "biimpy", "amount": "0.021", "unit": "g"}], "solvent": [{"name": "H2O", "amount": "10", "unit": "mL"}], "reducing agent": [{"name": "", "amount": "", "unit": ""}], "surfactant": [{"name": "", "amount": "", "unit": ""}], "pressure": "", "temperature": "120\u00b0C", "time": "72h", "heating rate": "", "cooling rate": ""}, {"synthesis method": "pH adjustment", "pH": "8.0", "modulator": "0.4 mL 1 mol/L NaOH solution"}], "yield": "42%"}], "include_properties": ["solvothermal_synthesis", "pH_adjustment"]}]

File: synthesis/800_elsevier/synthesis_10.1016_j.molstruc.2018.06.036.json
[{"idx": "18, 19, 20, 21, 22, 23", "type": "text", "classification": "synthesis condition", "content": "<ce:section-title id=\"sectitle0045\">Preparations</ce:section-title><ce:section-title id=\"sectitle0050\">[Ni(<ce:bold>L</ce:bold>\n<ce:sup loc=\"post\">\n<ce:bold>1</ce:bold>\n</ce:sup>)(AIPA)\u00b72H<ce:inf loc=\"post\">2</ce:inf>O]<ce:inf loc=\"post\">n,</ce:inf> (<ce:bold>1</ce:bold>)</ce:section-title><ce:para id=\"p0055\" view=\"all\">A mixture of Ni(OAc)<ce:inf loc=\"post\">2</ce:inf>\u00b74H<ce:inf loc=\"post\">2</ce:inf>O (0.025\u202fg, 0.10\u202fmmol), <ce:bold>L</ce:bold>\n<ce:sup loc=\"post\">\n<ce:bold>1</ce:bold>\n</ce:sup> (0.032\u202fg, 0.10\u202fmmol), H<ce:inf loc=\"post\">2</ce:inf>AIPA (0.022\u202fg, 0.10\u202fmmol) and 5\u202fmL of MeOH/H<ce:inf loc=\"post\">2</ce:inf>O (1:1, v/v) was sealed in a 23\u202fmL Teflon-lined stainless steel autoclave which was heated under autogenous pressure to 120\u202f\u00b0C for two days and then the reaction system was cooled to room temperature at a rate of 2\u202f\u00b0C per hour. Green crystals suitable for single-crystal X-ray diffraction were obtained. Yield: 0.049\u202fg (79%). Anal. Calcd for C<ce:inf loc=\"post\">28</ce:inf>H<ce:inf loc=\"post\">25</ce:inf>N<ce:inf loc=\"post\">5</ce:inf>NiO<ce:inf loc=\"post\">9</ce:inf> (MW\u202f=\u202f643.22): C, 53.03; H, 3.97; N, 11.04. Found: C, 52.51; H, 3.98; N, 11.02. FT-IR (cm<ce:sup loc=\"post\">\u22121</ce:sup>): 3749 (w), 3648 (w), 3503 (w), 3360 (m), 2360 (w), 1671 (s), 1653 (s), 1603 (w), 1535 (s), 1485 (s), 1396 (s), 1328 (m), 1278 (m), 780 (w), 721 (m), 696 (m).</ce:para><ce:section-title id=\"sectitle0055\">[Co(<ce:bold>L</ce:bold>\n<ce:sup loc=\"post\">\n<ce:bold>1</ce:bold>\n</ce:sup>)(AIPA)\u00b72H<ce:inf loc=\"post\">2</ce:inf>O]<ce:inf loc=\"post\">n,</ce:inf> (<ce:bold>2</ce:bold>)</ce:section-title><ce:para id=\"p0060\" view=\"all\">Prepared as described for <ce:bold>1</ce:bold> except that Co(OAc)<ce:inf loc=\"post\">2</ce:inf>\u00b74H<ce:inf loc=\"post\">2</ce:inf>O (0.025\u202fg, 0.10\u202fmmol) were used. Red crystals suitable for single-crystal X-ray diffraction were obtained. Yield: 0.056\u202fg (88%). Anal. Calcd for C<ce:inf loc=\"post\">28</ce:inf>H<ce:inf loc=\"post\">25</ce:inf>N<ce:inf loc=\"post\">5</ce:inf>CoO<ce:inf loc=\"post\">9</ce:inf> (MW\u202f=\u202f643.46): C, 53.01; H, 3.97; N, 11.04. Found: C, 52.32; H, 3.96; N, 11.09. FT-IR (cm<ce:sup loc=\"post\">\u22121</ce:sup>): 3749 (w), 3648 (w), 3502 (w), 3363 (m), 2359 (w), 1660 (s), 1643 (s), 1542 (s), 1484 (s), 1448 (s), 1386 (m), 1329 (m), 1294 (m), 778 (m), 719 (m), 697 (m).</ce:para><ce:section-title id=\"sectitle0060\">\n<ce:italic>[Ni(</ce:italic>\n<ce:bold>\n<ce:italic>L</ce:italic>\n</ce:bold>\n<ce:sup loc=\"post\">\n<ce:bold>\n<ce:italic>2</ce:italic>\n</ce:bold>\n</ce:sup>\n<ce:italic>)(AIPA)(H</ce:italic>\n<ce:inf loc=\"post\">\n<ce:italic>2</ce:italic>\n</ce:inf>\n<ce:italic>O)</ce:italic>\n<ce:inf loc=\"post\">\n<ce:italic>2</ce:italic>\n</ce:inf>\n<ce:italic>]</ce:italic>\n<ce:inf loc=\"post\">\n<ce:italic>n,</ce:italic>\n</ce:inf> (<ce:bold>\n<ce:italic>3</ce:italic>\n</ce:bold>\n<ce:italic>)</ce:italic>\n</ce:section-title><ce:para id=\"p0065\" view=\"all\">Prepared as described for <ce:bold>1</ce:bold> except that Ni(OAc)<ce:inf loc=\"post\">2</ce:inf>\u00b74H<ce:inf loc=\"post\">2</ce:inf>O (0.025\u202fg, 0.10\u202fmmol), <ce:bold>L</ce:bold>\n<ce:sup loc=\"post\">\n<ce:bold>2</ce:bold>\n</ce:sup> (0.030\u202fg, 0.10\u202fmmol), H<ce:inf loc=\"post\">2</ce:inf>AIPA (0.022\u202fg, 0.10\u202fmmol) and 5\u202fmL of MeOH/H<ce:inf loc=\"post\">2</ce:inf>O (1:1, v/v) was used. Green crystals suitable for single-crystal X-ray diffraction were obtained. Yield: 0.029\u202fg (47%). Anal. Calcd for C<ce:inf loc=\"post\">26</ce:inf>H<ce:inf loc=\"post\">29</ce:inf>N<ce:inf loc=\"post\">5</ce:inf>NiO<ce:inf loc=\"post\">9</ce:inf> (MW\u202f=\u202f614.23): C, 48.33; H, 4.06; N, 9.40. Found: C, 48.48; H, 4.10; N, 9.67. FT-IR (cm<ce:sup loc=\"post\">\u22121</ce:sup>): 3855 (w), 3752 (w), 3650 (w), 3307 (m), 1664 (m), 1549 (s), 1489 (m), 1446 (m), 1368 (m), 791(m), 727(m).</ce:para><ce:section-title id=\"sectitle0065\">[Co(<ce:bold>L</ce:bold>\n<ce:sup loc=\"post\">\n<ce:bold>2</ce:bold>\n</ce:sup>)<ce:inf loc=\"post\">0.5</ce:inf>(AIPA)(H<ce:inf loc=\"post\">2</ce:inf>O)]<ce:inf loc=\"post\">n,</ce:inf> (<ce:bold>4</ce:bold>)</ce:section-title><ce:para id=\"p0070\" view=\"all\">Prepared as described for <ce:bold>3</ce:bold> except that Co(OAc)<ce:inf loc=\"post\">2</ce:inf>\u00b74H<ce:inf loc=\"post\">2</ce:inf>O (0.025\u202fg, 0.10\u202fmmol) were used. Red crystals suitable for single-crystal X-ray diffraction were obtained. Yield: 0.030\u202fg (65%). Anal. Calcd for C<ce:inf loc=\"post\">18</ce:inf>H<ce:inf loc=\"post\">18</ce:inf>N<ce:inf loc=\"post\">3</ce:inf>CoO<ce:inf loc=\"post\">7</ce:inf> (MW\u202f=\u202f447.28): C, 47.36; H, 4.19; N, 9.21. Found: C, 47.67; H, 3.98; N, 9.22. FT-IR (cm<ce:sup loc=\"post\">\u22121</ce:sup>): 3853 (w), 3734 (w), 3674 (w), 3648 (w), 3525 (w), 3394 (w), 3070 (w), 2359 (w), 1684 (m), 1617 (m), 1556 (s), 1541 (s), 1395 (s), 1112(w), 816 (w), 779 (w), 729 (w).</ce:para><ce:section-title id=\"sectitle0070\">[Co(<ce:bold>L</ce:bold>\n<ce:sup loc=\"post\">\n<ce:bold>3</ce:bold>\n</ce:sup>)(2,4-PDC)(H<ce:inf loc=\"post\">2</ce:inf>O)]<ce:inf loc=\"post\">n</ce:inf>, (<ce:bold>5</ce:bold>)</ce:section-title><ce:para id=\"p0075\" view=\"all\">Prepared as described for <ce:bold>1</ce:bold> except that a mixture of Co(CH<ce:inf loc=\"post\">3</ce:inf>CO<ce:inf loc=\"post\">2</ce:inf>)<ce:inf loc=\"post\">2</ce:inf>\u00b72H<ce:inf loc=\"post\">2</ce:inf>O (0.029\u202fg, 0.10\u202fmmol), <ce:bold>L</ce:bold>\n<ce:sup loc=\"post\">\n<ce:bold>3</ce:bold>\n</ce:sup> (0.033\u202fg, 0.10\u202fmmol) and 2,4-H<ce:inf loc=\"post\">2</ce:inf>PDC (0.017\u202fg, 0.10\u202fmmol) in 10\u202fmL of NaOH solution (0.02\u202fM) was used. Pink crystals suitable for single-crystal X-ray diffraction were obtained. Yield: 0.025\u202fg (43%). Anal Calcd for C<ce:inf loc=\"post\">25</ce:inf>H<ce:inf loc=\"post\">27</ce:inf>CoN<ce:inf loc=\"post\">5</ce:inf>O<ce:inf loc=\"post\">7</ce:inf> (MW\u202f=\u202f568.44): C, 52.82; H, 4.79; N, 12.32%. C<ce:inf loc=\"post\">25</ce:inf>H<ce:inf loc=\"post\">28</ce:inf>CoN<ce:inf loc=\"post\">5</ce:inf>O<ce:inf loc=\"post\">7.5</ce:inf> (MW\u202f=\u202f577.45) (complex <ce:bold>1</ce:bold>\u00a0+\u00a00.5H<ce:inf loc=\"post\">2</ce:inf>O): C, 52.00; H, 4.89; N, 12.13%. Found: C, 52.00; H, 4.72; N, 11.52%. IR (cm<ce:sup loc=\"post\">\u22121</ce:sup>): 3282(m), 3234(m), 3072(m), 2937(m), 2859(m), 1706(m), 1682(m), 1620(s), 1600(s), 1546(s), 1488(s), 1434(s), 1410(m), 1375(s), 1337(s), 1287(s), 1234(m), 1194(m), 1166(m), 1081(w), 1052(w), 1022(w), 952(w), 921(w), 906(w), 879(w), 861(w), 826(m), 802(w), 781(m), 720(m), 701(m), 683(m), 645(m), 579(w), 517(w), 484(w), 445(w), 419(w).</ce:para><ce:section-title id=\"sectitle0075\">[Co(<ce:bold>L</ce:bold>\n<ce:sup loc=\"post\">\n<ce:bold>3</ce:bold>\n</ce:sup>)(5-Br-IPA)(H<ce:inf loc=\"post\">2</ce:inf>O)]<ce:inf loc=\"post\">n</ce:inf>, (<ce:bold>6</ce:bold>)</ce:section-title><ce:para id=\"p0080\" view=\"all\">Prepared as described for <ce:bold>1</ce:bold> except that a mixture of Co(NO<ce:inf loc=\"post\">3</ce:inf>)<ce:inf loc=\"post\">2</ce:inf>\u22c56H<ce:inf loc=\"post\">2</ce:inf>O (0.029\u202fg, 0.10\u202fmmol), <ce:bold>L</ce:bold>\n<ce:sup loc=\"post\">\n<ce:bold>3</ce:bold>\n</ce:sup> (0.033\u202fg, 0.10\u202fmmol) and 5-bromoisophthalic acid (0.025\u202fg, 0.10\u202fmmol) in 10\u202fmL of H<ce:inf loc=\"post\">2</ce:inf>O was used. Pink crystals suitable for single-crystal X-ray diffraction were obtained. Yield: 0.0124\u202fg (19%). Anal Calcd for C<ce:inf loc=\"post\">26</ce:inf>H<ce:inf loc=\"post\">26</ce:inf>BrCoN<ce:inf loc=\"post\">4</ce:inf>O<ce:inf loc=\"post\">7</ce:inf> (MW\u202f=\u202f645.33): C, 48.39; H, 4.06; N, 8.68%. C<ce:inf loc=\"post\">26</ce:inf>H<ce:inf loc=\"post\">27</ce:inf>BrCoN<ce:inf loc=\"post\">4</ce:inf>O<ce:inf loc=\"post\">7.5</ce:inf> (MW\u202f=\u202f654.35) (complex <ce:bold>2</ce:bold>\u00a0+\u00a00.5H<ce:inf loc=\"post\">2</ce:inf>O): C, 47.72; H, 4.16; N, 8.56%. Found: C, 47.79; H, 4.18; N, 8.04%. IR (cm<ce:sup loc=\"post\">\u22121</ce:sup>): 3287(m), 3066(m), 2962(m), 2933(m), 2852(w), 1816(w), 1705(m), 1678(m), 1609(m), 1583(m), 1550(s), 1487(s), 1427(s), 1371(s), 1292(m), 1276(m), 1239(m), 1192(m), 1163(w), 1128(w), 1106(w), 1053(w), 1028(w), 994(w), 955(w), 913(w), 858(w), 803(m), 777(m), 741(m), 698(m), 667(w), 644(m), 594(w), 529(w), 502(w), 488(w), 460(w), 433(w), 421(w), 405(w).</ce:para>", "clean_text": "Preparations\n\n[Ni(L  1 )(AIPA)\u22c52H2O]n, (1)\n\nA mixture of Ni(OAc)2\u22c54H2O (0.025g, 0.10mmol), L  1  (0.032g, 0.10mmol), H2AIPA (0.022g, 0.10mmol) and 5mL of MeOH/H2O (1:1, v/v) was sealed in a 23mL Teflon-lined stainless steel autoclave which was heated under autogenous pressure to 120\u00b0C for two days and then the reaction system was cooled to room temperature at a rate of 2\u00b0C per hour. Green crystals suitable for single-crystal X-ray diffraction were obtained. Yield: 0.049g (79%). Anal. Calcd for C28H25N5NiO9 (MW=643.22): C, 53.03; H, 3.97; N, 11.04. Found: C, 52.51; H, 3.98; N, 11.02. FT-IR (cm-1): 3749 (w), 3648 (w), 3503 (w), 3360 (m), 2360 (w), 1671 (s), 1653 (s), 1603 (w), 1535 (s), 1485 (s), 1396 (s), 1328 (m), 1278 (m), 780 (w), 721 (m), 696 (m).\n\n[Co(L  1 )(AIPA)\u22c52H2O]n, (2)\n\nPrepared as described for 1 except that Co(OAc)2\u22c54H2O (0.025g, 0.10mmol) were used. Red crystals suitable for single-crystal X-ray diffraction were obtained. Yield: 0.056g (88%). Anal. Calcd for C28H25N5CoO9 (MW=643.46): C, 53.01; H, 3.97; N, 11.04. Found: C, 52.32; H, 3.96; N, 11.09. FT-IR (cm-1): 3749 (w), 3648 (w), 3502 (w), 3363 (m), 2359 (w), 1660 (s), 1643 (s), 1542 (s), 1484 (s), 1448 (s), 1386 (m), 1329 (m), 1294 (m), 778 (m), 719 (m), 697 (m).\n\n [Ni(  L    2   )(AIPA)(H  2  O)  2  ]  n,  ( 3  ) \n\nPrepared as described for 1 except that Ni(OAc)2\u22c54H2O (0.025g, 0.10mmol), L  2  (0.030g, 0.10mmol), H2AIPA (0.022g, 0.10mmol) and 5mL of MeOH/H2O (1:1, v/v) was used. Green crystals suitable for single-crystal X-ray diffraction were obtained. Yield: 0.029g (47%). Anal. Calcd for C26H29N5NiO9 (MW=614.23): C, 48.33; H, 4.06; N, 9.40. Found: C, 48.48; H, 4.10; N, 9.67. FT-IR (cm-1): 3855 (w), 3752 (w), 3650 (w), 3307 (m), 1664 (m), 1549 (s), 1489 (m), 1446 (m), 1368 (m), 791(m), 727(m).\n\n[Co(L  2 )0.5(AIPA)(H2O)]n, (4)\n\nPrepared as described for 3 except that Co(OAc)2\u22c54H2O (0.025g, 0.10mmol) were used. Red crystals suitable for single-crystal X-ray diffraction were obtained. Yield: 0.030g (65%). Anal. Calcd for C18H18N3CoO7 (MW=447.28): C, 47.36; H, 4.19; N, 9.21. Found: C, 47.67; H, 3.98; N, 9.22. FT-IR (cm-1): 3853 (w), 3734 (w), 3674 (w), 3648 (w), 3525 (w), 3394 (w), 3070 (w), 2359 (w), 1684 (m), 1617 (m), 1556 (s), 1541 (s), 1395 (s), 1112(w), 816 (w), 779 (w), 729 (w).\n\n[Co(L  3 )(2,4-PDC)(H2O)]n, (5)\n\nPrepared as described for 1 except that a mixture of Co(CH3CO2)2\u22c52H2O (0.029g, 0.10mmol), L  3  (0.033g, 0.10mmol) and 2,4-H2PDC (0.017g, 0.10mmol) in 10mL of NaOH solution (0.02M) was used. Pink crystals suitable for single-crystal X-ray diffraction were obtained. Yield: 0.025g (43%). Anal Calcd for C25H27CoN5O7 (MW=568.44): C, 52.82; H, 4.79; N, 12.32%. C25H28CoN5O7.5 (MW=577.45) (complex 1 + 0.5H2O): C, 52.00; H, 4.89; N, 12.13%. Found: C, 52.00; H, 4.72; N, 11.52%. IR (cm-1): 3282(m), 3234(m), 3072(m), 2937(m), 2859(m), 1706(m), 1682(m), 1620(s), 1600(s), 1546(s), 1488(s), 1434(s), 1410(m), 1375(s), 1337(s), 1287(s), 1234(m), 1194(m), 1166(m), 1081(w), 1052(w), 1022(w), 952(w), 921(w), 906(w), 879(w), 861(w), 826(m), 802(w), 781(m), 720(m), 701(m), 683(m), 645(m), 579(w), 517(w), 484(w), 445(w), 419(w).\n\n[Co(L  3 )(5-Br-IPA)(H2O)]n, (6)\n\nPrepared as described for 1 except that a mixture of Co(NO3)2\u22c56H2O (0.029g, 0.10mmol), L  3  (0.033g, 0.10mmol) and 5-bromoisophthalic acid (0.025g, 0.10mmol) in 10mL of H2O was used. Pink crystals suitable for single-crystal X-ray diffraction were obtained. Yield: 0.0124g (19%). Anal Calcd for C26H26BrCoN4O7 (MW=645.33): C, 48.39; H, 4.06; N, 8.68%. C26H27BrCoN4O7.5 (MW=654.35) (complex 2 + 0.5H2O): C, 47.72; H, 4.16; N, 8.56%. Found: C, 47.79; H, 4.18; N, 8.04%. IR (cm-1): 3287(m), 3066(m), 2962(m), 2933(m), 2852(w), 1816(w), 1705(m), 1678(m), 1609(m), 1583(m), 1550(s), 1487(s), 1427(s), 1371(s), 1292(m), 1276(m), 1239(m), 1192(m), 1163(w), 1128(w), 1106(w), 1053(w), 1028(w), 994(w), 955(w), 913(w), 858(w), 803(m), 777(m), 741(m), 698(m), 667(w), 644(m), 594(w), 529(w), 502(w), 488(w), 460(w), 433(w), 421(w), 405(w).", "data": [{"meta": {"name": "[Ni(L1)(AIPA)\u00b72H2O]n", "symbol": "1", "chemical formula": "C28H25N5NiO9"}, "processes": [{"synthesis method": "chemical synthesis", "precursor": [{"name": "Ni(OAc)2\u00b74H2O", "amount": "0.025", "unit": "g"}, {"name": "L1", "amount": "0.032", "unit": "g"}, {"name": "H2AIPA", "amount": "0.022", "unit": "g"}], "solution": [{"name": "MeOH/H2O", "amount": "5", "unit": "mL", "ratio": "1:1 v/v"}], "pressure": "", "temperature": "120\u00b0C", "time": "2 days", "heating rate": "", "cooling rate": ""}], "yield": "79%"}, {"meta": {"name": "[Co(L1)(AIPA)\u00b72H2O]n", "symbol": "2", "chemical formula": "C28H25N5CoO9"}, "processes": [{"synthesis method": "chemical synthesis", "precursor": [{"name": "Co(OAc)2\u00b74H2O", "amount": "0.025", "unit": "g"}, {"name": "L1", "amount": "0.033", "unit": "g"}, {"name": "H2AIPA", "amount": "0.022", "unit": "g"}], "solution": [{"name": "MeOH/H2O", "amount": "5", "unit": "mL", "ratio": "1:1 v/v"}], "pressure": "", "temperature": "room temperature", "time": "", "heating rate": "", "cooling rate": ""}], "yield": "88%"}, {"meta": {"name": "[Ni(L2)(AIPA)(H2O)]n", "symbol": "3", "chemical formula": "C26H29N5NiO9"}, "processes": [{"synthesis method": "chemical synthesis", "precursor": [{"name": "Ni(OAc)2\u00b74H2O", "amount": "0.025", "unit": "g"}, {"name": "L2", "amount": "0.030", "unit": "g"}, {"name": "H2AIPA", "amount": "0.022", "unit": "g"}], "solution": [{"name": "MeOH/H2O", "amount": "5", "unit": "mL", "ratio": "1:1 v/v"}], "pressure": "", "temperature": "room temperature", "time": "", "heating rate": "", "cooling rate": ""}], "yield": "47%"}, {"meta": {"name": "[Co(L2)0.5(AIPA)(H2O)]n", "symbol": "4", "chemical formula": "C18H18N3CoO7"}, "processes": [{"synthesis method": "chemical synthesis", "precursor": [{"name": "Co(OAc)2\u00b74H2O", "amount": "0.025", "unit": "g"}, {"name": "L2", "amount": "0.033", "unit": "g"}, {"name": "H2AIPA", "amount": "0.022", "unit": "g"}], "solution": [{"name": "MeOH/H2O", "amount": "5", "unit": "mL", "ratio": "1:1 v/v"}], "pressure": "", "temperature": "room temperature", "time": "", "heating rate": "", "cooling rate": ""}], "yield": "65%"}, {"meta": {"name": "[Co(L3)(2,4-PDC)(H2O)]n", "symbol": "5", "chemical formula": "C25H27CoN5O7"}, "processes": [{"synthesis method": "chemical synthesis", "precursor": [{"name": "Co(CH3CO2)2\u00b72H2O", "amount": "0.029", "unit": "g"}, {"name": "L3", "amount": "0.033", "unit": "g"}, {"name": "2,4-H2PDC", "amount": "0.017", "unit": "g"}], "solution": [{"name": "NaOH solution", "amount": "10", "unit": "mL", "concentration": "0.02 M"}], "pressure": "", "temperature": "room temperature", "time": "", "heating rate": "", "cooling rate": ""}], "yield": "43%"}, {"meta": {"name": "[Co(L3)(5-Br-IPA)(H2O)]n", "symbol": "6", "chemical formula": "C26H26BrCoN4O7"}, "processes": [{"synthesis method": "chemical synthesis", "precursor": [{"name": "Co(NO3)2\u00b76H2O", "amount": "0.029", "unit": "g"}, {"name": "L3", "amount": "0.033", "unit": "g"}, {"name": "5-bromoisophthalic acid", "amount": "0.025", "unit": "g"}], "solution": [{"name": "H2O", "amount": "10", "unit": "mL"}], "pressure": "", "temperature": "room temperature", "time": "", "heating rate": "", "cooling rate": ""}], "yield": "19%"}], "include_properties": ["solvothermal_synthesis"]}]

File: synthesis/800_elsevier/synthesis_10.1016_j.poly.2006.09.031.json
[{"idx": 14, "type": "text", "classification": "synthesis condition", "content": "<ce:para view=\"all\">Crystal preparations: An aqueous solution of equimolar quantities of europium perchlorate and H<ce:inf loc=\"post\">4</ce:inf>CDTA was heated at ca. 80<ce:hsp sp=\"0.25\"></ce:hsp>\u00b0C. Next, solid [C(NH<ce:inf loc=\"post\">2</ce:inf>)<ce:inf loc=\"post\">3</ce:inf>]<ce:inf loc=\"post\">2</ce:inf>CO<ce:inf loc=\"post\">3</ce:inf> was added until the pH value was 5. Large colourless crystals of [C(NH<ce:inf loc=\"post\">2</ce:inf>)<ce:inf loc=\"post\">3</ce:inf>]<ce:inf loc=\"post\">3</ce:inf>[Eu<ce:inf loc=\"post\">2</ce:inf>(CDTA)<ce:inf loc=\"post\">2</ce:inf>(H<ce:inf loc=\"post\">2</ce:inf>O)<ce:inf loc=\"post\">2</ce:inf>]ClO<ce:inf loc=\"post\">4</ce:inf>\n<ce:hsp sp=\"0.25\"></ce:hsp>\u00b7<ce:hsp sp=\"0.25\"></ce:hsp>7H<ce:inf loc=\"post\">2</ce:inf>O (<ce:bold>I</ce:bold>) were formed during slow evaporation. The other crystals, [C(NH<ce:inf loc=\"post\">2</ce:inf>)<ce:inf loc=\"post\">3</ce:inf>][Eu(CDTA)(H<ce:inf loc=\"post\">2</ce:inf>O)]<ce:hsp sp=\"0.25\"></ce:hsp>\u00b7<ce:hsp sp=\"0.25\"></ce:hsp>2.375H<ce:inf loc=\"post\">2</ce:inf>O (<ce:bold>II</ce:bold>), were obtained as follows: a suspension of Eu<ce:inf loc=\"post\">2</ce:inf>O<ce:inf loc=\"post\">3</ce:inf> and H<ce:inf loc=\"post\">4</ce:inf>CDTA was heated at ca. 80<ce:hsp sp=\"0.25\"></ce:hsp>\u00b0C. After dissolution of the substrates, the solution was alkalized with [C(NH<ce:inf loc=\"post\">2</ce:inf>)<ce:inf loc=\"post\">3</ce:inf>]<ce:inf loc=\"post\">2</ce:inf>CO<ce:inf loc=\"post\">3</ce:inf> to a final pH value of 3, and left for crystallization.</ce:para>", "clean_text": "Crystal preparations: An aqueous solution of equimolar quantities of europium perchlorate and H4CDTA was heated at ca. 80\u00b0C. Next, solid [C(NH2)3]2CO3 was added until the pH value was 5. Large colourless crystals of [C(NH2)3]3[Eu2(CDTA)2(H2O)2]ClO4 \u22c57H2O (I) were formed during slow evaporation. The other crystals, [C(NH2)3][Eu(CDTA)(H2O)]\u22c52.375H2O (II), were obtained as follows: a suspension of Eu2O3 and H4CDTA was heated at ca. 80\u00b0C. After dissolution of the substrates, the solution was alkalized with [C(NH2)3]2CO3 to a final pH value of 3, and left for crystallization.", "data": [{"meta": {"name": "[C(NH2)3]3[Eu2(CDTA)2(H2O)2]ClO4\u00b77H2O", "symbol": "I", "chemical formula": ""}, "processes": [{"synthesis method": "chemical synthesis", "precursor": [{"name": "europium perchlorate", "amount": "equimolar", "unit": ""}, {"name": "H4CDTA", "amount": "equimolar", "unit": ""}, {"name": "[C(NH2)3]2CO3", "amount": "until pH 5", "unit": ""}], "solution": [{"name": "water", "amount": "", "unit": ""}], "pressure": "", "temperature": "80\u00b0C", "time": ""}, {"synthesis method": "pH adjustment", "pH": "5", "modulator": "[C(NH2)3]2CO3"}], "yield": ""}, {"meta": {"name": "[C(NH2)3][Eu(CDTA)(H2O)]\u00b72.375H2O", "symbol": "II", "chemical formula": ""}, "processes": [{"synthesis method": "chemical synthesis", "precursor": [{"name": "Eu2O3", "amount": "", "unit": ""}, {"name": "H4CDTA", "amount": "", "unit": ""}, {"name": "[C(NH2)3]2CO3", "amount": "until pH 3", "unit": ""}], "solution": [{"name": "water", "amount": "", "unit": ""}], "pressure": "", "temperature": "80\u00b0C", "time": ""}, {"synthesis method": "pH adjustment", "pH": "3", "modulator": "[C(NH2)3]2CO3"}], "yield": ""}], "include_properties": ["chemical_synthesis", "pH_adjustment"]}]

File: synthesis/800_elsevier/synthesis_10.1016_j.poly.2006.09.102.json
[{"idx": "18, 19, 20, 21", "type": "text", "classification": "synthesis condition", "content": "<ce:para view=\"all\">\n<ce:italic>Synthesis of [Ag(PyBIm)</ce:italic>\n<ce:hsp sp=\"0.25\"></ce:hsp>\u00b7<ce:hsp sp=\"0.25\"></ce:hsp>\n<ce:italic>H</ce:italic>\n<ce:inf loc=\"post\">\n<ce:italic>2</ce:italic>\n</ce:inf>\n<ce:italic>O]</ce:italic>\n<ce:hsp sp=\"0.25\"></ce:hsp>\u00b7<ce:hsp sp=\"0.25\"></ce:hsp>\n<ce:italic>NO</ce:italic>\n<ce:inf loc=\"post\">\n<ce:italic>3</ce:italic>\n</ce:inf>\n<ce:italic>(</ce:italic>\n<ce:bold>\n<ce:italic>1</ce:italic>\n</ce:bold>\n<ce:italic>).</ce:italic> An acetonitrile (5<ce:hsp sp=\"0.25\"></ce:hsp>mL) solution of AgNO<ce:inf loc=\"post\">3</ce:inf> (0.085<ce:hsp sp=\"0.25\"></ce:hsp>g, 0.50<ce:hsp sp=\"0.25\"></ce:hsp>mmol) was slowly diffused into an ethanol (5<ce:hsp sp=\"0.25\"></ce:hsp>mL) solution of PyBIm (0.097<ce:hsp sp=\"0.25\"></ce:hsp>g, 0.50<ce:hsp sp=\"0.25\"></ce:hsp>mmol). Colorless crystals formed in about two weeks (80% yield) <ce:italic>Anal.</ce:italic> Calc. for C<ce:inf loc=\"post\">12</ce:inf>H<ce:inf loc=\"post\">11</ce:inf>AgN<ce:inf loc=\"post\">4</ce:inf>O<ce:inf loc=\"post\">4</ce:inf>: C, 37.62; H, 2.89; N, 14.62. Found: C, 37.15; H, 3.12; N, 14.13%. IR (KBr pellet, cm<ce:sup loc=\"post\">\u22121</ce:sup>): 3434s, 1613s, 1559w, 1537w, 1495m, 1480w, 1443, 1414, 1385s, 1357s, 1229m, 1072m, 1041m, 1017w, 838m, 821m, 782s, 700m, 556m, 502w.</ce:para><ce:para view=\"all\">\n<ce:italic>Synthesis of [Ag(PyBIm)</ce:italic>\n<ce:hsp sp=\"0.25\"></ce:hsp>\u00b7<ce:hsp sp=\"0.25\"></ce:hsp>\n<ce:italic>H</ce:italic>\n<ce:inf loc=\"post\">\n<ce:italic>2</ce:italic>\n</ce:inf>\n<ce:italic>O]</ce:italic>\n<ce:hsp sp=\"0.25\"></ce:hsp>\u00b7<ce:hsp sp=\"0.25\"></ce:hsp>\n<ce:italic>ClO</ce:italic>\n<ce:inf loc=\"post\">\n<ce:italic>4</ce:italic>\n</ce:inf>\n<ce:italic>(</ce:italic>\n<ce:bold>\n<ce:italic>2</ce:italic>\n</ce:bold>\n<ce:italic>).</ce:italic> An ethanol solution (5<ce:hsp sp=\"0.25\"></ce:hsp>mL) of AgClO<ce:inf loc=\"post\">4</ce:inf> (0.06<ce:hsp sp=\"0.25\"></ce:hsp>g, 0.30<ce:hsp sp=\"0.25\"></ce:hsp>mmol) was slowly diffused into an ethanol solution of PyBIm (0.06<ce:hsp sp=\"0.25\"></ce:hsp>g, 0.30<ce:hsp sp=\"0.25\"></ce:hsp>mmol). Colorless crystals formed in about three weeks (75% yield). <ce:italic>Anal.</ce:italic> Calc. for C<ce:inf loc=\"post\">12</ce:inf>H<ce:inf loc=\"post\">11</ce:inf>AgClN<ce:inf loc=\"post\">3</ce:inf>O<ce:inf loc=\"post\">5</ce:inf>: C, 34.27; H, 2.64; N, 9.99. Found: C, 34.15; H, 3.12; N, 10.13%. IR (KBr pellet, cm<ce:sup loc=\"post\">\u22121</ce:sup>): 3496s, 1612s, 1537w, 1494m, 1481w, 1436s, 1319m, 1285w, 1226m, 1120vs, 1085vs, 969w, 932w, 838m, 816m, 775s, 744w, 672w, 624s, 557w, 500w.</ce:para><ce:para view=\"all\">\n<ce:italic>Synthesis of</ce:italic> [<ce:italic>Ag</ce:italic>\n<ce:inf loc=\"post\">\n<ce:italic>2</ce:italic>\n</ce:inf>\n<ce:italic>(PyBIm)</ce:italic>\n<ce:inf loc=\"post\">\n<ce:italic>2</ce:italic>\n</ce:inf>\n<ce:italic>]</ce:italic>\n<ce:hsp sp=\"0.25\"></ce:hsp>\u00b7<ce:hsp sp=\"0.25\"></ce:hsp>\n<ce:italic>(SiF</ce:italic>\n<ce:inf loc=\"post\">\n<ce:italic>6</ce:italic>\n</ce:inf>\n<ce:italic>)</ce:italic>\n<ce:hsp sp=\"0.25\"></ce:hsp>\u00b7<ce:hsp sp=\"0.25\"></ce:hsp>\n<ce:italic>2H</ce:italic>\n<ce:inf loc=\"post\">\n<ce:italic>2</ce:italic>\n</ce:inf>\n<ce:italic>O (</ce:italic>\n<ce:bold>\n<ce:italic>3</ce:italic>\n</ce:bold>\n<ce:italic>).</ce:italic> A solution of Ag<ce:inf loc=\"post\">2</ce:inf>SiF<ce:inf loc=\"post\">6</ce:inf> (0.22<ce:hsp sp=\"0.25\"></ce:hsp>g, 0.61<ce:hsp sp=\"0.25\"></ce:hsp>mmol), PyBIm (0.24<ce:hsp sp=\"0.25\"></ce:hsp>g, 1.22<ce:hsp sp=\"0.25\"></ce:hsp>mmol), NaF (0.025<ce:hsp sp=\"0.25\"></ce:hsp>g, 0.61<ce:hsp sp=\"0.25\"></ce:hsp>mmol) and H<ce:inf loc=\"post\">2</ce:inf>O (15<ce:hsp sp=\"0.25\"></ce:hsp>ml) was stirred under ambient conditions, then sealed in a Teflon-lined stainless steel vessel, heated at 150<ce:hsp sp=\"0.25\"></ce:hsp>\u00b0C for 5 days and cooled to room temperature. The resulting product was recovered by filtration, washed with distilled water and dried in air (65% yield). <ce:italic>Anal.</ce:italic> Calc. for C<ce:inf loc=\"post\">24</ce:inf>H<ce:inf loc=\"post\">22</ce:inf>Ag<ce:inf loc=\"post\">2</ce:inf>F<ce:inf loc=\"post\">6</ce:inf>N<ce:inf loc=\"post\">6</ce:inf>O<ce:inf loc=\"post\">2</ce:inf>Si: C, 36.75; H, 2.83; N, 10.72. Found: C, 36.54; H, 3.09; N, 10.79%. IR (KBr pellet, cm<ce:sup loc=\"post\">\u22121</ce:sup>): 3445s, 1614s, 1560w, 1541m, 1496w, 1481w, 1439s, 1384w, 1319m, 1287w, 1227m, 1118s, 1084s, 1065s, 1022s, 839m, 818m, 775s, 745s, 558m, 500w, 473m.</ce:para><ce:para view=\"all\">\n<ce:italic>Synthesis of [Ag(PyBIm)(HBDC)] (</ce:italic>\n<ce:bold>\n<ce:italic>4</ce:italic>\n</ce:bold>\n<ce:italic>).</ce:italic> A solution of Ag<ce:inf loc=\"post\">2</ce:inf>O (0.069<ce:hsp sp=\"0.25\"></ce:hsp>g, 0.30<ce:hsp sp=\"0.25\"></ce:hsp>mmol), PyBIm (0.24<ce:hsp sp=\"0.25\"></ce:hsp>g, 1.22<ce:hsp sp=\"0.25\"></ce:hsp>mmol), H<ce:inf loc=\"post\">2</ce:inf>BDC (0.101<ce:hsp sp=\"0.25\"></ce:hsp>g, 0.61<ce:hsp sp=\"0.25\"></ce:hsp>mmol) and H<ce:inf loc=\"post\">2</ce:inf>O (15<ce:hsp sp=\"0.25\"></ce:hsp>ml) was stirred under ambient conditions, then sealed in a Teflon-lined stainless steel vessel, heated at 150<ce:hsp sp=\"0.25\"></ce:hsp>\u00b0C for 5 days and cooled to room temperature. The resulting product was recovered by filtration, washed with distilled water and dried in air (60% yield). <ce:italic>Anal.</ce:italic> Calc. for C<ce:inf loc=\"post\">20</ce:inf>H<ce:inf loc=\"post\">14</ce:inf>AgN<ce:inf loc=\"post\">3</ce:inf>O<ce:inf loc=\"post\">4</ce:inf>: C, 51.31; H, 3.01; N, 8.97. Found: C, 51.52; H, 3.26; N, 9.06%. IR (KBr pellet, cm<ce:sup loc=\"post\">\u22121</ce:sup>): 3433s, 1416s, 1566m, 1778w, 1438m, 1384s, 1319m, 1283w, 1228w, 1095w, 1069m, 936m, 839m, 751s, 687m, 539w, 507w.</ce:para>", "clean_text": " Synthesis of [Ag(PyBIm) \u22c5 H  2  O] \u22c5 NO  3  (  1  ). An acetonitrile (5mL) solution of AgNO3 (0.085g, 0.50mmol) was slowly diffused into an ethanol (5mL) solution of PyBIm (0.097g, 0.50mmol). Colorless crystals formed in about two weeks (80% yield) Anal. Calc. for C12H11AgN4O4: C, 37.62; H, 2.89; N, 14.62. Found: C, 37.15; H, 3.12; N, 14.13%. IR (KBr pellet, cm-1): 3434s, 1613s, 1559w, 1537w, 1495m, 1480w, 1443, 1414, 1385s, 1357s, 1229m, 1072m, 1041m, 1017w, 838m, 821m, 782s, 700m, 556m, 502w.\n\n Synthesis of [Ag(PyBIm) \u22c5 H  2  O] \u22c5 ClO  4  (  2  ). An ethanol solution (5mL) of AgClO4 (0.06g, 0.30mmol) was slowly diffused into an ethanol solution of PyBIm (0.06g, 0.30mmol). Colorless crystals formed in about three weeks (75% yield). Anal. Calc. for C12H11AgClN3O5: C, 34.27; H, 2.64; N, 9.99. Found: C, 34.15; H, 3.12; N, 10.13%. IR (KBr pellet, cm-1): 3496s, 1612s, 1537w, 1494m, 1481w, 1436s, 1319m, 1285w, 1226m, 1120vs, 1085vs, 969w, 932w, 838m, 816m, 775s, 744w, 672w, 624s, 557w, 500w.\n\n Synthesis of [Ag  2  (PyBIm)  2  ] \u22c5 (SiF  6  ) \u22c5 2H  2  O (  3  ). A solution of Ag2SiF6 (0.22g, 0.61mmol), PyBIm (0.24g, 1.22mmol), NaF (0.025g, 0.61mmol) and H2O (15ml) was stirred under ambient conditions, then sealed in a Teflon-lined stainless steel vessel, heated at 150\u00b0C for 5 days and cooled to room temperature. The resulting product was recovered by filtration, washed with distilled water and dried in air (65% yield). Anal. Calc. for C24H22Ag2F6N6O2Si: C, 36.75; H, 2.83; N, 10.72. Found: C, 36.54; H, 3.09; N, 10.79%. IR (KBr pellet, cm-1): 3445s, 1614s, 1560w, 1541m, 1496w, 1481w, 1439s, 1384w, 1319m, 1287w, 1227m, 1118s, 1084s, 1065s, 1022s, 839m, 818m, 775s, 745s, 558m, 500w, 473m.\n\n Synthesis of [Ag(PyBIm)(HBDC)] (  4  ). A solution of Ag2O (0.069g, 0.30mmol), PyBIm (0.24g, 1.22mmol), H2BDC (0.101g, 0.61mmol) and H2O (15ml) was stirred under ambient conditions, then sealed in a Teflon-lined stainless steel vessel, heated at 150\u00b0C for 5 days and cooled to room temperature. The resulting product was recovered by filtration, washed with distilled water and dried in air (60% yield). Anal. Calc. for C20H14AgN3O4: C, 51.31; H, 3.01; N, 8.97. Found: C, 51.52; H, 3.26; N, 9.06%. IR (KBr pellet, cm-1): 3433s, 1416s, 1566m, 1778w, 1438m, 1384s, 1319m, 1283w, 1228w, 1095w, 1069m, 936m, 839m, 751s, 687m, 539w, 507w.", "data": [{"meta": {"name": "[Ag(PyBIm)H2O]NO3", "symbol": "1", "chemical formula": "C12H11AgN4O4"}, "processes": [{"synthesis method": "chemical synthesis", "precursor": [{"name": "AgNO3", "amount": "0.085", "unit": "g"}, {"name": "PyBIm", "amount": "0.097", "unit": "g"}], "solution": [{"name": "acetonitrile", "amount": "5", "unit": "mL"}, {"name": "ethanol", "amount": "5", "unit": "mL"}], "pressure": "", "temperature": "", "time": "two weeks"}], "yield": "80%"}, {"meta": {"name": "[Ag(PyBIm)H2O]ClO4", "symbol": "2", "chemical formula": "C12H11AgClN3O5"}, "processes": [{"synthesis method": "chemical synthesis", "precursor": [{"name": "AgClO4", "amount": "0.06", "unit": "g"}, {"name": "PyBIm", "amount": "0.06", "unit": "g"}], "solution": [{"name": "ethanol", "amount": "5", "unit": "mL"}], "pressure": "", "temperature": "", "time": "three weeks"}], "yield": "75%"}, {"meta": {"name": "[Ag2(PyBIm)2](SiF6)2H2O", "symbol": "3", "chemical formula": "C24H22Ag2F6N6O2Si"}, "processes": [{"synthesis method": "solvothermal synthesis", "precursor": [{"name": "Ag2SiF6", "amount": "0.22", "unit": "g"}, {"name": "PyBIm", "amount": "0.24", "unit": "g"}, {"name": "NaF", "amount": "0.025", "unit": "g"}], "solvent": [{"name": "H2O", "amount": "15", "unit": "ml"}], "reducing agent": [{"name": "", "amount": "", "unit": ""}], "surfactant": [{"name": "", "amount": "", "unit": ""}], "pressure": "", "temperature": "150\u00b0C", "time": "5 days", "heating rate": "", "cooling rate": ""}, {"synthesis method": "filtration", "time": "", "atmosphere": "", "pressure": ""}, {"synthesis method": "drying", "pressure": "", "temperature": "", "atmosphere": "air", "time": ""}], "yield": "65%"}, {"meta": {"name": "[Ag(PyBIm)(HBDC)]", "symbol": "4", "chemical formula": "C20H14AgN3O4"}, "processes": [{"synthesis method": "solvothermal synthesis", "precursor": [{"name": "Ag2O", "amount": "0.069", "unit": "g"}, {"name": "PyBIm", "amount": "0.24", "unit": "g"}, {"name": "H2BDC", "amount": "0.101", "unit": "g"}], "solvent": [{"name": "H2O", "amount": "15", "unit": "ml"}], "reducing agent": [{"name": "", "amount": "", "unit": ""}], "surfactant": [{"name": "", "amount": "", "unit": ""}], "pressure": "", "temperature": "150\u00b0C", "time": "5 days", "heating rate": "", "cooling rate": ""}, {"synthesis method": "filtration", "time": "", "atmosphere": "", "pressure": ""}, {"synthesis method": "drying", "pressure": "", "temperature": "", "atmosphere": "air", "time": ""}], "yield": "60%"}], "include_properties": ["chemical_synthesis", "filtration", "washing", "drying"]}]
