Repository: Yeonghun1675/L2M3

<div align="center">
<h1> ⛏L2M3: Large Language Models Material Miner </h1> 
</div>

## Summary
L2M3 is designed to efficiently gather experimental Metal-Organic Framework (MOF) data from scientific literature, addressing the challenge of accessing hard-to-find data and enhancing the quality of information available for machine learning in materials science. By utilizing a chain of advanced Large Language Models (LLMs), we developed a systematic method for extracting and organizing MOF data into a structured, usable format. Our approach has successfully compiled data from over 40,000 research articles, creating a comprehensive, ready-to-use dataset.

File: synthesis/800_elsevier/synthesis_10.1016_j.poly.2008.12.056.json
[{"idx": "19, 20, 21, 22, 23", "type": "text", "classification": "synthesis condition", "content": "<ce:section-title>Syntheses of the ligands and the complexes</ce:section-title><ce:section-title>Synthesis of 3,5-pmb and 3,4-pmb</ce:section-title><ce:para view=\"all\">3,5-Dihydroxybenzoic acid (15.4<ce:hsp sp=\"0.25\"></ce:hsp>g), ethanol (53<ce:hsp sp=\"0.25\"></ce:hsp>ml) and sulfuric acid (4<ce:hsp sp=\"0.25\"></ce:hsp>ml) were mixed and refluxed for 6\u20137<ce:hsp sp=\"0.25\"></ce:hsp>h. The excess ethanol was removed under vacuum, and then the reaction mixture was extracted with ethylacetate. The extracted solution was washed once with water, and then with NaHCO<ce:inf loc=\"post\">3</ce:inf> aqueous solution<ce:inf loc=\"post\">.</ce:inf> After drying with Na<ce:inf loc=\"post\">2</ce:inf>SO<ce:inf loc=\"post\">4</ce:inf>, the solvent was evaporated. To 20<ce:hsp sp=\"0.25\"></ce:hsp>mmol (3.64<ce:hsp sp=\"0.25\"></ce:hsp>g) of the product, 40<ce:hsp sp=\"0.25\"></ce:hsp>mmol (6.5<ce:hsp sp=\"0.25\"></ce:hsp>g) of 4-pycolyl chloride hydrochloride and 120<ce:hsp sp=\"0.25\"></ce:hsp>mmol (4.8<ce:hsp sp=\"0.25\"></ce:hsp>g) of NaOH and 10<ce:hsp sp=\"0.25\"></ce:hsp>ml DMF were added. The mixture was heated at 70<ce:hsp sp=\"0.25\"></ce:hsp>\u00b0C for 10<ce:hsp sp=\"0.25\"></ce:hsp>h, and then the product was washed with ethanol and filtered. The solid product was transferred to a 100<ce:hsp sp=\"0.25\"></ce:hsp>ml round bottom flask, 50<ce:hsp sp=\"0.25\"></ce:hsp>ml of 5% NaOH solution was added and the resulting solution was refluxed at 70<ce:hsp sp=\"0.25\"></ce:hsp>\u00b0C for 5<ce:hsp sp=\"0.25\"></ce:hsp>h, then the mixture was transferred into a 400<ce:hsp sp=\"0.25\"></ce:hsp>ml beaker. After adding 50<ce:hsp sp=\"0.25\"></ce:hsp>ml of distilled and concentrated HCl drop by drop, a light brown precipitate was obtained at about pH 6, which was washed with ethanol and filtered. Yield: 72%. <ce:italic>Anal</ce:italic>. Calc. for C<ce:inf loc=\"post\">19</ce:inf>H<ce:inf loc=\"post\">16</ce:inf>N<ce:inf loc=\"post\">2</ce:inf>O<ce:inf loc=\"post\">4</ce:inf> (336.11): C, 67.85; H, 4.79; N, 8.33%. Found: C, 67.91; H, 4.98; N, 8.26%. M.p. for the crude product is 128<ce:hsp sp=\"0.25\"></ce:hsp>\u00b0C.</ce:para><ce:para view=\"all\">The synthetical method of 3,4-pmb was similar to the synthesis of 3,5-pmb, except that 3,4-dihydroxybenzoic acid was used instead of 3,5-dihydroxybenzoic acid. Yield: 60%. <ce:italic>Anal</ce:italic>. Calc. for C<ce:inf loc=\"post\">19</ce:inf>H<ce:inf loc=\"post\">16</ce:inf>N<ce:inf loc=\"post\">2</ce:inf>O<ce:inf loc=\"post\">4</ce:inf> (336.11): C, 67.85; H, 4.79; N, 8.33. Found: C, 67.91; H, 4.98; N, 8.26%.</ce:para><ce:section-title>[Ni(3,4-pmb)(bdc)<ce:inf loc=\"post\">0.5</ce:inf>] (<ce:bold>1</ce:bold>)</ce:section-title><ce:para view=\"all\">Compound <ce:bold>1</ce:bold> was prepared from a mixture of NiCl<ce:inf loc=\"post\">2</ce:inf>\n<ce:hsp sp=\"0.25\"></ce:hsp>\u00b7<ce:hsp sp=\"0.25\"></ce:hsp>6H<ce:inf loc=\"post\">2</ce:inf>O (0.3<ce:hsp sp=\"0.25\"></ce:hsp>mmol, 0.066<ce:hsp sp=\"0.25\"></ce:hsp>g), 3,4-pmb (0.2<ce:hsp sp=\"0.25\"></ce:hsp>mmol, 0.073<ce:hsp sp=\"0.25\"></ce:hsp>g), bdc (0.2<ce:hsp sp=\"0.25\"></ce:hsp>mmol, 0.033<ce:hsp sp=\"0.25\"></ce:hsp>g) and NaOH (0.6<ce:hsp sp=\"0.25\"></ce:hsp>mmol, 0.024<ce:hsp sp=\"0.25\"></ce:hsp>g) in 8<ce:hsp sp=\"0.25\"></ce:hsp>ml distilled water. This mixture was heated in a sealed Teflon lined steel autoclave at 150<ce:hsp sp=\"0.25\"></ce:hsp>\u00b0C for three days. After the mixture was slowly cooled to room temperature at a rate of 10<ce:hsp sp=\"0.25\"></ce:hsp>\u00b0C/h, green crystals of <ce:bold>1</ce:bold> were obtained (yield: 58% based on Ni). <ce:italic>Anal</ce:italic>. Calc. for C<ce:inf loc=\"post\">23</ce:inf>H<ce:inf loc=\"post\">15</ce:inf>N<ce:inf loc=\"post\">2</ce:inf>O<ce:inf loc=\"post\">10</ce:inf>Ni (538.08): C, 51.34; H, 2.81; N, 5.21. Found: C, 50.69; H, 2.79; N, 5.20%.</ce:para><ce:section-title>[Co(3,5-pmb)(bdc)<ce:inf loc=\"post\">0.5</ce:inf>] (<ce:bold>2</ce:bold>)</ce:section-title><ce:para view=\"all\">A mixture of Co(OAc)<ce:inf loc=\"post\">2</ce:inf>\n<ce:hsp sp=\"0.25\"></ce:hsp>\u00b7<ce:hsp sp=\"0.25\"></ce:hsp>2H<ce:inf loc=\"post\">2</ce:inf>O (0.3<ce:hsp sp=\"0.25\"></ce:hsp>mmol, 0.075<ce:hsp sp=\"0.25\"></ce:hsp>g), 3,5-pmb (0.2<ce:hsp sp=\"0.25\"></ce:hsp>mmol, 0.073<ce:hsp sp=\"0.25\"></ce:hsp>g), bdc (0.2<ce:hsp sp=\"0.25\"></ce:hsp>mmol, 0.033<ce:hsp sp=\"0.25\"></ce:hsp>g) and NaOH (0.6<ce:hsp sp=\"0.25\"></ce:hsp>mmol,0.024<ce:hsp sp=\"0.25\"></ce:hsp>g) was dissolved in 8<ce:hsp sp=\"0.25\"></ce:hsp>ml distilled water. The mixture was heated in sealed Teflon lined steel autoclave at 150<ce:hsp sp=\"0.25\"></ce:hsp>\u00b0C for three days. After cooling to room temperature at a rate of 10<ce:hsp sp=\"0.25\"></ce:hsp>\u00b0C/h, crystals of the product were obtained (yield: 52% based on Co). <ce:italic>Anal</ce:italic>. Calc. for C<ce:inf loc=\"post\">23</ce:inf>H<ce:inf loc=\"post\">17</ce:inf>N<ce:inf loc=\"post\">2</ce:inf>O<ce:inf loc=\"post\">6</ce:inf>Co (476.32): C, 58.00; H, 3.60; N, 5.88. Found: C, 57.96; H, 3.20; N, 5.79%.</ce:para><ce:section-title>[Cd(3,5-pmb)(bdc)<ce:inf loc=\"post\">0.5</ce:inf>] (<ce:bold>3</ce:bold>)</ce:section-title><ce:para view=\"all\">The procedure was similar to the synthesis of complex <ce:bold>2</ce:bold> except that Cd(OAc)<ce:inf loc=\"post\">2</ce:inf>\n<ce:hsp sp=\"0.25\"></ce:hsp>\u00b7<ce:hsp sp=\"0.25\"></ce:hsp>2H<ce:inf loc=\"post\">2</ce:inf>O (0.3<ce:hsp sp=\"0.25\"></ce:hsp>mmol, 0.08<ce:hsp sp=\"0.25\"></ce:hsp>g) was used instead of Co(OAc)<ce:inf loc=\"post\">2</ce:inf>\n<ce:hsp sp=\"0.25\"></ce:hsp>\u00b7<ce:hsp sp=\"0.25\"></ce:hsp>2H<ce:inf loc=\"post\">2</ce:inf>O. Yield: 64% based on Cd. <ce:italic>Anal</ce:italic>. Calc. for C<ce:inf loc=\"post\">23</ce:inf>H<ce:inf loc=\"post\">17</ce:inf>N<ce:inf loc=\"post\">2</ce:inf>O<ce:inf loc=\"post\">6</ce:inf>Cd (529.79): C, 54.91; H, 3.41; N, 5.57. Found: C, 54.85; H, 3.32; N, 5.55%.</ce:para>", "clean_text": "Syntheses of the ligands and the complexes\n\nSynthesis of 3,5-pmb and 3,4-pmb\n\n3,5-Dihydroxybenzoic acid (15.4g), ethanol (53ml) and sulfuric acid (4ml) were mixed and refluxed for 6-7h. The excess ethanol was removed under vacuum, and then the reaction mixture was extracted with ethylacetate. The extracted solution was washed once with water, and then with NaHCO3 aqueous solution. After drying with Na2SO4, the solvent was evaporated. To 20mmol (3.64g) of the product, 40mmol (6.5g) of 4-pycolyl chloride hydrochloride and 120mmol (4.8g) of NaOH and 10ml DMF were added. The mixture was heated at 70\u00b0C for 10h, and then the product was washed with ethanol and filtered. The solid product was transferred to a 100ml round bottom flask, 50ml of 5% NaOH solution was added and the resulting solution was refluxed at 70\u00b0C for 5h, then the mixture was transferred into a 400ml beaker. After adding 50ml of distilled and concentrated HCl drop by drop, a light brown precipitate was obtained at about pH 6, which was washed with ethanol and filtered. Yield: 72%. Anal. Calc. for C19H16N2O4 (336.11): C, 67.85; H, 4.79; N, 8.33%. Found: C, 67.91; H, 4.98; N, 8.26%. M.p. for the crude product is 128\u00b0C.\n\nThe synthetical method of 3,4-pmb was similar to the synthesis of 3,5-pmb, except that 3,4-dihydroxybenzoic acid was used instead of 3,5-dihydroxybenzoic acid. Yield: 60%. Anal. Calc. for C19H16N2O4 (336.11): C, 67.85; H, 4.79; N, 8.33. Found: C, 67.91; H, 4.98; N, 8.26%.\n\n[Ni(3,4-pmb)(bdc)0.5] (1)\n\nCompound 1 was prepared from a mixture of NiCl2 \u22c56H2O (0.3mmol, 0.066g), 3,4-pmb (0.2mmol, 0.073g), bdc (0.2mmol, 0.033g) and NaOH (0.6mmol, 0.024g) in 8ml distilled water. This mixture was heated in a sealed Teflon lined steel autoclave at 150\u00b0C for three days. After the mixture was slowly cooled to room temperature at a rate of 10\u00b0C/h, green crystals of 1 were obtained (yield: 58% based on Ni). Anal. Calc. for C23H15N2O10Ni (538.08): C, 51.34; H, 2.81; N, 5.21. Found: C, 50.69; H, 2.79; N, 5.20%.\n\n[Co(3,5-pmb)(bdc)0.5] (2)\n\nA mixture of Co(OAc)2 \u22c52H2O (0.3mmol, 0.075g), 3,5-pmb (0.2mmol, 0.073g), bdc (0.2mmol, 0.033g) and NaOH (0.6mmol,0.024g) was dissolved in 8ml distilled water. The mixture was heated in sealed Teflon lined steel autoclave at 150\u00b0C for three days. After cooling to room temperature at a rate of 10\u00b0C/h, crystals of the product were obtained (yield: 52% based on Co). Anal. Calc. for C23H17N2O6Co (476.32): C, 58.00; H, 3.60; N, 5.88. Found: C, 57.96; H, 3.20; N, 5.79%.\n\n[Cd(3,5-pmb)(bdc)0.5] (3)\n\nThe procedure was similar to the synthesis of complex 2 except that Cd(OAc)2 \u22c52H2O (0.3mmol, 0.08g) was used instead of Co(OAc)2 \u22c52H2O. Yield: 64% based on Cd. Anal. Calc. for C23H17N2O6Cd (529.79): C, 54.91; H, 3.41; N, 5.57. Found: C, 54.85; H, 3.32; N, 5.55%.", "data": [{"meta": {"name": "3,5-pmb", "symbol": "", "chemical formula": "C19H16N2O4"}, "processes": [{"synthesis method": "chemical synthesis", "precursor": [{"name": "3,5-Dihydroxybenzoic acid", "amount": "15.4", "unit": "g"}, {"name": "ethanol", "amount": "53", "unit": "ml"}, {"name": "sulfuric acid", "amount": "4", "unit": "ml"}], "solution": [{"name": "ethylacetate", "amount": "", "unit": ""}], "pressure": "", "temperature": "", "time": "6-7 h"}, {"synthesis method": "chemical synthesis", "precursor": [{"name": "4-pycolyl chloride hydrochloride", "amount": "6.5", "unit": "g"}, {"name": "NaOH", "amount": "4.8", "unit": "g"}, {"name": "DMF", "amount": "10", "unit": "ml"}], "solution": [], "pressure": "", "temperature": "70\u00b0C", "time": "10 h"}, {"synthesis method": "washing", "washing solution": "ethanol", "amount": ""}], "yield": "72%"}, {"meta": {"name": "3,4-pmb", "symbol": "", "chemical formula": "C19H16N2O4"}, "processes": [{"synthesis method": "chemical synthesis", "precursor": [{"name": "3,4-Dihydroxybenzoic acid", "amount": "", "unit": ""}], "solution": [], "pressure": "", "temperature": "", "time": ""}], "yield": "60%"}, {"meta": {"name": "[Ni(3,4-pmb)(bdc)0.5]", "symbol": "1", "chemical formula": "C23H15N2O10Ni"}, "processes": [{"synthesis method": "solvothermal synthesis", "precursor": [{"name": "NiCl2\u00b76H2O", "amount": "0.066", "unit": "g"}, {"name": "3,4-pmb", "amount": "0.073", "unit": "g"}, {"name": "bdc", "amount": "0.033", "unit": "g"}, {"name": "NaOH", "amount": "0.024", "unit": "g"}], "solvent": [{"name": "distilled water", "amount": "8", "unit": "ml"}], "reducing agent": [{"name": "", "amount": "", "unit": ""}], "surfactant": [{"name": "", "amount": "", "unit": ""}], "pressure": "", "temperature": "150\u00b0C", "time": "3 days", "heating rate": "", "cooling rate": "10\u00b0C/h"}], "yield": "58% based on Ni"}, {"meta": {"name": "[Co(3,5-pmb)(bdc)0.5]", "symbol": "2", "chemical formula": "C23H17N2O6Co"}, "processes": [{"synthesis method": "solvothermal synthesis", "precursor": [{"name": "Co(OAc)2\u00b72H2O", "amount": "0.075", "unit": "g"}, {"name": "3,5-pmb", "amount": "0.073", "unit": "g"}, {"name": "bdc", "amount": "0.033", "unit": "g"}, {"name": "NaOH", "amount": "0.024", "unit": "g"}], "solvent": [{"name": "distilled water", "amount": "8", "unit": "ml"}], "reducing agent": [{"name": "", "amount": "", "unit": ""}], "surfactant": [{"name": "", "amount": "", "unit": ""}], "pressure": "", "temperature": "150\u00b0C", "time": "3 days", "heating rate": "", "cooling rate": "10\u00b0C/h"}], "yield": "52% based on Co"}, {"meta": {"name": "[Cd(3,5-pmb)(bdc)0.5]", "symbol": "3", "chemical formula": "C23H17N2O6Cd"}, "processes": [{"synthesis method": "solvothermal synthesis", "precursor": [{"name": "Cd(OAc)2\u00b72H2O", "amount": "0.08", "unit": "g"}], "solvent": [{"name": "distilled water", "amount": "8", "unit": "ml"}], "reducing agent": [{"name": "", "amount": "", "unit": ""}], "surfactant": [{"name": "", "amount": "", "unit": ""}], "pressure": "", "temperature": "150\u00b0C", "time": "3 days", "heating rate": "", "cooling rate": "10\u00b0C/h"}], "yield": "64% based on Cd"}], "include_properties": ["chemical_synthesis", "filtration"]}]

File: synthesis/800_elsevier/synthesis_10.1016_j.poly.2009.05.072.json
[{"idx": "24, 25", "type": "text", "classification": "synthesis condition", "content": "<ce:section-title>Synthesis of [{CdCl<ce:inf loc=\"post\">2</ce:inf>}<ce:inf loc=\"post\">2</ce:inf>(\u03bc-tppz)].ethylene glycol</ce:section-title><ce:para view=\"all\">In a glass test tube, a solution of CdCl<ce:inf loc=\"post\">2</ce:inf>\u00b7H<ce:inf loc=\"post\">2</ce:inf>O (0.04<ce:hsp sp=\"0.25\"></ce:hsp>g, 0.2<ce:hsp sp=\"0.25\"></ce:hsp>mmol) in 5<ce:hsp sp=\"0.25\"></ce:hsp>mL 1:1 (V/V) ethanol/acetone was carefully layered on top of a solution of tppz (0.0388<ce:hsp sp=\"0.25\"></ce:hsp>g, 0.1<ce:hsp sp=\"0.25\"></ce:hsp>mmol) in 5<ce:hsp sp=\"0.25\"></ce:hsp>mL chloroform using ethylene glycol (3<ce:hsp sp=\"0.25\"></ce:hsp>mL) as an interlayer. After 5<ce:hsp sp=\"0.25\"></ce:hsp>days at room temperature, colorless single-crystals suitable for X-ray crystallography appeared at the boundary, in a yield of 22%. <ce:italic>Anal</ce:italic>. Calc. for C<ce:inf loc=\"post\">26</ce:inf>H<ce:inf loc=\"post\">22</ce:inf>Cd<ce:inf loc=\"post\">2</ce:inf>Cl<ce:inf loc=\"post\">4</ce:inf>N<ce:inf loc=\"post\">6</ce:inf>O<ce:inf loc=\"post\">2</ce:inf>: C, 38.21; H, 2.71; N, 10.28. Found: C, 38.55; H, 2.76; N, 10.39%. <ce:sup loc=\"post\">1</ce:sup>H NMR (<ce:italic>\u03b4</ce:italic> ppm, 500<ce:hsp sp=\"0.25\"></ce:hsp>MHz, DMSO-d<ce:inf loc=\"post\">6</ce:inf>, 298<ce:hsp sp=\"0.25\"></ce:hsp>K): 8.57 (d, 4H), 8.09 (d, 4H), 7.84 (dd, 4H), 7.59 (dd, 4H).</ce:para><ce:section-title>Synthesis of [Rh(tppz)(bpy)Cl][PF<ce:inf loc=\"post\">6</ce:inf>]<ce:inf loc=\"post\">2</ce:inf>.acetylacetone</ce:section-title><ce:para view=\"all\">A solution of tppz (0.37<ce:hsp sp=\"0.25\"></ce:hsp>g, 0.95<ce:hsp sp=\"0.25\"></ce:hsp>mmol) in 20<ce:hsp sp=\"0.25\"></ce:hsp>mL ethanol was slowly added to a solution of RhCl<ce:inf loc=\"post\">3</ce:inf>\u00b7<ce:italic>x</ce:italic>H<ce:inf loc=\"post\">2</ce:inf>O (0.25<ce:hsp sp=\"0.25\"></ce:hsp>g, 0.95<ce:hsp sp=\"0.25\"></ce:hsp>mmol) in 25<ce:hsp sp=\"0.25\"></ce:hsp>mL ethanol. The mixture was heated at reflux temperature for 5<ce:hsp sp=\"0.25\"></ce:hsp>h while being stirred vigorously. Upon cooling, a fine brown\u2013green powder product was precipitated and filtered out. The product was washed with cold ethanol followed by diethyl ether and air dried. The yield of [Rh(tppz)Cl<ce:inf loc=\"post\">3</ce:inf>] was 0.493<ce:hsp sp=\"0.25\"></ce:hsp>g (86.8%). A mixture of [Rh(tppz)Cl<ce:inf loc=\"post\">3</ce:inf>] (0.298<ce:hsp sp=\"0.25\"></ce:hsp>g, 0.5<ce:hsp sp=\"0.25\"></ce:hsp>mmol) and 2,2\u2032-bipyridine (0.078<ce:hsp sp=\"0.25\"></ce:hsp>g, 0.5<ce:hsp sp=\"0.25\"></ce:hsp>mmol) in 90<ce:hsp sp=\"0.25\"></ce:hsp>mL 2:1 (V/V) ethanol/water was heated at reflux temperature for 1<ce:hsp sp=\"0.25\"></ce:hsp>h. To the solution was then added AgNO<ce:inf loc=\"post\">3</ce:inf> (0.17<ce:hsp sp=\"0.25\"></ce:hsp>g, 1<ce:hsp sp=\"0.25\"></ce:hsp>mmol) and the resulting solution was stirred at reflux temperature for 1<ce:hsp sp=\"0.25\"></ce:hsp>h. The solution was cooled to \u22125<ce:hsp sp=\"0.25\"></ce:hsp>\u00b0C overnight and filtered through Celite to remove the fine white AgCl precipitate. The filtrate was evaporated to dryness on the rotary evaporator. The brown powdery residue was dissolved in 20<ce:hsp sp=\"0.25\"></ce:hsp>mL water and precipitated from solution as a hexafluorophosphate salt by the addition of NH<ce:inf loc=\"post\">4</ce:inf>PF<ce:inf loc=\"post\">6</ce:inf> (0.326<ce:hsp sp=\"0.25\"></ce:hsp>g, 2<ce:hsp sp=\"0.25\"></ce:hsp>mmol). The PF<ce:inf loc=\"post\">6</ce:inf>\n<ce:sup loc=\"post\">\u2212</ce:sup> counter ion increased the solubility of the complex in polar organic solvents and resulted in easier purification. The product, [Rh(tppz)(bpy)Cl][PF<ce:inf loc=\"post\">6</ce:inf>]<ce:inf loc=\"post\">2</ce:inf> was collected by suction filtration, washed with cold water and diethyl ether, and air dried. The crude product was purified by column chromatography (alumina, grade IV, weakly acidic, 150 mesh with column dimensions: height 50<ce:hsp sp=\"0.25\"></ce:hsp>cm and diameter 3<ce:hsp sp=\"0.25\"></ce:hsp>cm). Elution with 3:1 acetonitrile/toluene gave a yellow\u2013green band, which was collected, evaporated to dryness, and then recrystallized by slow evaporation of a 1:1 acetonitrile/acetylacetone solution of the complex. After 4<ce:hsp sp=\"0.25\"></ce:hsp>days at room temperature, yellow\u2013green single-crystals suitable for X-ray crystallography were formed in a yield of 63%. <ce:italic>Anal</ce:italic>. Calc. for C<ce:inf loc=\"post\">39</ce:inf>H<ce:inf loc=\"post\">32</ce:inf>ClF<ce:inf loc=\"post\">12</ce:inf>N<ce:inf loc=\"post\">8</ce:inf>O<ce:inf loc=\"post\">2</ce:inf>P<ce:inf loc=\"post\">2</ce:inf>Rh: C, 43.65; H, 3.00; N, 10.44. Found: C, 43.94; H, 2.97; N, 10.60%. <ce:sup loc=\"post\">1</ce:sup>H NMR (<ce:italic>\u03b4</ce:italic> ppm, 500<ce:hsp sp=\"0.25\"></ce:hsp>MHz, DMSO-d<ce:inf loc=\"post\">6</ce:inf>, 298<ce:hsp sp=\"0.25\"></ce:hsp>K): 10.11 (d, 1H), 9.80 (d, 1H), 9.69 (1H, d), 9.56 (d, 1H), 8.78 (dd, 1H), 8.64 (d, 2H), 8.33 (dd, 1H), 8.16 (dd, 1H), 8.21 (d, 2H), 8.07 (d, 2H), 7.94 (dd, 2H), 7.83 (dd, 2H), 7.56 (dd, 1H), 7.45 (d, 2H), 7.30 (m, 4H).</ce:para>", "clean_text": "Synthesis of [{CdCl2}2(\u03bc-tppz)].ethylene glycol\n\nIn a glass test tube, a solution of CdCl2\u22c5H2O (0.04g, 0.2mmol) in 5mL 1:1 (V/V) ethanol/acetone was carefully layered on top of a solution of tppz (0.0388g, 0.1mmol) in 5mL chloroform using ethylene glycol (3mL) as an interlayer. After 5days at room temperature, colorless single-crystals suitable for X-ray crystallography appeared at the boundary, in a yield of 22%. Anal. Calc. for C26H22Cd2Cl4N6O2: C, 38.21; H, 2.71; N, 10.28. Found: C, 38.55; H, 2.76; N, 10.39%. 1H NMR (\u03b4 ppm, 500MHz, DMSO-d6, 298K): 8.57 (d, 4H), 8.09 (d, 4H), 7.84 (dd, 4H), 7.59 (dd, 4H).\n\nSynthesis of [Rh(tppz)(bpy)Cl][PF6]2.acetylacetone\n\nA solution of tppz (0.37g, 0.95mmol) in 20mL ethanol was slowly added to a solution of RhCl3\u22c5xH2O (0.25g, 0.95mmol) in 25mL ethanol. The mixture was heated at reflux temperature for 5h while being stirred vigorously. Upon cooling, a fine brown-green powder product was precipitated and filtered out. The product was washed with cold ethanol followed by diethyl ether and air dried. The yield of [Rh(tppz)Cl3] was 0.493g (86.8%). A mixture of [Rh(tppz)Cl3] (0.298g, 0.5mmol) and 2,2'-bipyridine (0.078g, 0.5mmol) in 90mL 2:1 (V/V) ethanol/water was heated at reflux temperature for 1h. To the solution was then added AgNO3 (0.17g, 1mmol) and the resulting solution was stirred at reflux temperature for 1h. The solution was cooled to -5\u00b0C overnight and filtered through Celite to remove the fine white AgCl precipitate. The filtrate was evaporated to dryness on the rotary evaporator. The brown powdery residue was dissolved in 20mL water and precipitated from solution as a hexafluorophosphate salt by the addition of NH4PF6 (0.326g, 2mmol). The PF6 - counter ion increased the solubility of the complex in polar organic solvents and resulted in easier purification. The product, [Rh(tppz)(bpy)Cl][PF6]2 was collected by suction filtration, washed with cold water and diethyl ether, and air dried. The crude product was purified by column chromatography (alumina, grade IV, weakly acidic, 150 mesh with column dimensions: height 50cm and diameter 3cm). Elution with 3:1 acetonitrile/toluene gave a yellow-green band, which was collected, evaporated to dryness, and then recrystallized by slow evaporation of a 1:1 acetonitrile/acetylacetone solution of the complex. After 4days at room temperature, yellow-green single-crystals suitable for X-ray crystallography were formed in a yield of 63%. Anal. Calc. for C39H32ClF12N8O2P2Rh: C, 43.65; H, 3.00; N, 10.44. Found: C, 43.94; H, 2.97; N, 10.60%. 1H NMR (\u03b4 ppm, 500MHz, DMSO-d6, 298K): 10.11 (d, 1H), 9.80 (d, 1H), 9.69 (1H, d), 9.56 (d, 1H), 8.78 (dd, 1H), 8.64 (d, 2H), 8.33 (dd, 1H), 8.16 (dd, 1H), 8.21 (d, 2H), 8.07 (d, 2H), 7.94 (dd, 2H), 7.83 (dd, 2H), 7.56 (dd, 1H), 7.45 (d, 2H), 7.30 (m, 4H).", "data": [{"meta": {"name": "[{CdCl2}2(\u03bc-tppz)].ethylene glycol", "symbol": "", "chemical formula": "C26H22Cd2Cl4N6O2"}, "processes": [{"synthesis method": "chemical synthesis", "precursor": [{"name": "CdCl2\u00b7H2O", "amount": "0.04", "unit": "g"}, {"name": "tppz", "amount": "0.0388", "unit": "g"}], "solution": [{"name": "1:1 (V/V) ethanol/acetone", "amount": "5", "unit": "mL"}, {"name": "chloroform", "amount": "5", "unit": "mL"}], "pressure": "", "temperature": "room temperature", "time": "5 days"}], "yield": "22%"}, {"meta": {"name": "[Rh(tppz)(bpy)Cl][PF6]2.acetylacetone", "symbol": "", "chemical formula": "C39H32ClF12N8O2P2Rh"}, "processes": [{"synthesis method": "chemical synthesis", "precursor": [{"name": "tppz", "amount": "0.37", "unit": "g"}, {"name": "RhCl3\u00b7xH2O", "amount": "0.25", "unit": "g"}, {"name": "2,2'-bipyridine", "amount": "0.078", "unit": "g"}, {"name": "AgNO3", "amount": "0.17", "unit": "g"}, {"name": "NH4PF6", "amount": "0.326", "unit": "g"}], "solution": [{"name": "ethanol", "amount": "20", "unit": "mL"}, {"name": "2:1 (V/V) ethanol/water", "amount": "90", "unit": "mL"}, {"name": "water", "amount": "20", "unit": "mL"}], "pressure": "", "temperature": "reflux temperature", "time": "5 hours"}, {"synthesis method": "filtration", "time": "", "atmosphere": "", "pressure": ""}, {"synthesis method": "washing", "washing solution": "cold ethanol, diethyl ether", "amount": ""}, {"synthesis method": "drying", "pressure": "", "temperature": "", "atmosphere": "air", "time": ""}], "yield": "63%"}], "include_properties": ["chemical_synthesis", "filtration", "washing", "drying"]}]

File: synthesis/800_elsevier/synthesis_10.1016_j.poly.2009.06.041.json
[{"idx": "14, 15, 16, 17, 18, 19", "type": "text", "classification": "synthesis condition", "content": "<ce:section-title>Synthesis of complexes <ce:bold>1</ce:bold>\u2013<ce:bold>6</ce:bold>\n</ce:section-title><ce:section-title>[Zn(HBTA)<ce:inf loc=\"post\">2</ce:inf>(3-bpo)<ce:inf loc=\"post\">2</ce:inf>](H<ce:inf loc=\"post\">2</ce:inf>O) (<ce:bold>1</ce:bold>)</ce:section-title><ce:para view=\"all\">A mixture of H<ce:inf loc=\"post\">2</ce:inf>BTA (24.5<ce:hsp sp=\"0.25\"></ce:hsp>mg, 0.1<ce:hsp sp=\"0.25\"></ce:hsp>mmol) and 3-bpo (22.4<ce:hsp sp=\"0.25\"></ce:hsp>mg, 0.1<ce:hsp sp=\"0.25\"></ce:hsp>mmol) was dissolved in DMF/H<ce:inf loc=\"post\">2</ce:inf>O (10<ce:hsp sp=\"0.25\"></ce:hsp>mL, <ce:italic>v</ce:italic>/<ce:italic>v</ce:italic>\n<ce:hsp sp=\"0.25\"></ce:hsp>=<ce:hsp sp=\"0.25\"></ce:hsp>1/1) under stirring, which was placed at the bottom of a straight glass tube. Then, a CH<ce:inf loc=\"post\">3</ce:inf>OH solution (10<ce:hsp sp=\"0.25\"></ce:hsp>mL) of Zn(NO<ce:inf loc=\"post\">3</ce:inf>)<ce:inf loc=\"post\">2</ce:inf>\u00b76H<ce:inf loc=\"post\">2</ce:inf>O (29.7<ce:hsp sp=\"0.25\"></ce:hsp>mg, 0.1<ce:hsp sp=\"0.25\"></ce:hsp>mmol) was carefully layered onto it. Upon evaporation of the solvents, colorless block crystals of <ce:bold>1</ce:bold> suitable for X-ray diffraction were obtained after ca. 1<ce:hsp sp=\"0.25\"></ce:hsp>week in 51% yield (26.0<ce:hsp sp=\"0.25\"></ce:hsp>mg, based on H<ce:inf loc=\"post\">2</ce:inf>BTA). <ce:italic>Anal.</ce:italic> Calc. for C<ce:inf loc=\"post\">40</ce:inf>H<ce:inf loc=\"post\">26</ce:inf>ZnN<ce:inf loc=\"post\">8</ce:inf>O<ce:inf loc=\"post\">11</ce:inf>Br<ce:inf loc=\"post\">2</ce:inf>: C, 47.11; H, 2.57; N, 10.99. Found: C, 46.89; H, 2.71; N, 11.12%. IR (cm<ce:sup loc=\"post\">\u22121</ce:sup>): 3495bs, 1716m, 1623vs, 1549w, 1468m, 1366s, 1296s, 1239s, 1092m, 1044s, 813m, 772w, 726w, 688w, 648w, 536m.</ce:para><ce:section-title>[Cd(HBTA)<ce:inf loc=\"post\">2</ce:inf>(3-bpo)<ce:inf loc=\"post\">2</ce:inf>(H<ce:inf loc=\"post\">2</ce:inf>O)<ce:inf loc=\"post\">2</ce:inf>](H<ce:inf loc=\"post\">2</ce:inf>O)<ce:inf loc=\"post\">3</ce:inf> (<ce:bold>2</ce:bold>)</ce:section-title><ce:para view=\"all\">The same synthetic method as that for <ce:bold>1</ce:bold> was used except that Zn(NO<ce:inf loc=\"post\">3</ce:inf>)<ce:inf loc=\"post\">2</ce:inf>\u00b76H<ce:inf loc=\"post\">2</ce:inf>O was replaced by Cd(NO<ce:inf loc=\"post\">3</ce:inf>)<ce:inf loc=\"post\">2</ce:inf>\u00b74H<ce:inf loc=\"post\">2</ce:inf>O (30.8<ce:hsp sp=\"0.25\"></ce:hsp>mg, 0.1<ce:hsp sp=\"0.25\"></ce:hsp>mmol), producing colorless block crystals of <ce:bold>2</ce:bold> after ca. 1<ce:hsp sp=\"0.25\"></ce:hsp>week in 50% yield (28.5<ce:hsp sp=\"0.25\"></ce:hsp>mg, based on H<ce:inf loc=\"post\">2</ce:inf>BTA). <ce:italic>Anal.</ce:italic> Calc. for C<ce:inf loc=\"post\">40</ce:inf>H<ce:inf loc=\"post\">34</ce:inf>CdN<ce:inf loc=\"post\">8</ce:inf>O<ce:inf loc=\"post\">15</ce:inf>Br<ce:inf loc=\"post\">2</ce:inf>: C, 42.18; H, 3.01; N, 9.84. Found: C, 41.89; H, 3.34; N, 10.01%. IR (cm<ce:sup loc=\"post\">\u22121</ce:sup>): 3425bs, 1641vs, 1578vs, 1466m, 1397s, 1328w, 1245w, 1094m, 1047m, 979w, 781m, 693m, 587w, 514w.</ce:para><ce:section-title>{[Zn(TBTA)(3-bpo)<ce:inf loc=\"post\">2</ce:inf>(H<ce:inf loc=\"post\">2</ce:inf>O)<ce:inf loc=\"post\">2</ce:inf>](H<ce:inf loc=\"post\">2</ce:inf>O)<ce:inf loc=\"post\">2</ce:inf>}<ce:italic>\n<ce:inf loc=\"post\">n</ce:inf>\n</ce:italic> (<ce:bold>3</ce:bold>)</ce:section-title><ce:para view=\"all\">The same synthetic method as that for <ce:bold>1</ce:bold> was used except that H<ce:inf loc=\"post\">2</ce:inf>BTA was replaced by H<ce:inf loc=\"post\">2</ce:inf>TBTA (48.2<ce:hsp sp=\"0.25\"></ce:hsp>mg, 0.1<ce:hsp sp=\"0.25\"></ce:hsp>mmol), giving colorless block crystals of <ce:bold>3</ce:bold> after ca. 1<ce:hsp sp=\"0.25\"></ce:hsp>week in 70% yield (37.3<ce:hsp sp=\"0.25\"></ce:hsp>mg, based on 3-bpo). <ce:italic>Anal.</ce:italic> Calc. for C<ce:inf loc=\"post\">32</ce:inf>H<ce:inf loc=\"post\">24</ce:inf>ZnN<ce:inf loc=\"post\">8</ce:inf>O<ce:inf loc=\"post\">10</ce:inf>Br<ce:inf loc=\"post\">4</ce:inf>: C, 36.07; H, 2.27; N, 10.52. Found: C, 36.20; H, 1.99; N, 10.26%. IR (cm<ce:sup loc=\"post\">\u22121</ce:sup>): 3352bs, 1582vs, 1470m, 1400s, 1320s, 1196w, 1082m, 1031m, 966w, 870w, 802m, 732m, 696s, 624m, 565m, 525w.</ce:para><ce:section-title>{[Cd(TBTA)(3-bpo)<ce:inf loc=\"post\">2</ce:inf>(H<ce:inf loc=\"post\">2</ce:inf>O)<ce:inf loc=\"post\">2</ce:inf>](H<ce:inf loc=\"post\">2</ce:inf>O)<ce:inf loc=\"post\">2</ce:inf>}<ce:italic>\n<ce:inf loc=\"post\">n</ce:inf>\n</ce:italic> (<ce:bold>4</ce:bold>)</ce:section-title><ce:para view=\"all\">The same synthetic method as that for <ce:bold>1</ce:bold> was used except that H<ce:inf loc=\"post\">2</ce:inf>BTA and Zn(NO<ce:inf loc=\"post\">3</ce:inf>)<ce:inf loc=\"post\">2</ce:inf>\u00b76H<ce:inf loc=\"post\">2</ce:inf>O were replaced by H<ce:inf loc=\"post\">2</ce:inf>TBTA (48.2<ce:hsp sp=\"0.25\"></ce:hsp>mg, 0.1<ce:hsp sp=\"0.25\"></ce:hsp>mmol) and Cd(NO<ce:inf loc=\"post\">3</ce:inf>)<ce:inf loc=\"post\">2</ce:inf>\u00b74H<ce:inf loc=\"post\">2</ce:inf>O (30.8<ce:hsp sp=\"0.25\"></ce:hsp>mg, 0.1<ce:hsp sp=\"0.25\"></ce:hsp>mmol), respectively. Colorless block crystals of <ce:bold>4</ce:bold> were obtained after ca. 1<ce:hsp sp=\"0.25\"></ce:hsp>week in 62% yield (34.5<ce:hsp sp=\"0.25\"></ce:hsp>mg, based on 3-bpo). <ce:italic>Anal.</ce:italic> Calc. for C<ce:inf loc=\"post\">32</ce:inf>H<ce:inf loc=\"post\">24</ce:inf>CdN<ce:inf loc=\"post\">8</ce:inf>O<ce:inf loc=\"post\">10</ce:inf>Br<ce:inf loc=\"post\">4</ce:inf>: C, 34.54; H, 2.17; N, 10.07. Found: C, 34.19; H, 2.35; N, 10.24%. IR (cm<ce:sup loc=\"post\">\u22121</ce:sup>): 3421bs, 1707m, 1596vs, 1462w, 1403m, 1318s, 1241m, 1055s, 782w, 694s, 641w, 561w.</ce:para><ce:section-title>{[Co(TBTA)(3-bpo)<ce:inf loc=\"post\">2</ce:inf>(H<ce:inf loc=\"post\">2</ce:inf>O)<ce:inf loc=\"post\">2</ce:inf>](H<ce:inf loc=\"post\">2</ce:inf>O)<ce:inf loc=\"post\">2</ce:inf>}<ce:italic>\n<ce:inf loc=\"post\">n</ce:inf>\n</ce:italic> (<ce:bold>5</ce:bold>)</ce:section-title><ce:para view=\"all\">The same synthetic method as that for <ce:bold>1</ce:bold> was used except that H<ce:inf loc=\"post\">2</ce:inf>BTA and Zn(NO<ce:inf loc=\"post\">3</ce:inf>)<ce:inf loc=\"post\">2</ce:inf>\u00b76H<ce:inf loc=\"post\">2</ce:inf>O were replaced by H<ce:inf loc=\"post\">2</ce:inf>TBTA (48.2<ce:hsp sp=\"0.25\"></ce:hsp>mg, 0.1<ce:hsp sp=\"0.25\"></ce:hsp>mmol) and Co(OAc)<ce:inf loc=\"post\">2</ce:inf>\u00b74H<ce:inf loc=\"post\">2</ce:inf>O (25.0<ce:hsp sp=\"0.25\"></ce:hsp>mg, 0.1<ce:hsp sp=\"0.25\"></ce:hsp>mmol), respectively. Red block crystals of <ce:bold>5</ce:bold> were obtained after ca. 1<ce:hsp sp=\"0.25\"></ce:hsp>week in 66% yield (35.0<ce:hsp sp=\"0.25\"></ce:hsp>mg, based on 3-bpo). <ce:italic>Anal.</ce:italic> Calc. for C<ce:inf loc=\"post\">32</ce:inf>H<ce:inf loc=\"post\">24</ce:inf>CoN<ce:inf loc=\"post\">8</ce:inf>O<ce:inf loc=\"post\">10</ce:inf>Br<ce:inf loc=\"post\">4</ce:inf>: C, 36.29; H, 2.28; N, 10.58. Found: C, 35.92; H, 1.98; N, 10.26%. IR (cm<ce:sup loc=\"post\">\u22121</ce:sup>): 3359bs, 1578vs, 1471m, 1402s, 1320s, 1195w, 1082m, 1031m, 967w, 877w, 801m, 696s, 628w, 566m.</ce:para><ce:section-title>[Pb(TBTA)(3-bph)]<ce:italic>\n<ce:inf loc=\"post\">n</ce:inf>\n</ce:italic> (<ce:bold>6</ce:bold>)</ce:section-title><ce:para view=\"all\">The same synthetic method as that for <ce:bold>1</ce:bold> was used except that H<ce:inf loc=\"post\">2</ce:inf>BTA and Zn(NO<ce:inf loc=\"post\">3</ce:inf>)<ce:inf loc=\"post\">2</ce:inf>\u00b76H<ce:inf loc=\"post\">2</ce:inf>O were replaced by H<ce:inf loc=\"post\">2</ce:inf>TBTA (48.2<ce:hsp sp=\"0.25\"></ce:hsp>mg, 0.1<ce:hsp sp=\"0.25\"></ce:hsp>mmol) and Pb(OAc)<ce:inf loc=\"post\">2</ce:inf>\u00b73H<ce:inf loc=\"post\">2</ce:inf>O (38.0<ce:hsp sp=\"0.25\"></ce:hsp>mg, 0.1<ce:hsp sp=\"0.25\"></ce:hsp>mmol), respectively. Colorless block crystals of <ce:bold>6</ce:bold> were obtained after ca. 2<ce:hsp sp=\"0.25\"></ce:hsp>weeks in 44% yield (40.9<ce:hsp sp=\"0.25\"></ce:hsp>mg). <ce:italic>Anal.</ce:italic> Calc. for C<ce:inf loc=\"post\">20</ce:inf>H<ce:inf loc=\"post\">10</ce:inf>PbN<ce:inf loc=\"post\">4</ce:inf>O<ce:inf loc=\"post\">6</ce:inf>Br<ce:inf loc=\"post\">4</ce:inf>: C, 25.85; H, 1.08; N, 6.03. Found: C, 25.61; H, 1.19; N, 5.87%. IR (cm<ce:sup loc=\"post\">\u22121</ce:sup>): 3435b, 3082m, 1708m, 1608s, 1378vs, 1316vs, 1242m, 1056m, 832w, 785w, 691m, 567w.</ce:para>", "clean_text": "Synthesis of complexes 1-6 \n\n[Zn(HBTA)2(3-bpo)2](H2O) (1)\n\nA mixture of H2BTA (24.5mg, 0.1mmol) and 3-bpo (22.4mg, 0.1mmol) was dissolved in DMF/H2O (10mL, v/v =1/1) under stirring, which was placed at the bottom of a straight glass tube. Then, a CH3OH solution (10mL) of Zn(NO3)2\u22c56H2O (29.7mg, 0.1mmol) was carefully layered onto it. Upon evaporation of the solvents, colorless block crystals of 1 suitable for X-ray diffraction were obtained after ca. 1week in 51% yield (26.0mg, based on H2BTA). Anal. Calc. for C40H26ZnN8O11Br2: C, 47.11; H, 2.57; N, 10.99. Found: C, 46.89; H, 2.71; N, 11.12%. IR (cm-1): 3495bs, 1716m, 1623vs, 1549w, 1468m, 1366s, 1296s, 1239s, 1092m, 1044s, 813m, 772w, 726w, 688w, 648w, 536m.\n\n[Cd(HBTA)2(3-bpo)2(H2O)2](H2O)3 (2)\n\nThe same synthetic method as that for 1 was used except that Zn(NO3)2\u22c56H2O was replaced by Cd(NO3)2\u22c54H2O (30.8mg, 0.1mmol), producing colorless block crystals of 2 after ca. 1week in 50% yield (28.5mg, based on H2BTA). Anal. Calc. for C40H34CdN8O15Br2: C, 42.18; H, 3.01; N, 9.84. Found: C, 41.89; H, 3.34; N, 10.01%. IR (cm-1): 3425bs, 1641vs, 1578vs, 1466m, 1397s, 1328w, 1245w, 1094m, 1047m, 979w, 781m, 693m, 587w, 514w.\n\n{[Zn(TBTA)(3-bpo)2(H2O)2](H2O)2} n  (3)\n\nThe same synthetic method as that for 1 was used except that H2BTA was replaced by H2TBTA (48.2mg, 0.1mmol), giving colorless block crystals of 3 after ca. 1week in 70% yield (37.3mg, based on 3-bpo). Anal. Calc. for C32H24ZnN8O10Br4: C, 36.07; H, 2.27; N, 10.52. Found: C, 36.20; H, 1.99; N, 10.26%. IR (cm-1): 3352bs, 1582vs, 1470m, 1400s, 1320s, 1196w, 1082m, 1031m, 966w, 870w, 802m, 732m, 696s, 624m, 565m, 525w.\n\n{[Cd(TBTA)(3-bpo)2(H2O)2](H2O)2} n  (4)\n\nThe same synthetic method as that for 1 was used except that H2BTA and Zn(NO3)2\u22c56H2O were replaced by H2TBTA (48.2mg, 0.1mmol) and Cd(NO3)2\u22c54H2O (30.8mg, 0.1mmol), respectively. Colorless block crystals of 4 were obtained after ca. 1week in 62% yield (34.5mg, based on 3-bpo). Anal. Calc. for C32H24CdN8O10Br4: C, 34.54; H, 2.17; N, 10.07. Found: C, 34.19; H, 2.35; N, 10.24%. IR (cm-1): 3421bs, 1707m, 1596vs, 1462w, 1403m, 1318s, 1241m, 1055s, 782w, 694s, 641w, 561w.\n\n{[Co(TBTA)(3-bpo)2(H2O)2](H2O)2} n  (5)\n\nThe same synthetic method as that for 1 was used except that H2BTA and Zn(NO3)2\u22c56H2O were replaced by H2TBTA (48.2mg, 0.1mmol) and Co(OAc)2\u22c54H2O (25.0mg, 0.1mmol), respectively. Red block crystals of 5 were obtained after ca. 1week in 66% yield (35.0mg, based on 3-bpo). Anal. Calc. for C32H24CoN8O10Br4: C, 36.29; H, 2.28; N, 10.58. Found: C, 35.92; H, 1.98; N, 10.26%. IR (cm-1): 3359bs, 1578vs, 1471m, 1402s, 1320s, 1195w, 1082m, 1031m, 967w, 877w, 801m, 696s, 628w, 566m.\n\n[Pb(TBTA)(3-bph)] n  (6)\n\nThe same synthetic method as that for 1 was used except that H2BTA and Zn(NO3)2\u22c56H2O were replaced by H2TBTA (48.2mg, 0.1mmol) and Pb(OAc)2\u22c53H2O (38.0mg, 0.1mmol), respectively. Colorless block crystals of 6 were obtained after ca. 2weeks in 44% yield (40.9mg). Anal. Calc. for C20H10PbN4O6Br4: C, 25.85; H, 1.08; N, 6.03. Found: C, 25.61; H, 1.19; N, 5.87%. IR (cm-1): 3435b, 3082m, 1708m, 1608s, 1378vs, 1316vs, 1242m, 1056m, 832w, 785w, 691m, 567w.", "data": [{"meta": {"name": "[Zn(HBTA)2(3-bpo)2](H2O)", "symbol": "1", "chemical formula": "C40H26ZnN8O11Br2"}, "processes": [{"synthesis method": "chemical synthesis", "precursor": [{"name": "H2BTA", "amount": "24.5", "unit": "mg"}, {"name": "3-bpo", "amount": "22.4", "unit": "mg"}], "solution": [{"name": "DMF/H2O", "amount": "10", "unit": "mL"}, {"name": "CH3OH", "amount": "10", "unit": "mL"}], "pressure": "", "temperature": "room temperature", "time": "1 week"}, {"synthesis method": "evaporation", "evaporation solution": "room temperature", "time": "several weeks"}], "yield": "51%"}, {"meta": {"name": "[Cd(HBTA)2(3-bpo)2(H2O)2](H2O)3", "symbol": "2", "chemical formula": "C40H34CdN8O15Br2"}, "processes": [{"synthesis method": "chemical synthesis", "precursor": [{"name": "H2BTA", "amount": "24.5", "unit": "mg"}, {"name": "3-bpo", "amount": "22.4", "unit": "mg"}], "solution": [{"name": "DMF/H2O", "amount": "10", "unit": "mL"}, {"name": "CH3OH", "amount": "10", "unit": "mL"}], "pressure": "", "temperature": "room temperature", "time": "1 week"}, {"synthesis method": "evaporation", "evaporation solution": "room temperature", "time": "several weeks"}], "yield": "50%"}, {"meta": {"name": "{[Zn(TBTA)(3-bpo)2(H2O)2](H2O)2}", "symbol": "3", "chemical formula": "C32H24ZnN8O10Br4"}, "processes": [{"synthesis method": "chemical synthesis", "precursor": [{"name": "H2TBTA", "amount": "48.2", "unit": "mg"}, {"name": "3-bpo", "amount": "22.4", "unit": "mg"}], "solution": [{"name": "DMF/H2O", "amount": "10", "unit": "mL"}, {"name": "CH3OH", "amount": "10", "unit": "mL"}], "pressure": "", "temperature": "room temperature", "time": "1 week"}, {"synthesis method": "evaporation", "evaporation solution": "room temperature", "time": "several weeks"}], "yield": "70%"}, {"meta": {"name": "{[Cd(TBTA)(3-bpo)2(H2O)2](H2O)2}", "symbol": "4", "chemical formula": "C32H24CdN8O10Br4"}, "processes": [{"synthesis method": "chemical synthesis", "precursor": [{"name": "H2TBTA", "amount": "48.2", "unit": "mg"}, {"name": "3-bpo", "amount": "22.4", "unit": "mg"}], "solution": [{"name": "DMF/H2O", "amount": "10", "unit": "mL"}, {"name": "CH3OH", "amount": "10", "unit": "mL"}], "pressure": "", "temperature": "room temperature", "time": "1 week"}, {"synthesis method": "evaporation", "evaporation solution": "room temperature", "time": "several weeks"}], "yield": "62%"}, {"meta": {"name": "{[Co(TBTA)(3-bpo)2(H2O)2](H2O)2}", "symbol": "5", "chemical formula": "C32H24CoN8O10Br4"}, "processes": [{"synthesis method": "chemical synthesis", "precursor": [{"name": "H2TBTA", "amount": "48.2", "unit": "mg"}, {"name": "3-bpo", "amount": "22.4", "unit": "mg"}], "solution": [{"name": "DMF/H2O", "amount": "10", "unit": "mL"}, {"name": "CH3OH", "amount": "10", "unit": "mL"}], "pressure": "", "temperature": "room temperature", "time": "1 week"}, {"synthesis method": "evaporation", "evaporation solution": "room temperature", "time": "several weeks"}], "yield": "66%"}, {"meta": {"name": "[Pb(TBTA)(3-bph)]n", "symbol": "6", "chemical formula": "C20H10PbN4O6Br4"}, "processes": [{"synthesis method": "chemical synthesis", "precursor": [{"name": "H2TBTA", "amount": "48.2", "unit": "mg"}, {"name": "3-bph", "amount": "22.4", "unit": "mg"}], "solution": [{"name": "DMF/H2O", "amount": "10", "unit": "mL"}, {"name": "CH3OH", "amount": "10", "unit": "mL"}], "pressure": "", "temperature": "room temperature", "time": "2 weeks"}, {"synthesis method": "evaporation", "evaporation solution": "room temperature", "time": "several weeks"}], "yield": "44%"}], "include_properties": ["chemical_synthesis"]}]
