Repository: Yeonghun1675/L2M3

<div align="center">
<h1> ⛏L2M3: Large Language Models Material Miner </h1> 
</div>

## Summary
L2M3 is designed to efficiently gather experimental Metal-Organic Framework (MOF) data from scientific literature, addressing the challenge of accessing hard-to-find data and enhancing the quality of information available for machine learning in materials science. By utilizing a chain of advanced Large Language Models (LLMs), we developed a systematic method for extracting and organizing MOF data into a structured, usable format. Our approach has successfully compiled data from over 40,000 research articles, creating a comprehensive, ready-to-use dataset.

File: synthesis/800_elsevier/synthesis_10.1016_j.poly.2009.07.001.json
[{"idx": 19, "type": "text", "classification": "synthesis condition", "content": "<ce:section-title>Synthesis of the coordination compounds</ce:section-title><ce:para view=\"all\">The coordination compounds were prepared by the following general recipes:</ce:para><ce:para view=\"all\">A solution of 1\u20132<ce:hsp sp=\"0.25\"></ce:hsp>mmol of the metal salt in 10\u201320<ce:hsp sp=\"0.25\"></ce:hsp>mL water was added to a warm aqueous solution of the ligand (1\u20135<ce:hsp sp=\"0.25\"></ce:hsp>mmol). Upon standing at room temperature crystals appeared, which were collected by filtration. In some cases, MeOH/water or pure MeOH were used as a solvent. To prepare the thiocyanate compounds a metathesis reaction was used, starting from the aqueous metal nitrate and ammonium thiocyanate (1:2). Yields were found to be between 30% and 60% depending on the metal and anion. Satisfactory elemental analysis was obtained for all compounds.</ce:para>", "clean_text": "Synthesis of the coordination compounds\n\nThe coordination compounds were prepared by the following general recipes:\n\nA solution of 1-2mmol of the metal salt in 10-20mL water was added to a warm aqueous solution of the ligand (1-5mmol). Upon standing at room temperature crystals appeared, which were collected by filtration. In some cases, MeOH/water or pure MeOH were used as a solvent. To prepare the thiocyanate compounds a metathesis reaction was used, starting from the aqueous metal nitrate and ammonium thiocyanate (1:2). Yields were found to be between 30% and 60% depending on the metal and anion. Satisfactory elemental analysis was obtained for all compounds.", "data": [{"meta": {"name": "coordination compounds", "symbol": "", "chemical formula": ""}, "processes": [{"synthesis method": "chemical synthesis", "precursor": [{"name": "metal salt", "amount": "1-2", "unit": "mmol"}, {"name": "ligand", "amount": "1-5", "unit": "mmol"}], "solution": [{"name": "water", "amount": "10-20", "unit": "mL"}], "pressure": "", "temperature": "room temperature", "time": ""}, {"synthesis method": "filtration", "time": "", "atmosphere": "", "pressure": ""}, {"synthesis method": "metathesis", "precursor": [{"name": "metal nitrate", "amount": "1", "unit": ""}, {"name": "ammonium thiocyanate", "amount": "2", "unit": ""}], "solution": [{"name": "water", "amount": "", "unit": ""}], "pressure": "", "temperature": "", "time": ""}], "yield": "30% to 60%"}], "include_properties": ["chemical_synthesis", "filtration"]}]

File: synthesis/800_elsevier/synthesis_10.1016_j.poly.2011.11.015.json
[{"idx": "18, 19, 20", "type": "text", "classification": "synthesis condition", "content": "<ce:section-title>Syntheses of complexes</ce:section-title><ce:section-title>Cd(H<ce:inf loc=\"post\">2</ce:inf>pimda)<ce:inf loc=\"post\">2</ce:inf>(H<ce:inf loc=\"post\">2</ce:inf>O)<ce:inf loc=\"post\">2\u00b7</ce:inf>(H<ce:inf loc=\"post\">2</ce:inf>O)<ce:inf loc=\"post\">4</ce:inf> (<ce:bold>1</ce:bold>) and [Zn(H<ce:inf loc=\"post\">2</ce:inf>pimda)<ce:inf loc=\"post\">2</ce:inf>(H<ce:inf loc=\"post\">2</ce:inf>O)<ce:inf loc=\"post\">2</ce:inf>]\u00b73.5H<ce:inf loc=\"post\">2</ce:inf>O (<ce:bold>2</ce:bold>)</ce:section-title><ce:para id=\"p0015\" view=\"all\">A mixture of H<ce:inf loc=\"post\">3</ce:inf>pimda (198<ce:hsp sp=\"0.25\"></ce:hsp>mg, 0.1<ce:hsp sp=\"0.25\"></ce:hsp>mmol), 3,3\u2032,4,4\u2032-biphenyltetracarboxylic acid (33.0<ce:hsp sp=\"0.25\"></ce:hsp>mg, 0.1<ce:hsp sp=\"0.25\"></ce:hsp>mmol) and Cd(NO<ce:inf loc=\"post\">3</ce:inf>)<ce:inf loc=\"post\">2</ce:inf>\n<ce:bold>\u00b7</ce:bold>4H<ce:inf loc=\"post\">2</ce:inf>O (61.6<ce:hsp sp=\"0.25\"></ce:hsp>mg, 0.2<ce:hsp sp=\"0.25\"></ce:hsp>mmol) were dissolve in H<ce:inf loc=\"post\">2</ce:inf>O (5<ce:hsp sp=\"0.25\"></ce:hsp>mL), and stirred for half an hour, then heated in a sealed vial at 75<ce:hsp sp=\"0.25\"></ce:hsp>\u00b0C for 3<ce:hsp sp=\"0.25\"></ce:hsp>days. Colorless block crystals of <ce:bold>1</ce:bold> were obtained. Yield: 23.67<ce:hsp sp=\"0.25\"></ce:hsp>mg (77%). The products were washed with distilled water and dried in air. <ce:italic>Anal</ce:italic>. Calc. for <ce:bold>1</ce:bold>: C, 31.25; H, 4.89; N, 9.12. Found: C, 31.65; H, 4.83; N, 9.45%. IR (KBr pellet, cm<ce:sup loc=\"post\">\u22121</ce:sup>): 3433 (s), 2968 (m), 1712 (s), 1534 (vs), 1472 (m), 1391 (s), 1267 (m), 1052 (w), 776(m). <ce:sup loc=\"post\">1</ce:sup>H NMR (400<ce:hsp sp=\"0.25\"></ce:hsp>MHz, DMSO): <ce:italic>\u03b4</ce:italic>\n<ce:hsp sp=\"0.25\"></ce:hsp>=<ce:hsp sp=\"0.25\"></ce:hsp>13.73 (s, 1H, N\u2013<ce:italic>H</ce:italic>), 4.35 (t, <ce:italic>J</ce:italic>\n<ce:hsp sp=\"0.25\"></ce:hsp>=<ce:hsp sp=\"0.25\"></ce:hsp>5.0<ce:hsp sp=\"0.25\"></ce:hsp>Hz, 2H, \u2013C<ce:italic>H</ce:italic>\n<ce:inf loc=\"post\">2</ce:inf>CH<ce:inf loc=\"post\">2</ce:inf>CH<ce:inf loc=\"post\">3</ce:inf>), 3.44 (m, <ce:italic>J</ce:italic>\n<ce:hsp sp=\"0.25\"></ce:hsp>=<ce:hsp sp=\"0.25\"></ce:hsp>5.2<ce:hsp sp=\"0.25\"></ce:hsp>Hz, 2H, \u2013CH<ce:inf loc=\"post\">2</ce:inf>C<ce:italic>H</ce:italic>\n<ce:inf loc=\"post\">2</ce:inf>CH<ce:inf loc=\"post\">3</ce:inf>), 1.06 (t, <ce:italic>J</ce:italic>\n<ce:hsp sp=\"0.25\"></ce:hsp>=<ce:hsp sp=\"0.25\"></ce:hsp>7.0<ce:hsp sp=\"0.25\"></ce:hsp>Hz, 3H, \u2013CH<ce:inf loc=\"post\">2</ce:inf>CH<ce:inf loc=\"post\">2</ce:inf>C<ce:italic>H</ce:italic>\n<ce:inf loc=\"post\">3</ce:inf>) ppm. ESI-MS: <ce:italic>m</ce:italic>/<ce:italic>z</ce:italic>\n<ce:hsp sp=\"0.25\"></ce:hsp>=<ce:hsp sp=\"0.25\"></ce:hsp>615.0 [M]<ce:sup loc=\"post\">\u2212</ce:sup>, 614.0 [M\u2212H]<ce:sup loc=\"post\">\u2212</ce:sup>, 569.9 [M\u2212COOH]<ce:sup loc=\"post\">\u2212</ce:sup>.</ce:para><ce:para id=\"p0020\" view=\"all\">A procedure similar to <ce:bold>1</ce:bold> was followed to prepare <ce:bold>2</ce:bold> except Cd(NO<ce:inf loc=\"post\">3</ce:inf>)<ce:inf loc=\"post\">2</ce:inf>\n<ce:bold>\u00b7</ce:bold>4H<ce:inf loc=\"post\">2</ce:inf>O (61.6<ce:hsp sp=\"0.25\"></ce:hsp>mg, 0.2<ce:hsp sp=\"0.25\"></ce:hsp>mmol) was replaced by Zn(AcO)<ce:inf loc=\"post\">2</ce:inf> (43.9<ce:hsp sp=\"0.25\"></ce:hsp>mg, 0.2<ce:hsp sp=\"0.25\"></ce:hsp>mmol). Colorless block crystals of <ce:bold>2</ce:bold> were obtained. Yield: 19.97<ce:hsp sp=\"0.25\"></ce:hsp>mg (72%). The products were washed by distilled water and dried in air. <ce:italic>Anal</ce:italic>. Calc. for <ce:bold>2</ce:bold>: C, 34.61; H, 5.23; N, 10.09. Found: C, 34.25; H, 5.09; N, 9.92%. IR (KBr pellet, cm<ce:sup loc=\"post\">\u22121</ce:sup>): 3425 (s), 3169 (s), 2967 (m), 1713 (s), 1538 (vs), 1462 (m), 1400 (s), 1277 (m), 774 (w). <ce:sup loc=\"post\">1</ce:sup>H NMR (400<ce:hsp sp=\"0.25\"></ce:hsp>MHz, DMSO): <ce:italic>\u03b4</ce:italic>\n<ce:hsp sp=\"0.25\"></ce:hsp>=<ce:hsp sp=\"0.25\"></ce:hsp>13.70 (s, 1H, N\u2013<ce:italic>H</ce:italic>), 2.54 (br s, 2H, \u2013C<ce:italic>H</ce:italic>\n<ce:inf loc=\"post\">2</ce:inf>CH<ce:inf loc=\"post\">2</ce:inf>CH<ce:inf loc=\"post\">3</ce:inf>), 1.46 (br s, 2H, \u2013CH<ce:inf loc=\"post\">2</ce:inf>C<ce:italic>H</ce:italic>\n<ce:inf loc=\"post\">2</ce:inf>CH<ce:inf loc=\"post\">3</ce:inf>), 0.71 (t, <ce:italic>J</ce:italic>\n<ce:hsp sp=\"0.25\"></ce:hsp>=<ce:hsp sp=\"0.25\"></ce:hsp>4.0<ce:hsp sp=\"0.25\"></ce:hsp>Hz, 3H, \u2013CH<ce:inf loc=\"post\">2</ce:inf>CH<ce:inf loc=\"post\">2</ce:inf>C<ce:italic>H</ce:italic>\n<ce:inf loc=\"post\">3</ce:inf>) ppm. ESI-MS: <ce:italic>m</ce:italic>/<ce:italic>z</ce:italic> 910.8 [2M\u2212H\u221211H<ce:inf loc=\"post\">2</ce:inf>O]<ce:sup loc=\"post\">\u2212</ce:sup>, 733.9 [2M\u221211H<ce:inf loc=\"post\">2</ce:inf>O\u22122CO<ce:inf loc=\"post\">2.</ce:inf>\u22122COOH]<ce:sup loc=\"post\">\u2212</ce:sup>, 457.0 [M\u22125.5H<ce:inf loc=\"post\">2</ce:inf>O]<ce:sup loc=\"post\">\u2212</ce:sup>, 413.0 [M\u2212CO<ce:inf loc=\"post\">2</ce:inf>]<ce:sup loc=\"post\">\u2212</ce:sup>. (It is a Zn monomer consisting of two crystallographically independent molecules in the asymmetric unit.)</ce:para><ce:section-title>[Cd<ce:inf loc=\"post\">2</ce:inf>(Hpimda)<ce:inf loc=\"post\">2</ce:inf>(DMF)<ce:inf loc=\"post\">2</ce:inf>]<ce:italic>\n<ce:inf loc=\"post\">n</ce:inf>\n</ce:italic> (<ce:bold>3</ce:bold>)</ce:section-title><ce:para id=\"p0025\" view=\"all\">Complex <ce:bold>3</ce:bold> was synthesized by heating a mixture of Cd(NO<ce:inf loc=\"post\">3</ce:inf>)<ce:inf loc=\"post\">2</ce:inf>\u00b74H<ce:inf loc=\"post\">2</ce:inf>O (61.6<ce:hsp sp=\"0.25\"></ce:hsp>mg, 0.2<ce:hsp sp=\"0.25\"></ce:hsp>mmol), H<ce:inf loc=\"post\">3</ce:inf>pimda (198<ce:hsp sp=\"0.25\"></ce:hsp>mg, 0.1<ce:hsp sp=\"0.25\"></ce:hsp>mmol), benzidine (18.4<ce:hsp sp=\"0.25\"></ce:hsp>mg, 0.1<ce:hsp sp=\"0.25\"></ce:hsp>mmol), terephthalic acid (16.6<ce:hsp sp=\"0.25\"></ce:hsp>mg, 0.1<ce:hsp sp=\"0.25\"></ce:hsp>mmol) in mixed solutions of DMF (3<ce:hsp sp=\"0.25\"></ce:hsp>mL) and H<ce:inf loc=\"post\">2</ce:inf>O (3<ce:hsp sp=\"0.25\"></ce:hsp>mL) at 75<ce:hsp sp=\"0.25\"></ce:hsp>\u00b0C for 48<ce:hsp sp=\"0.25\"></ce:hsp>h. Colorless block crystals of <ce:bold>3</ce:bold> were obtained. Yield: 56.64<ce:hsp sp=\"0.25\"></ce:hsp>mg (74%). The products were washed by distilled water and dried in air. <ce:italic>Anal</ce:italic>. Calc. for <ce:bold>3</ce:bold>: C, 34.61; N, 11.01; H, 3.93. Found: C, 34.92; N, 11.35; H, 3.99%. IR (KBr pellet, cm<ce:sup loc=\"post\">\u22121</ce:sup>): 3435 (s), 2965 (m), 1658 (vs), 1571 (vs), 1474 (vs), 1383 (vs), 1269 (s), 1125 (s), 921 (m), 787 (w), 677 (w). <ce:sup loc=\"post\">1</ce:sup>H NMR (400<ce:hsp sp=\"0.25\"></ce:hsp>MHz, DMSO): <ce:italic>\u03b4</ce:italic>\n<ce:hsp sp=\"0.25\"></ce:hsp>=<ce:hsp sp=\"0.25\"></ce:hsp>13.71 (s, 1H, N\u2013<ce:italic>H</ce:italic>), 4.35 (t, <ce:italic>J</ce:italic>\n<ce:hsp sp=\"0.25\"></ce:hsp>=<ce:hsp sp=\"0.25\"></ce:hsp>5.0<ce:hsp sp=\"0.25\"></ce:hsp>Hz, 2H, \u2013C<ce:italic>H</ce:italic>\n<ce:inf loc=\"post\">2</ce:inf>CH<ce:inf loc=\"post\">2</ce:inf>CH<ce:inf loc=\"post\">3</ce:inf>), 3.45 (m, <ce:italic>J</ce:italic>\n<ce:hsp sp=\"0.25\"></ce:hsp>=<ce:hsp sp=\"0.25\"></ce:hsp>5.6<ce:hsp sp=\"0.25\"></ce:hsp>Hz, 2H, \u2013CH<ce:inf loc=\"post\">2</ce:inf>C<ce:italic>H</ce:italic>\n<ce:inf loc=\"post\">2</ce:inf>CH<ce:inf loc=\"post\">3</ce:inf>), 1.05 (t, <ce:italic>J</ce:italic>\n<ce:hsp sp=\"0.25\"></ce:hsp>=<ce:hsp sp=\"0.25\"></ce:hsp>7.0<ce:hsp sp=\"0.25\"></ce:hsp>Hz, 3H, \u2013CH<ce:inf loc=\"post\">2</ce:inf>CH<ce:inf loc=\"post\">2</ce:inf>C<ce:italic>H</ce:italic>\n<ce:inf loc=\"post\">3</ce:inf>) ppm. ESI-MS: <ce:italic>m</ce:italic>/<ce:italic>z</ce:italic>\n<ce:hsp sp=\"0.25\"></ce:hsp>=<ce:hsp sp=\"0.25\"></ce:hsp>572.9 [M\u22122DMF\u2212COOH]<ce:sup loc=\"post\">\u2212</ce:sup>.</ce:para>", "clean_text": "Syntheses of complexes\n\nCd(H2pimda)2(H2O)2\u22c5(H2O)4 (1) and [Zn(H2pimda)2(H2O)2]\u22c53.5H2O (2)\n\nA mixture of H3pimda (198mg, 0.1mmol), 3,3',4,4'-biphenyltetracarboxylic acid (33.0mg, 0.1mmol) and Cd(NO3)2 \u22c54H2O (61.6mg, 0.2mmol) were dissolve in H2O (5mL), and stirred for half an hour, then heated in a sealed vial at 75\u00b0C for 3days. Colorless block crystals of 1 were obtained. Yield: 23.67mg (77%). The products were washed with distilled water and dried in air. Anal. Calc. for 1: C, 31.25; H, 4.89; N, 9.12. Found: C, 31.65; H, 4.83; N, 9.45%. IR (KBr pellet, cm-1): 3433 (s), 2968 (m), 1712 (s), 1534 (vs), 1472 (m), 1391 (s), 1267 (m), 1052 (w), 776(m). 1H NMR (400MHz, DMSO): \u03b4 =13.73 (s, 1H, N-H), 4.35 (t, J =5.0Hz, 2H, -CH 2CH2CH3), 3.44 (m, J =5.2Hz, 2H, -CH2CH 2CH3), 1.06 (t, J =7.0Hz, 3H, -CH2CH2CH 3) ppm. ESI-MS: m/z =615.0 [M]-, 614.0 [M-H]-, 569.9 [M-COOH]-.\n\nA procedure similar to 1 was followed to prepare 2 except Cd(NO3)2 \u22c54H2O (61.6mg, 0.2mmol) was replaced by Zn(AcO)2 (43.9mg, 0.2mmol). Colorless block crystals of 2 were obtained. Yield: 19.97mg (72%). The products were washed by distilled water and dried in air. Anal. Calc. for 2: C, 34.61; H, 5.23; N, 10.09. Found: C, 34.25; H, 5.09; N, 9.92%. IR (KBr pellet, cm-1): 3425 (s), 3169 (s), 2967 (m), 1713 (s), 1538 (vs), 1462 (m), 1400 (s), 1277 (m), 774 (w). 1H NMR (400MHz, DMSO): \u03b4 =13.70 (s, 1H, N-H), 2.54 (br s, 2H, -CH 2CH2CH3), 1.46 (br s, 2H, -CH2CH 2CH3), 0.71 (t, J =4.0Hz, 3H, -CH2CH2CH 3) ppm. ESI-MS: m/z 910.8 [2M-H-11H2O]-, 733.9 [2M-11H2O-2CO2.-2COOH]-, 457.0 [M-5.5H2O]-, 413.0 [M-CO2]-. (It is a Zn monomer consisting of two crystallographically independent molecules in the asymmetric unit.)\n\n[Cd2(Hpimda)2(DMF)2] n  (3)\n\nComplex 3 was synthesized by heating a mixture of Cd(NO3)2\u22c54H2O (61.6mg, 0.2mmol), H3pimda (198mg, 0.1mmol), benzidine (18.4mg, 0.1mmol), terephthalic acid (16.6mg, 0.1mmol) in mixed solutions of DMF (3mL) and H2O (3mL) at 75\u00b0C for 48h. Colorless block crystals of 3 were obtained. Yield: 56.64mg (74%). The products were washed by distilled water and dried in air. Anal. Calc. for 3: C, 34.61; N, 11.01; H, 3.93. Found: C, 34.92; N, 11.35; H, 3.99%. IR (KBr pellet, cm-1): 3435 (s), 2965 (m), 1658 (vs), 1571 (vs), 1474 (vs), 1383 (vs), 1269 (s), 1125 (s), 921 (m), 787 (w), 677 (w). 1H NMR (400MHz, DMSO): \u03b4 =13.71 (s, 1H, N-H), 4.35 (t, J =5.0Hz, 2H, -CH 2CH2CH3), 3.45 (m, J =5.6Hz, 2H, -CH2CH 2CH3), 1.05 (t, J =7.0Hz, 3H, -CH2CH2CH 3) ppm. ESI-MS: m/z =572.9 [M-2DMF-COOH]-.", "data": [{"meta": {"name": "Cd(H2pimda)2(H2O)2\u00b7(H2O)4", "symbol": "1", "chemical formula": "C28H28CdN8O20"}, "processes": [{"synthesis method": "chemical synthesis", "precursor": [{"name": "H3pimda", "amount": "198", "unit": "mg"}, {"name": "3,3\u2032,4,4\u2032-biphenyltetracarboxylic acid", "amount": "33.0", "unit": "mg"}, {"name": "Cd(NO3)2\u00b74H2O", "amount": "61.6", "unit": "mg"}], "solution": [{"name": "H2O", "amount": "5", "unit": "mL"}], "pressure": "", "temperature": "75\u00b0C", "time": "3 days"}, {"synthesis method": "washing", "washing solution": "distilled water", "amount": ""}]}, {"meta": {"name": "[Zn(H2pimda)2(H2O)2]\u00b73.5H2O", "symbol": "2", "chemical formula": "C28H28N8O20Zn"}, "processes": [{"synthesis method": "chemical synthesis", "precursor": [{"name": "H3pimda", "amount": "198", "unit": "mg"}, {"name": "3,3\u2032,4,4\u2032-biphenyltetracarboxylic acid", "amount": "33.0", "unit": "mg"}, {"name": "Zn(AcO)2", "amount": "43.9", "unit": "mg"}], "solution": [{"name": "H2O", "amount": "5", "unit": "mL"}], "pressure": "", "temperature": "75\u00b0C", "time": "3 days"}, {"synthesis method": "washing", "washing solution": "distilled water", "amount": ""}]}, {"meta": {"name": "[Cd2(Hpimda)2(DMF)2]n", "symbol": "3", "chemical formula": "C28H28Cd2N8O20"}, "processes": [{"synthesis method": "chemical synthesis", "precursor": [{"name": "Cd(NO3)2\u00b74H2O", "amount": "61.6", "unit": "mg"}, {"name": "H3pimda", "amount": "198", "unit": "mg"}, {"name": "benzidine", "amount": "18.4", "unit": "mg"}, {"name": "terephthalic acid", "amount": "16.6", "unit": "mg"}], "solution": [{"name": "DMF", "amount": "3", "unit": "mL"}, {"name": "H2O", "amount": "3", "unit": "mL"}], "pressure": "", "temperature": "75\u00b0C", "time": "48 hours"}, {"synthesis method": "washing", "washing solution": "distilled water", "amount": ""}]}], "include_properties": ["solvothermal_synthesis", "washing", "drying"]}]

File: synthesis/800_elsevier/synthesis_10.1016_j.poly.2012.01.025.json
[{"idx": "19, 20, 21", "type": "text", "classification": "synthesis condition", "content": "<ce:section-title>Experimental details</ce:section-title><ce:section-title>Synthesis</ce:section-title><ce:section-title>[Cu<ce:inf loc=\"post\">2</ce:inf>Ac<ce:inf loc=\"post\">2</ce:inf>(L1)<ce:inf loc=\"post\">2</ce:inf>]\u00b72CH<ce:inf loc=\"post\">3</ce:inf>CN (<ce:bold>1</ce:bold>)</ce:section-title><ce:para id=\"p0025\" view=\"all\">Copper acetate salt (0.5<ce:hsp sp=\"0.25\"></ce:hsp>mmol) and the HL1 bioactive sulfonamide ligand (1<ce:hsp sp=\"0.25\"></ce:hsp>mmol) were dissolved separately in 5<ce:hsp sp=\"0.25\"></ce:hsp>mL of CH<ce:inf loc=\"post\">3</ce:inf>CN. Then, the blue copper acetate solution was introduced drop wise to the colorless HL1 solution and a green solution was obtained. The latter was stirred for 10<ce:hsp sp=\"0.25\"></ce:hsp>min and after 1 week of slow evaporation of the solvent at room temperature, green single-crystals (suitable for X-ray data characterizations) were grown. <ce:italic>Anal.</ce:italic> Calc. for C<ce:inf loc=\"post\">28</ce:inf>H<ce:inf loc=\"post\">32</ce:inf>Cu<ce:inf loc=\"post\">2</ce:inf>N<ce:inf loc=\"post\">8</ce:inf>O<ce:inf loc=\"post\">12</ce:inf>S<ce:inf loc=\"post\">2</ce:inf>: C, 38.93; H, 3.73; Cu, 14.71; N, 12.97; O, 22.23; S, 7.42. Found: C, 39.31; H, 3.43; Cu, 14.52; N, 12.80%. IR, <ce:italic>\u03bd</ce:italic>\n<ce:inf loc=\"post\">max</ce:inf> (cm<ce:sup loc=\"post\">\u22121</ce:sup>): 3371 <ce:italic>\u03bd</ce:italic>\n<ce:sup loc=\"post\">as</ce:sup>(NH<ce:inf loc=\"post\">2</ce:inf>), 1571 <ce:italic>\u03bd</ce:italic>C<ce:glyph name=\"dbnd\"></ce:glyph>O, 1148 <ce:italic>\u03bd</ce:italic>(SO<ce:inf loc=\"post\">2</ce:inf>), 1071 <ce:italic>\u03bd</ce:italic>(SO<ce:inf loc=\"post\">2</ce:inf>), 771 <ce:italic>\u03bd</ce:italic>(S\u2013N).</ce:para><ce:section-title>[Cu<ce:inf loc=\"post\">2</ce:inf>(L2)<ce:inf loc=\"post\">4</ce:inf>]\u00b7(MeOH)\u00b70.3H<ce:inf loc=\"post\">2</ce:inf>O (<ce:bold>2</ce:bold>)</ce:section-title><ce:para id=\"p0030\" view=\"all\">To a methanolic solution (5<ce:hsp sp=\"0.25\"></ce:hsp>mL) of copper acetate salt (0.50<ce:hsp sp=\"0.25\"></ce:hsp>mmole), a methanolic solution of the bioactive HL2 sulfonamide ligand (sulfamerazine, 1.26<ce:hsp sp=\"0.25\"></ce:hsp>mmole) was added at room temperature. After 3<ce:hsp sp=\"0.25\"></ce:hsp>min of stirring, a concentrated solution of NH<ce:inf loc=\"post\">3</ce:inf> (25% volume) was added drop wise until the apparition of an intense blue color characteristic of the presence of the [Cu(NH<ce:inf loc=\"post\">3</ce:inf>)<ce:inf loc=\"post\">6</ce:inf>]<ce:sup loc=\"post\">2+</ce:sup> complex. After few days, the solution color turned to green and single-crystal for X-ray characterizations were obtained by slow evaporation of the solvent. <ce:italic>Anal.</ce:italic> Calc. for C<ce:inf loc=\"post\">44</ce:inf>H<ce:inf loc=\"post\">44</ce:inf>Cu<ce:inf loc=\"post\">2</ce:inf>N<ce:inf loc=\"post\">16</ce:inf>O<ce:inf loc=\"post\">8</ce:inf>S<ce:inf loc=\"post\">4</ce:inf>: C, 44.78; H, 3.76; Cu, 10.77; N, 18.99; O, 10.84; S, 10.87. Found: C, 44.72; H, 3.81; Cu, 10.64; N, 18.92. IR, <ce:italic>\u03bd</ce:italic>\n<ce:inf loc=\"post\">max</ce:inf> (cm<ce:sup loc=\"post\">\u22121</ce:sup>): 3358, <ce:italic>\u03bd</ce:italic>\n<ce:sup loc=\"post\">as</ce:sup>(NH<ce:inf loc=\"post\">2</ce:inf>), 1594 <ce:italic>\u03bd</ce:italic>NH<ce:inf loc=\"post\">2</ce:inf>/C\u2013C(Ph), 669 <ce:italic>\u03bd</ce:italic>(C\u2013S), 1269 <ce:italic>\u03bd</ce:italic>(SO<ce:inf loc=\"post\">2</ce:inf>), 1073 <ce:italic>\u03bd</ce:italic>(SO<ce:inf loc=\"post\">2</ce:inf>), 881 <ce:italic>\u03bd</ce:italic>(S\u2013N).</ce:para><ce:section-title>{Cu(L1)<ce:inf loc=\"post\">2</ce:inf>(bipy)}<ce:italic>\n<ce:inf loc=\"post\">n</ce:inf>\n</ce:italic>\u00b72<ce:italic>n</ce:italic>H<ce:inf loc=\"post\">2</ce:inf>O\u00b7<ce:italic>n</ce:italic>CH<ce:inf loc=\"post\">3</ce:inf>OH (<ce:bold>1\u2032</ce:bold>)</ce:section-title><ce:para id=\"p0035\" view=\"all\">The same procedure was used as for <ce:bold>2</ce:bold> with Cu(ClO<ce:inf loc=\"post\">4</ce:inf>)<ce:inf loc=\"post\">2</ce:inf>\u00b72H<ce:inf loc=\"post\">2</ce:inf>0 (0.50<ce:hsp sp=\"0.25\"></ce:hsp>mmole, 146<ce:hsp sp=\"0.25\"></ce:hsp>mg)/3<ce:hsp sp=\"0.25\"></ce:hsp>equiv. of 4,4\u2032-bypiridin (1.5<ce:hsp sp=\"0.25\"></ce:hsp>mmole, 235<ce:hsp sp=\"0.25\"></ce:hsp>mg)/1.2<ce:hsp sp=\"0.25\"></ce:hsp>equiv. of sulfadimethoxine (L1H, 0.60<ce:hsp sp=\"0.25\"></ce:hsp>mmole, 186<ce:hsp sp=\"0.25\"></ce:hsp>mg). Single green crystals were obtained.</ce:para>", "clean_text": "Experimental details\n\nSynthesis\n\n[Cu2Ac2(L1)2]\u22c52CH3CN (1)\n\nCopper acetate salt (0.5mmol) and the HL1 bioactive sulfonamide ligand (1mmol) were dissolved separately in 5mL of CH3CN. Then, the blue copper acetate solution was introduced drop wise to the colorless HL1 solution and a green solution was obtained. The latter was stirred for 10min and after 1 week of slow evaporation of the solvent at room temperature, green single-crystals (suitable for X-ray data characterizations) were grown. Anal. Calc. for C28H32Cu2N8O12S2: C, 38.93; H, 3.73; Cu, 14.71; N, 12.97; O, 22.23; S, 7.42. Found: C, 39.31; H, 3.43; Cu, 14.52; N, 12.80%. IR, \u03bd max (cm-1): 3371 \u03bd as(NH2), 1571 \u03bdCO, 1148 \u03bd(SO2), 1071 \u03bd(SO2), 771 \u03bd(S-N).\n\n[Cu2(L2)4]\u22c5(MeOH)\u22c50.3H2O (2)\n\nTo a methanolic solution (5mL) of copper acetate salt (0.50mmole), a methanolic solution of the bioactive HL2 sulfonamide ligand (sulfamerazine, 1.26mmole) was added at room temperature. After 3min of stirring, a concentrated solution of NH3 (25% volume) was added drop wise until the apparition of an intense blue color characteristic of the presence of the [Cu(NH3)6]2+ complex. After few days, the solution color turned to green and single-crystal for X-ray characterizations were obtained by slow evaporation of the solvent. Anal. Calc. for C44H44Cu2N16O8S4: C, 44.78; H, 3.76; Cu, 10.77; N, 18.99; O, 10.84; S, 10.87. Found: C, 44.72; H, 3.81; Cu, 10.64; N, 18.92. IR, \u03bd max (cm-1): 3358, \u03bd as(NH2), 1594 \u03bdNH2/C-C(Ph), 669 \u03bd(C-S), 1269 \u03bd(SO2), 1073 \u03bd(SO2), 881 \u03bd(S-N).\n\n{Cu(L1)2(bipy)} n \u22c52nH2O\u22c5nCH3OH (1')\n\nThe same procedure was used as for 2 with Cu(ClO4)2\u22c52H20 (0.50mmole, 146mg)/3equiv. of 4,4'-bypiridin (1.5mmole, 235mg)/1.2equiv. of sulfadimethoxine (L1H, 0.60mmole, 186mg). Single green crystals were obtained.", "data": [{"meta": {"name": "[Cu2Ac2(L1)2]\u00b72CH3CN", "symbol": "1", "chemical formula": "C28H32Cu2N8O12S2"}, "processes": [{"synthesis method": "chemical synthesis", "precursor": [{"name": "Copper acetate salt", "amount": "0.5", "unit": "mmol"}, {"name": "HL1 bioactive sulfonamide ligand", "amount": "1", "unit": "mmol"}], "solution": [{"name": "CH3CN", "amount": "5", "unit": "mL"}], "pressure": "", "temperature": "room temperature", "time": "1 week"}, {"synthesis method": "crystallization", "solvent": "CH3CN", "amount": "", "temperature": "room temperature", "time": "several weeks"}]}, {"meta": {"name": "[Cu2(L2)4](MeOH)\u00b70.3H2O", "symbol": "2", "chemical formula": "C44H44Cu2N16O8S4"}, "processes": [{"synthesis method": "chemical synthesis", "precursor": [{"name": "Copper acetate salt", "amount": "0.50", "unit": "mmole"}, {"name": "HL2 sulfonamide ligand", "amount": "1.26", "unit": "mmole"}], "solution": [{"name": "MeOH", "amount": "5", "unit": "mL"}], "pressure": "", "temperature": "room temperature", "time": "few days"}, {"synthesis method": "crystallization", "solvent": "MeOH", "amount": "", "temperature": "room temperature", "time": "several days"}]}, {"meta": {"name": "{Cu(L1)2(bipy)}n\u00b72nH2O\u00b7nCH3OH", "symbol": "1'", "chemical formula": "C28H32CuN8O2S\u00b7H2O\u00b7CH3OH"}, "processes": [{"synthesis method": "chemical synthesis", "precursor": [{"name": "Cu(ClO4)2\u00b72H2O", "amount": "0.50", "unit": "mmole"}, {"name": "4,4'-bipyridin", "amount": "1.5", "unit": "mmole"}, {"name": "sulfadimethoxine", "amount": "0.60", "unit": "mmole"}], "solution": [{"name": "H2O", "amount": "", "unit": ""}, {"name": "CH3OH", "amount": "", "unit": ""}], "pressure": "", "temperature": "room temperature", "time": ""}, {"synthesis method": "crystallization", "solvent": "H2O, CH3OH", "amount": "", "temperature": "room temperature", "time": ""}]}], "include_properties": ["chemical_synthesis"]}]

File: synthesis/800_elsevier/synthesis_10.1016_j.poly.2012.07.022.json
[{"idx": "20, 21", "type": "text", "classification": "synthesis condition", "content": "<ce:section-title>Compound preparation</ce:section-title><ce:section-title>[Mn<ce:sup loc=\"post\">III</ce:sup>\n<ce:inf loc=\"post\">6</ce:inf>O<ce:inf loc=\"post\">2</ce:inf>(O<ce:inf loc=\"post\">2</ce:inf>CC<ce:inf loc=\"post\">6</ce:inf>H<ce:inf loc=\"post\">4</ce:inf>CO<ce:inf loc=\"post\">2</ce:inf>)(salox)<ce:inf loc=\"post\">6</ce:inf>(dmf)<ce:inf loc=\"post\">4</ce:inf>]<ce:inf loc=\"post\">n</ce:inf>\u00b72n(dmf) (<ce:bold>2</ce:bold>\u00b72n(dmf))</ce:section-title><ce:para id=\"p0020\" view=\"all\">A colorless solution of terephthalic acid (0.032<ce:hsp sp=\"0.25\"></ce:hsp>g, 0.192<ce:hsp sp=\"0.25\"></ce:hsp>mmol) in dmf (14<ce:hsp sp=\"0.25\"></ce:hsp>ml) was added to a dark brown solution of [Mn<ce:inf loc=\"post\">6</ce:inf>O<ce:inf loc=\"post\">2</ce:inf>(O<ce:inf loc=\"post\">2</ce:inf>CPh)<ce:inf loc=\"post\">2</ce:inf>(salox)<ce:inf loc=\"post\">6</ce:inf>(Me<ce:inf loc=\"post\">2</ce:inf>CO)<ce:inf loc=\"post\">2</ce:inf>(H<ce:inf loc=\"post\">2</ce:inf>O)<ce:inf loc=\"post\">2</ce:inf>] (<ce:bold>1</ce:bold>) (0.075<ce:hsp sp=\"0.25\"></ce:hsp>g, 0.048<ce:hsp sp=\"0.25\"></ce:hsp>mmol) in MeCN (18<ce:hsp sp=\"0.25\"></ce:hsp>ml). The resulting dark green\u2013brown solution was stirred with gentle heating for 15<ce:hsp sp=\"0.25\"></ce:hsp>min and filtered off to obtain a clear dark green\u2013brown solution. Layer of Et<ce:inf loc=\"post\">2</ce:inf>O to the final reaction solution afforded brown prismatic crystals of <ce:bold>2</ce:bold>\u00b72<ce:italic>n</ce:italic>(dmf) after one week. Yield: 0.030 gr, \u223c34%. The crystals were collected by filtration and dried in air. FT-IR (KBr pellet, cm<ce:sup loc=\"post\">\u22121</ce:sup>): 3466sb, 3243wsh, 3060w, 3011w, 2927w, 1658msh, 1646vs, 1598s, 1587wsh, 1560s, 1544ssh, 1500w, 1471m, 1440s, 1413w, 1382vs, 1324w, 1284m, 1255w, 1202m, 1151m, 1124w, 1104m, 1044m, 1029s, 1004wsh, 962w, 915s, 860w, 820m, 755s, 675s, 646m, 549w, 531mb, 478m, 466m. <ce:italic>Anal</ce:italic>. Calc. for C<ce:inf loc=\"post\">68</ce:inf>H<ce:inf loc=\"post\">76</ce:inf>Mn<ce:inf loc=\"post\">6</ce:inf>N<ce:inf loc=\"post\">12</ce:inf>O<ce:inf loc=\"post\">24</ce:inf> (1775.05): C, 46.01; H, 4.32; N, 9.47. Found: C, 45.82; H, 4.35; N, 9.42%.</ce:para><ce:section-title>Single-crystal X-ray crystallography</ce:section-title><ce:para id=\"p0025\" view=\"all\">A brown crystal of <ce:bold>2</ce:bold>\u00b72<ce:italic>n</ce:italic>(dmf) (0.05<ce:hsp sp=\"0.25\"></ce:hsp>\u00d7<ce:hsp sp=\"0.25\"></ce:hsp>0.15<ce:hsp sp=\"0.25\"></ce:hsp>\u00d7<ce:hsp sp=\"0.25\"></ce:hsp>0.19<ce:hsp sp=\"0.25\"></ce:hsp>mm) was taken directly from the mother liquor and immediately cooled to \u221293<ce:hsp sp=\"0.25\"></ce:hsp>\u00b0C. Diffraction measurements were made on a Rigaku R-AXIS SPIDER Image Plate diffractometer using graphite monochromated Cu K\u03b1 radiation. Data collection (\u03c9-scans) and processing (cell refinement, data reduction and Empirical absorption correction) were performed using the CrystalClear program package . The structure was solved by direct methods using S<ce:small-caps>helxs</ce:small-caps>-97  and refined by full-matrix least-squares techniques on <ce:italic>F</ce:italic>\n<ce:sup loc=\"post\">2</ce:sup> with S<ce:small-caps>helxl</ce:small-caps>-97 . Important crystallographic data are listed in \n<ce:float-anchor refid=\"t0005\"></ce:float-anchor>. Further experimental crystallographic details for <ce:bold>2</ce:bold>\u00b72<ce:italic>n</ce:italic>(dmf): 2<ce:italic>\u03b8</ce:italic>\n<ce:inf loc=\"post\">max</ce:inf>\n<ce:hsp sp=\"0.25\"></ce:hsp>=<ce:hsp sp=\"0.25\"></ce:hsp>130\u00b0; reflections collected/unique/used, 17660/6037 [<ce:italic>R</ce:italic>\n<ce:inf loc=\"post\">int</ce:inf>\n<ce:hsp sp=\"0.25\"></ce:hsp>=<ce:hsp sp=\"0.25\"></ce:hsp>0.0552]/6037; 509 parameters refined; (\u0394/<ce:italic>\u03c3</ce:italic>)<ce:inf loc=\"post\">max</ce:inf>\n<ce:hsp sp=\"0.25\"></ce:hsp>=<ce:hsp sp=\"0.25\"></ce:hsp>0.001; (\u0394\u03c1)<ce:inf loc=\"post\">max</ce:inf>/(\u0394\u03c1)<ce:inf loc=\"post\">min</ce:inf>\n<ce:hsp sp=\"0.25\"></ce:hsp>=<ce:hsp sp=\"0.25\"></ce:hsp>0.610/\u22120.671<ce:hsp sp=\"0.25\"></ce:hsp>e/\u00c5<ce:sup loc=\"post\">3</ce:sup>; <ce:italic>R</ce:italic>/<ce:italic>R</ce:italic>\n<ce:inf loc=\"post\">w</ce:inf> (for all data), 0.0707/0.1581. Hydrogen atoms were introduced at calculated positions as riding on bonded atoms. All non-H atoms were refined anisotropically. The oxygen atom of the solvate dmf molecule was found disordered and was refined over two positions with occupation factors fixed at 0.50. Plots of the structures were drawn using the Diamond 3 program package .</ce:para>", "clean_text": "Compound preparation\n\n[MnIII 6O2(O2CC6H4CO2)(salox)6(dmf)4]n\u22c52n(dmf) (2\u22c52n(dmf))\n\nA colorless solution of terephthalic acid (0.032g, 0.192mmol) in dmf (14ml) was added to a dark brown solution of [Mn6O2(O2CPh)2(salox)6(Me2CO)2(H2O)2] (1) (0.075g, 0.048mmol) in MeCN (18ml). The resulting dark green-brown solution was stirred with gentle heating for 15min and filtered off to obtain a clear dark green-brown solution. Layer of Et2O to the final reaction solution afforded brown prismatic crystals of 2\u22c52n(dmf) after one week. Yield: 0.030 gr, ~34%. The crystals were collected by filtration and dried in air. FT-IR (KBr pellet, cm-1): 3466sb, 3243wsh, 3060w, 3011w, 2927w, 1658msh, 1646vs, 1598s, 1587wsh, 1560s, 1544ssh, 1500w, 1471m, 1440s, 1413w, 1382vs, 1324w, 1284m, 1255w, 1202m, 1151m, 1124w, 1104m, 1044m, 1029s, 1004wsh, 962w, 915s, 860w, 820m, 755s, 675s, 646m, 549w, 531mb, 478m, 466m. Anal. Calc. for C68H76Mn6N12O24 (1775.05): C, 46.01; H, 4.32; N, 9.47. Found: C, 45.82; H, 4.35; N, 9.42%.\n\nSingle-crystal X-ray crystallography\n\nA brown crystal of 2\u22c52n(dmf) (0.05\u00d70.15\u00d70.19mm) was taken directly from the mother liquor and immediately cooled to -93\u00b0C. Diffraction measurements were made on a Rigaku R-AXIS SPIDER Image Plate diffractometer using graphite monochromated Cu K\u03b1 radiation. Data collection (\u03c9-scans) and processing (cell refinement, data reduction and Empirical absorption correction) were performed using the CrystalClear program package . The structure was solved by direct methods using Shelxs-97  and refined by full-matrix least-squares techniques on F 2 with Shelxl-97 . Important crystallographic data are listed in  . Further experimental crystallographic details for 2\u22c52n(dmf): 2\u03b8 max =130\u00b0; reflections collected/unique/used, 17660/6037 [R int =0.0552]/6037; 509 parameters refined; (\u0394/\u03c3)max =0.001; (\u0394\u03c1)max/(\u0394\u03c1)min =0.610/-0.671e/\u00c53; R/R w (for all data), 0.0707/0.1581. Hydrogen atoms were introduced at calculated positions as riding on bonded atoms. All non-H atoms were refined anisotropically. The oxygen atom of the solvate dmf molecule was found disordered and was refined over two positions with occupation factors fixed at 0.50. Plots of the structures were drawn using the Diamond 3 program package .", "data": [{"meta": {"name": "[MnIII6O2(O2CC6H4CO2)(salox)6(dmf)4]n\u00b72n(dmf)", "symbol": "2", "chemical formula": "C68H76Mn6N12O24"}, "processes": [{"synthesis method": "chemical synthesis", "precursor": [{"name": "terephthalic acid", "amount": "0.032", "unit": "g"}, {"name": "[Mn6O2(O2CCPh)2(salox)6(Me2CO)2(H2O)2]", "amount": "0.075", "unit": "g"}], "solution": [{"name": "dmf", "amount": "14", "unit": "mL"}, {"name": "MeCN", "amount": "18", "unit": "mL"}], "pressure": "", "temperature": "room temperature", "time": "15 min"}, {"synthesis method": "filtration", "filtration solution": "Et2O"}], "yield": "\u223c34%"}], "include_properties": ["chemical_synthesis", "filtration", "drying"]}]

File: synthesis/800_elsevier/synthesis_10.1016_j.poly.2012.10.004.json
[{"idx": 19, "type": "text", "classification": "synthesis condition", "content": "<ce:para id=\"p0035\" view=\"all\">(<ce:bold>1</ce:bold>) [Mn(Me-Im)<ce:inf loc=\"post\">2</ce:inf>Hg(SCN)<ce:inf loc=\"post\">4</ce:inf>]<ce:italic>\n<ce:inf loc=\"post\">n</ce:inf>\n</ce:italic>: Yield 85%. IR (KBr): 2122(vs) \u03bd (C<ce:glyph name=\"dbnd\"></ce:glyph>N<ce:inf loc=\"post\">SCN</ce:inf>); 1642(w), 1611(w), 1580(w), 1531(m) and 1516(m) \u03bd (C<ce:glyph name=\"dbnd\"></ce:glyph>N<ce:inf loc=\"post\">Me-Im</ce:inf>) and \u03bd (C<ce:glyph name=\"dbnd\"></ce:glyph>C<ce:inf loc=\"post\">Me-Im</ce:inf>).</ce:para><ce:para id=\"p0040\" view=\"all\">(<ce:bold>2)</ce:bold> Mn(tp)(MeOH)Hg(SCN)<ce:inf loc=\"post\">4</ce:inf>]<ce:italic>\n<ce:inf loc=\"post\">n</ce:inf>\n</ce:italic>: Yield 75%. IR Br): 3096(m) \u03bd (OH); 2129(vs) \u03bd (C<ce:glyph name=\"dbnd\"></ce:glyph>N<ce:inf loc=\"post\">SCN</ce:inf>); 1620(m), 1536w) and 1524(w) \u03bd (C<ce:glyph name=\"dbnd\"></ce:glyph>N<ce:inf loc=\"post\">tp</ce:inf>) and \u03bd (C<ce:glyph name=\"dbnd\"></ce:glyph>C<ce:inf loc=\"post\">tp</ce:inf>).</ce:para><ce:para id=\"p0045\" view=\"all\">(<ce:bold>3)</ce:bold> [Mn(bopy)<ce:inf loc=\"post\">2</ce:inf>Hg(SCN)<ce:inf loc=\"post\">4</ce:inf>]<ce:italic>\n<ce:inf loc=\"post\">n</ce:inf>\n</ce:italic>: Yield 80%. IR (KBr): 2133(vs) and 2144(vs) \u03bd (C<ce:glyph name=\"dbnd\"></ce:glyph>N<ce:inf loc=\"post\">SCN</ce:inf>); 1639(s) \u03bd (C<ce:glyph name=\"dbnd\"></ce:glyph>O<ce:inf loc=\"post\">bopy</ce:inf>) and 1593(m) and 1568(w) \u03bd (C<ce:glyph name=\"dbnd\"></ce:glyph>N<ce:inf loc=\"post\">bopy</ce:inf>) and \u03bd (C<ce:glyph name=\"dbnd\"></ce:glyph>C<ce:inf loc=\"post\">bopy</ce:inf>).</ce:para><ce:section-title>Crystal structures determination and refinement</ce:section-title><ce:para id=\"p0050\" view=\"all\">The X-ray intensity data of <ce:bold>1\u20133</ce:bold> were collected on a Gemini A Ultra diffractometer equipped with Atlas CCD detector and graphite monochromated Mo<ce:italic>K</ce:italic>\n<ce:inf loc=\"post\">\u03b1</ce:inf> radiation (<ce:italic>\u03bb</ce:italic>\n<ce:hsp sp=\"0.25\"></ce:hsp>=<ce:hsp sp=\"0.25\"></ce:hsp>0.71073<ce:hsp sp=\"0.25\"></ce:hsp>\u00c5) at room temperature. Details concerning crystal data and refinement are given in \n<ce:float-anchor refid=\"t0005\"></ce:float-anchor>. Lorentz, polarization and empirical absorption correction using spherical harmonics implemented in SCALE3 ABSPACK scaling algorithm  were applied. The structures were solved by the Patterson method and subsequently completed by the difference Fourier recycling. All the non-hydrogen atoms were refined anisotropically using full-matrix, least-squares technique. The hydrogen atoms were treated as \u2018cycling\u2019 on their parent carbon atoms and assigned isotropic temperature factors equal 1.2 (non-methyl) and 1.5 (methyl) times the value of equivalent temperature factor of the parent atom. The methyl groups were allowed to rotate about their local threefold axis. <ce:small-caps>shelxs97</ce:small-caps> and <ce:small-caps>shelxs97</ce:small-caps>\n programs were used for all the calculations. Atomic scattering factors were those incorporated in the computer programs. The one of the phenyl rings of <ce:bold>3</ce:bold> is statically disordered over two sites with about 1:1 participation of domains.</ce:para>", "clean_text": "(1) [Mn(Me-Im)2Hg(SCN)4] n : Yield 85%. IR (KBr): 2122(vs) \u03bd (CNSCN); 1642(w), 1611(w), 1580(w), 1531(m) and 1516(m) \u03bd (CNMe-Im) and \u03bd (CCMe-Im).\n\n(2) Mn(tp)(MeOH)Hg(SCN)4] n : Yield 75%. IR Br): 3096(m) \u03bd (OH); 2129(vs) \u03bd (CNSCN); 1620(m), 1536w) and 1524(w) \u03bd (CNtp) and \u03bd (CCtp).\n\n(3) [Mn(bopy)2Hg(SCN)4] n : Yield 80%. IR (KBr): 2133(vs) and 2144(vs) \u03bd (CNSCN); 1639(s) \u03bd (CObopy) and 1593(m) and 1568(w) \u03bd (CNbopy) and \u03bd (CCbopy).\n\nCrystal structures determination and refinement\n\nThe X-ray intensity data of 1-3 were collected on a Gemini A Ultra diffractometer equipped with Atlas CCD detector and graphite monochromated MoK \u03b1 radiation (\u03bb =0.71073\u00c5) at room temperature. Details concerning crystal data and refinement are given in  . Lorentz, polarization and empirical absorption correction using spherical harmonics implemented in SCALE3 ABSPACK scaling algorithm  were applied. The structures were solved by the Patterson method and subsequently completed by the difference Fourier recycling. All the non-hydrogen atoms were refined anisotropically using full-matrix, least-squares technique. The hydrogen atoms were treated as \u2018cycling' on their parent carbon atoms and assigned isotropic temperature factors equal 1.2 (non-methyl) and 1.5 (methyl) times the value of equivalent temperature factor of the parent atom. The methyl groups were allowed to rotate about their local threefold axis. shelxs97 and shelxs97  programs were used for all the calculations. Atomic scattering factors were those incorporated in the computer programs. The one of the phenyl rings of 3 is statically disordered over two sites with about 1:1 participation of domains.", "data": [{"meta": {"name": "[Mn(Me-Im)2Hg(SCN)4]", "symbol": "1", "chemical formula": ""}, "processes": [{"synthesis method": "chemical synthesis", "precursor": [{"name": "Mn(Me-Im)2", "amount": "", "unit": ""}, {"name": "Hg(SCN)4", "amount": "", "unit": ""}], "solution": [{"name": "", "amount": "", "unit": ""}], "pressure": "", "temperature": "", "time": ""}], "yield": "85%"}, {"meta": {"name": "Mn(tp)(MeOH)Hg(SCN)4", "symbol": "2", "chemical formula": ""}, "processes": [{"synthesis method": "chemical synthesis", "precursor": [{"name": "Mn(tp)", "amount": "", "unit": ""}, {"name": "Hg(SCN)4", "amount": "", "unit": ""}], "solution": [{"name": "MeOH", "amount": "", "unit": ""}], "pressure": "", "temperature": "", "time": ""}], "yield": "75%"}, {"meta": {"name": "[Mn(bopy)2Hg(SCN)4]", "symbol": "3", "chemical formula": ""}, "processes": [{"synthesis method": "chemical synthesis", "precursor": [{"name": "Mn(bopy)2", "amount": "", "unit": ""}, {"name": "Hg(SCN)4", "amount": "", "unit": ""}], "solution": [{"name": "", "amount": "", "unit": ""}], "pressure": "", "temperature": "", "time": ""}], "yield": "80%"}], "include_properties": ["chemical_synthesis"]}]
