Repository: Yeonghun1675/L2M3

<div align="center">
<h1> ⛏L2M3: Large Language Models Material Miner </h1> 
</div>

## Summary
L2M3 is designed to efficiently gather experimental Metal-Organic Framework (MOF) data from scientific literature, addressing the challenge of accessing hard-to-find data and enhancing the quality of information available for machine learning in materials science. By utilizing a chain of advanced Large Language Models (LLMs), we developed a systematic method for extracting and organizing MOF data into a structured, usable format. Our approach has successfully compiled data from over 40,000 research articles, creating a comprehensive, ready-to-use dataset.

File: synthesis/800_elsevier/synthesis_10.1016_j.poly.2013.01.015.json
[{"idx": 22, "type": "text", "classification": "synthesis condition", "content": "<ce:section-title>(<ce:bold>1</ce:bold>) [Mn<ce:inf loc=\"post\">2</ce:inf>(\u03bc-Cl)<ce:inf loc=\"post\">2</ce:inf>Cl<ce:inf loc=\"post\">2</ce:inf>(tppz)<ce:inf loc=\"post\">2</ce:inf>]</ce:section-title><ce:para id=\"p0045\" view=\"all\">The compound was prepared by employing MnCl<ce:inf loc=\"post\">2</ce:inf>\u00b74H<ce:inf loc=\"post\">2</ce:inf>O (0.2<ce:hsp sp=\"0.25\"></ce:hsp>g, 1<ce:hsp sp=\"0.25\"></ce:hsp>mmol) and tppz (0.39<ce:hsp sp=\"0.25\"></ce:hsp>g, 1<ce:hsp sp=\"0.25\"></ce:hsp>mmol). Yield 75% (390<ce:hsp sp=\"0.25\"></ce:hsp>mg).</ce:para><ce:para id=\"p0050\" view=\"all\">Calc. for C<ce:inf loc=\"post\">48</ce:inf>H<ce:inf loc=\"post\">32</ce:inf>Cl<ce:inf loc=\"post\">4</ce:inf>Mn<ce:inf loc=\"post\">2</ce:inf>N<ce:inf loc=\"post\">12</ce:inf>: C, 56.05; H, 3.14; N, 16.34. Found: C, 56.34; H, 3.08; N, 16.52%.</ce:para><ce:para id=\"p0055\" view=\"all\">IR (KBr, cm<ce:sup loc=\"post\">\u22121</ce:sup>): 1631 (w), 1594 (s), 1567 (sh) and 1536 (w) <ce:italic>\u03bd</ce:italic>(C<ce:glyph name=\"dbnd\"></ce:glyph>N) and <ce:italic>\u03bd</ce:italic>(C<ce:glyph name=\"dbnd\"></ce:glyph>C).</ce:para><ce:section-title>(<ce:bold>5</ce:bold>) [Mn(NO<ce:inf loc=\"post\">3</ce:inf>)<ce:inf loc=\"post\">2</ce:inf>(tppz)(H<ce:inf loc=\"post\">2</ce:inf>O)]</ce:section-title><ce:para id=\"p0060\" view=\"all\">The compound was prepared by employing Mn(NO<ce:inf loc=\"post\">3</ce:inf>)<ce:inf loc=\"post\">2</ce:inf>\u00b74H<ce:inf loc=\"post\">2</ce:inf>O (0.2<ce:hsp sp=\"0.25\"></ce:hsp>g, 0.8<ce:hsp sp=\"0.25\"></ce:hsp>mmol) and tppz (0.31<ce:hsp sp=\"0.25\"></ce:hsp>g, 0.8<ce:hsp sp=\"0.25\"></ce:hsp>mmol). Yield 70% (327<ce:hsp sp=\"0.25\"></ce:hsp>mg).</ce:para><ce:para id=\"p0065\" view=\"all\">Calc. for C<ce:inf loc=\"post\">24</ce:inf>H<ce:inf loc=\"post\">18</ce:inf>MnN<ce:inf loc=\"post\">8</ce:inf>O<ce:inf loc=\"post\">7</ce:inf>: C, 49.24; H, 3.10; N, 9.38. Found: C, 49.96; H, 3.21; N, 9.81%.</ce:para><ce:para id=\"p0070\" view=\"all\">IR (KBr, cm<ce:sup loc=\"post\">\u22121</ce:sup>): 3415 (br) <ce:italic>\u03bd</ce:italic>(OH) 1666 (w), 1639 (w), 1590 (m) and 1574 (sh) <ce:italic>\u03bd</ce:italic>(C<ce:glyph name=\"dbnd\"></ce:glyph>N) and <ce:italic>\u03bd</ce:italic>(C<ce:glyph name=\"dbnd\"></ce:glyph>C).</ce:para><ce:section-title>Preparation of [Mn<ce:inf loc=\"post\">2</ce:inf>Cl<ce:inf loc=\"post\">2</ce:inf>(\u03bc-N<ce:inf loc=\"post\">3</ce:inf>-kN1)<ce:inf loc=\"post\">2</ce:inf>(tppz)<ce:inf loc=\"post\">2</ce:inf>] (<ce:bold>2</ce:bold>), [MnCl(SCN)(tppz)(H<ce:inf loc=\"post\">2</ce:inf>O)]\u00b7H<ce:inf loc=\"post\">2</ce:inf>O (<ce:bold>3</ce:bold>) [MnCl(dca)(tppz)(H<ce:inf loc=\"post\">2</ce:inf>O)<ce:inf loc=\"post\">0.57</ce:inf>(MeOH)<ce:inf loc=\"post\">0.47</ce:inf>] (<ce:bold>4</ce:bold>), [Mn(N<ce:inf loc=\"post\">3</ce:inf>)(NO<ce:inf loc=\"post\">3</ce:inf>)(tppz)(H<ce:inf loc=\"post\">2</ce:inf>O)] (<ce:bold>6</ce:bold>), [Mn(SCN)<ce:inf loc=\"post\">2</ce:inf>(tppz)] (<ce:bold>7</ce:bold>) and [Mn(NO<ce:inf loc=\"post\">3</ce:inf>)(dca)(tppz)]<ce:italic>\n<ce:inf loc=\"post\">n</ce:inf>\n</ce:italic> (<ce:bold>8</ce:bold>)</ce:section-title>", "clean_text": "(1) [Mn2(\u03bc-Cl)2Cl2(tppz)2]\n\nThe compound was prepared by employing MnCl2\u22c54H2O (0.2g, 1mmol) and tppz (0.39g, 1mmol). Yield 75% (390mg).\n\nCalc. for C48H32Cl4Mn2N12: C, 56.05; H, 3.14; N, 16.34. Found: C, 56.34; H, 3.08; N, 16.52%.\n\nIR (KBr, cm-1): 1631 (w), 1594 (s), 1567 (sh) and 1536 (w) \u03bd(CN) and \u03bd(CC).\n\n(5) [Mn(NO3)2(tppz)(H2O)]\n\nThe compound was prepared by employing Mn(NO3)2\u22c54H2O (0.2g, 0.8mmol) and tppz (0.31g, 0.8mmol). Yield 70% (327mg).\n\nCalc. for C24H18MnN8O7: C, 49.24; H, 3.10; N, 9.38. Found: C, 49.96; H, 3.21; N, 9.81%.\n\nIR (KBr, cm-1): 3415 (br) \u03bd(OH) 1666 (w), 1639 (w), 1590 (m) and 1574 (sh) \u03bd(CN) and \u03bd(CC).\n\nPreparation of [Mn2Cl2(\u03bc-N3-kN1)2(tppz)2] (2), [MnCl(SCN)(tppz)(H2O)]\u22c5H2O (3) [MnCl(dca)(tppz)(H2O)0.57(MeOH)0.47] (4), [Mn(N3)(NO3)(tppz)(H2O)] (6), [Mn(SCN)2(tppz)] (7) and [Mn(NO3)(dca)(tppz)] n  (8)", "data": [{"meta": {"name": "[Mn2(\u03bc-Cl)2Cl2(tppz)2]", "symbol": "1", "chemical formula": "C48H32Cl4Mn2N12"}, "processes": [{"synthesis method": "chemical synthesis", "precursor": [{"name": "MnCl2\u00b74H2O", "amount": "0.2", "unit": "g"}, {"name": "tppz", "amount": "0.39", "unit": "g"}], "solution": [{"name": "H2O", "amount": "4", "unit": "mL"}], "pressure": "", "temperature": "", "time": ""}], "yield": "75%"}, {"meta": {"name": "[Mn(NO3)2(tppz)(H2O)]", "symbol": "5", "chemical formula": "C24H18MnN8O7"}, "processes": [{"synthesis method": "chemical synthesis", "precursor": [{"name": "Mn(NO3)2\u00b74H2O", "amount": "0.2", "unit": "g"}, {"name": "tppz", "amount": "0.31", "unit": "g"}], "solution": [{"name": "H2O", "amount": "4", "unit": "mL"}], "pressure": "", "temperature": "", "time": ""}], "yield": "70%"}], "include_properties": ["chemical_synthesis"]}]

File: synthesis/800_elsevier/synthesis_10.1016_j.poly.2013.06.008.json
[{"idx": "14, 15", "type": "text", "classification": "synthesis condition", "content": "<ce:section-title id=\"st010\">Experimental</ce:section-title><ce:section-title id=\"st015\">General remarks</ce:section-title><ce:para id=\"p0020\" view=\"all\">All reactions were carried out under aerobic conditions. The starting materials and solvents were purchased from commercial sources (analytical reagent grade) and used without further purification.</ce:para><ce:section-title id=\"st020\">Preparations</ce:section-title><ce:section-title id=\"st025\">Syntheses of [Fe(abpt)<ce:inf loc=\"post\">2</ce:inf>(\u03bc-M(CN)<ce:inf loc=\"post\">4</ce:inf>)] (M<ce:hsp sp=\"0.25\"></ce:hsp>=<ce:hsp sp=\"0.25\"></ce:hsp>Pt<ce:sup loc=\"post\">II</ce:sup> (<ce:bold>1</ce:bold>), Ni<ce:sup loc=\"post\">II</ce:sup> (<ce:bold>2</ce:bold>))</ce:section-title><ce:para id=\"p0025\" view=\"all\">An ethanolic solution (10<ce:hsp sp=\"0.25\"></ce:hsp>mL) of abpt (95.3<ce:hsp sp=\"0.25\"></ce:hsp>mg, 0.4<ce:hsp sp=\"0.25\"></ce:hsp>mmol) was added progressively, under continuous stirring, to 10<ce:hsp sp=\"0.25\"></ce:hsp>mL of a 1:1 water/methanol solution containing Fe(BF<ce:inf loc=\"post\">4</ce:inf>)<ce:inf loc=\"post\">2</ce:inf>\u00b76H<ce:inf loc=\"post\">2</ce:inf>O (67.5<ce:hsp sp=\"0.25\"></ce:hsp>mg, 0.2<ce:hsp sp=\"0.25\"></ce:hsp>mmol) and the corresponding salt of K<ce:inf loc=\"post\">2</ce:inf>[M(CN)<ce:inf loc=\"post\">4</ce:inf>] (M<ce:hsp sp=\"0.25\"></ce:hsp>=<ce:hsp sp=\"0.25\"></ce:hsp>Pt<ce:sup loc=\"post\">II</ce:sup> (<ce:bold>1</ce:bold>): 75.5<ce:hsp sp=\"0.25\"></ce:hsp>mg, 0.2<ce:hsp sp=\"0.25\"></ce:hsp>mmol; M<ce:hsp sp=\"0.25\"></ce:hsp>=<ce:hsp sp=\"0.25\"></ce:hsp>Ni<ce:sup loc=\"post\">II</ce:sup> (<ce:bold>2</ce:bold>): 48.2<ce:hsp sp=\"0.25\"></ce:hsp>mg, 0.2<ce:hsp sp=\"0.25\"></ce:hsp>mmol). For both compounds <ce:bold>1</ce:bold> and <ce:bold>2</ce:bold>, the resulting red-orange precipitate was filtered off, washed with water and ethanol and then dried. [Fe(abpt)<ce:inf loc=\"post\">2</ce:inf>(Pt(CN)<ce:inf loc=\"post\">4</ce:inf>)] (<ce:bold>1</ce:bold>). Yield: 130<ce:hsp sp=\"0.25\"></ce:hsp>mg, 78%. <ce:italic>Anal.</ce:italic> Calc. for C<ce:inf loc=\"post\">28</ce:inf>H<ce:inf loc=\"post\">20</ce:inf>N<ce:inf loc=\"post\">16</ce:inf>FePt: C, 40.4; H, 2.4; N, 26.9. Found: C, 40.2; H, 2.3; N, 27.1%. IR (cm<ce:sup loc=\"post\">\u22121</ce:sup>): 3225(br), 3179(m), 3142(m), 3079(m), 3051(m), 3019(w), 2164(m), 2132(s), 1633(s), 1609(m), 1588(s), 1568(m), 1541(w), 1521(w), 1490(m), 1461(s), 1426(s), 1402(m), 1340(w), 1301(w), 1289(w), 1276(w), 1256(m), 1167(w), 1147(m), 1116(m), 1082(s), 1057(s), 1038(s), 997(m), 907(w), 894(w), 792(s), 782(s), 755(s), 744(s), 742 (s), 714(w), 693(s), 640(m), 614(m), 526(w), 509(m), 482(m), 451(m). [Fe(abpt)<ce:inf loc=\"post\">2</ce:inf>(Ni(CN)<ce:inf loc=\"post\">4</ce:inf>)] (<ce:bold>2</ce:bold>). Yield: 103.0<ce:hsp sp=\"0.25\"></ce:hsp>mg, 74%. <ce:italic>Anal.</ce:italic> Calc. for C<ce:inf loc=\"post\">28</ce:inf>H<ce:inf loc=\"post\">20</ce:inf>N<ce:inf loc=\"post\">16</ce:inf>FeNi: C, 48.4; H, 2.9; N, 32.2. Found: C, 47.8; H, 2.6; N, 32.7%. IR (cm<ce:sup loc=\"post\">\u22121</ce:sup>): 3237(br), 3178(m), 3080(m), 3054(m), 3019(w), 2151(m), 2121(s), 2082(w), 1631(s), 1609(m), 1589(s), 1569(m), 1541(w), 1523(w), 1492(m), 1462(s), 1428(s), 1402(m), 1340(w), 1302(w), 1290(w), 1278(w), 1258(m), 1157(m), 1147(m), 1117(m), 1085(s), 1058(s), 1039(s), 998(m), 910(w), 895(w), 797(s), 784(s), 757(s), 745(s), 729 (w), 714(w), 694(s), 641(m), 615(m), 532(w), 493(w), 468(m), 455(m).</ce:para><ce:section-title id=\"st030\">Single-crystals preparation of [Fe(abpt)<ce:inf loc=\"post\">2</ce:inf>(\u03bc-Pt(CN)<ce:inf loc=\"post\">4</ce:inf>)] (<ce:bold>1</ce:bold>)</ce:section-title><ce:para id=\"p0030\" view=\"all\">Single-crystals of compound <ce:bold>1</ce:bold> were synthesized using gel diffusion technique. The gel phase was obtained by addition of tetramethoxysilane (1<ce:hsp sp=\"0.25\"></ce:hsp>mL) to an aqueous solution (9<ce:hsp sp=\"0.25\"></ce:hsp>mL) of K<ce:inf loc=\"post\">2</ce:inf>[Pt(CN)<ce:inf loc=\"post\">4</ce:inf>)] (0.15<ce:hsp sp=\"0.25\"></ce:hsp>mmol, 56.6<ce:hsp sp=\"0.25\"></ce:hsp>mg) with stirring; the gel was formed from the resulting solution after a few hours. Then, 6<ce:hsp sp=\"0.25\"></ce:hsp>mL of a 1:1 water/ethanol solution of FeSO<ce:inf loc=\"post\">4</ce:inf>\u00b77H<ce:inf loc=\"post\">2</ce:inf>O (0.15<ce:hsp sp=\"0.25\"></ce:hsp>mmol, 41.7<ce:hsp sp=\"0.25\"></ce:hsp>mg) and abpt ligand (0.33<ce:hsp sp=\"0.25\"></ce:hsp>mmol, 78.6<ce:hsp sp=\"0.25\"></ce:hsp>mg) were carefully layered onto the gel. Single-crystals of compound <ce:bold>1</ce:bold> suitable for X-ray analysis were formed within 2<ce:hsp sp=\"0.25\"></ce:hsp>weeks. The IR spectrum of the red single crystals of <ce:bold>1</ce:bold> formed within the gel is identical to that observed for the red powder of <ce:bold>1</ce:bold> (see Section ). Attempts to prepare single crystals of nickel analogue (compound <ce:bold>2</ce:bold>) led us to only polycrystalline powder for which the IR spectrum is similar to that described above for this compound (see Section ).</ce:para>", "clean_text": "Experimental\n\nGeneral remarks\n\nAll reactions were carried out under aerobic conditions. The starting materials and solvents were purchased from commercial sources (analytical reagent grade) and used without further purification.\n\nPreparations\n\nSyntheses of [Fe(abpt)2(\u03bc-M(CN)4)] (M=PtII (1), NiII (2))\n\nAn ethanolic solution (10mL) of abpt (95.3mg, 0.4mmol) was added progressively, under continuous stirring, to 10mL of a 1:1 water/methanol solution containing Fe(BF4)2\u22c56H2O (67.5mg, 0.2mmol) and the corresponding salt of K2[M(CN)4] (M=PtII (1): 75.5mg, 0.2mmol; M=NiII (2): 48.2mg, 0.2mmol). For both compounds 1 and 2, the resulting red-orange precipitate was filtered off, washed with water and ethanol and then dried. [Fe(abpt)2(Pt(CN)4)] (1). Yield: 130mg, 78%. Anal. Calc. for C28H20N16FePt: C, 40.4; H, 2.4; N, 26.9. Found: C, 40.2; H, 2.3; N, 27.1%. IR (cm-1): 3225(br), 3179(m), 3142(m), 3079(m), 3051(m), 3019(w), 2164(m), 2132(s), 1633(s), 1609(m), 1588(s), 1568(m), 1541(w), 1521(w), 1490(m), 1461(s), 1426(s), 1402(m), 1340(w), 1301(w), 1289(w), 1276(w), 1256(m), 1167(w), 1147(m), 1116(m), 1082(s), 1057(s), 1038(s), 997(m), 907(w), 894(w), 792(s), 782(s), 755(s), 744(s), 742 (s), 714(w), 693(s), 640(m), 614(m), 526(w), 509(m), 482(m), 451(m). [Fe(abpt)2(Ni(CN)4)] (2). Yield: 103.0mg, 74%. Anal. Calc. for C28H20N16FeNi: C, 48.4; H, 2.9; N, 32.2. Found: C, 47.8; H, 2.6; N, 32.7%. IR (cm-1): 3237(br), 3178(m), 3080(m), 3054(m), 3019(w), 2151(m), 2121(s), 2082(w), 1631(s), 1609(m), 1589(s), 1569(m), 1541(w), 1523(w), 1492(m), 1462(s), 1428(s), 1402(m), 1340(w), 1302(w), 1290(w), 1278(w), 1258(m), 1157(m), 1147(m), 1117(m), 1085(s), 1058(s), 1039(s), 998(m), 910(w), 895(w), 797(s), 784(s), 757(s), 745(s), 729 (w), 714(w), 694(s), 641(m), 615(m), 532(w), 493(w), 468(m), 455(m).\n\nSingle-crystals preparation of [Fe(abpt)2(\u03bc-Pt(CN)4)] (1)\n\nSingle-crystals of compound 1 were synthesized using gel diffusion technique. The gel phase was obtained by addition of tetramethoxysilane (1mL) to an aqueous solution (9mL) of K2[Pt(CN)4)] (0.15mmol, 56.6mg) with stirring; the gel was formed from the resulting solution after a few hours. Then, 6mL of a 1:1 water/ethanol solution of FeSO4\u22c57H2O (0.15mmol, 41.7mg) and abpt ligand (0.33mmol, 78.6mg) were carefully layered onto the gel. Single-crystals of compound 1 suitable for X-ray analysis were formed within 2weeks. The IR spectrum of the red single crystals of 1 formed within the gel is identical to that observed for the red powder of 1 (see Section ). Attempts to prepare single crystals of nickel analogue (compound 2) led us to only polycrystalline powder for which the IR spectrum is similar to that described above for this compound (see Section ).", "data": [{"meta": {"name": "[Fe(abpt)2(\u03bc-Pt(CN)4)]", "symbol": "1", "chemical formula": "C28H20N16FePt"}, "processes": [{"synthesis method": "chemical synthesis", "precursor": [{"name": "abpt", "amount": "95.3", "unit": "mg"}, {"name": "Fe(BF4)2\u00b76H2O", "amount": "67.5", "unit": "mg"}, {"name": "K2[Pt(CN)4]", "amount": "75.5", "unit": "mg"}], "solution": [{"name": "ethanol", "amount": "10", "unit": "mL"}, {"name": "1:1 water/methanol solution", "amount": "10", "unit": "mL"}], "pressure": "", "temperature": "", "time": ""}, {"synthesis method": "filtration", "time": "", "atmosphere": "", "pressure": ""}, {"synthesis method": "washing", "washing solution": "water and ethanol", "amount": ""}, {"synthesis method": "drying", "pressure": "", "temperature": "", "atmosphere": "", "time": ""}], "yield": "78%"}, {"meta": {"name": "[Fe(abpt)2(\u03bc-Ni(CN)4)]", "symbol": "2", "chemical formula": "C28H20N16FeNi"}, "processes": [{"synthesis method": "chemical synthesis", "precursor": [{"name": "abpt", "amount": "95.3", "unit": "mg"}, {"name": "Fe(BF4)2\u00b76H2O", "amount": "67.5", "unit": "mg"}, {"name": "K2[Ni(CN)4]", "amount": "48.2", "unit": "mg"}], "solution": [{"name": "ethanol", "amount": "10", "unit": "mL"}, {"name": "1:1 water/methanol solution", "amount": "10", "unit": "mL"}], "pressure": "", "temperature": "", "time": ""}, {"synthesis method": "filtration", "time": "", "atmosphere": "", "pressure": ""}, {"synthesis method": "washing", "washing solution": "water and ethanol", "amount": ""}, {"synthesis method": "drying", "pressure": "", "temperature": "", "atmosphere": "", "time": ""}], "yield": "74%"}], "include_properties": ["chemical_synthesis", "filtration", "washing", "drying"]}]

File: synthesis/800_elsevier/synthesis_10.1016_j.poly.2013.09.035.json
[{"idx": "13, 14", "type": "text", "classification": "synthesis condition", "content": "<ce:section-title id=\"st015\">Synthesis of {[Ag(<ce:bold>L<ce:sup loc=\"post\">1</ce:sup>\n</ce:bold>)<ce:inf loc=\"post\">2</ce:inf>]\u00b7(CF<ce:inf loc=\"post\">3</ce:inf>SO<ce:inf loc=\"post\">3</ce:inf>)\u00b74H<ce:inf loc=\"post\">2</ce:inf>O}<ce:italic>\n<ce:inf loc=\"post\">n</ce:inf>\n</ce:italic> (<ce:bold>1</ce:bold>)</ce:section-title><ce:para id=\"p0020\" view=\"all\">Ag(CF<ce:inf loc=\"post\">3</ce:inf>SO<ce:inf loc=\"post\">3</ce:inf>) 0.257<ce:hsp sp=\"0.25\"></ce:hsp>g (1<ce:hsp sp=\"0.25\"></ce:hsp>mmol) in ethanol (10<ce:hsp sp=\"0.25\"></ce:hsp>mL) was added dropwise with stirring to <ce:bold>L<ce:sup loc=\"post\">1</ce:sup>\n</ce:bold> (0.292<ce:hsp sp=\"0.25\"></ce:hsp>g, 1<ce:hsp sp=\"0.25\"></ce:hsp>mmol) in ethanol (10<ce:hsp sp=\"0.25\"></ce:hsp>mL) and stirring was continued at room temperature for 2<ce:hsp sp=\"0.25\"></ce:hsp>h. Then the reaction mixture was kept in a refrigerator overnight. A white amorphous solid separated out. The solid was collected by filtration, washed with a few drops of methanol and dried at room temperature to give <ce:bold>1</ce:bold> as a white solid in 43% yield. The solid was dissolved in excess ethanol at room temperature, and slow evaporation of this solution yielded colorless block-shaped single crystals that proved suitable for X-ray analysis. FTIR (KBr pellet, cm<ce:sup loc=\"post\">\u22121</ce:sup>): 3467(m), 3137(s), 2940(s), 2861(m), 1643(s), 1597(s), 1556(m), 1451(w), 1408(s), 1323(w), 1271(s), 1230(m), 1170(m), 1035(s), 936(m), 820(s), 649(s), 541(w), 458(w), 436(m). <ce:italic>Anal.</ce:italic> Calc. for C<ce:inf loc=\"post\">37</ce:inf>H<ce:inf loc=\"post\">48</ce:inf>AgF<ce:inf loc=\"post\">3</ce:inf>N<ce:inf loc=\"post\">8</ce:inf>O<ce:inf loc=\"post\">7</ce:inf>S: C 48.63; H 5.29; N 12.26. Found: C, 48.70; H, 5.22; N, 12.32%.</ce:para><ce:section-title id=\"st020\">Synthesis of {[Cd<ce:bold>L<ce:sup loc=\"post\">2</ce:sup>\n</ce:bold>(NO<ce:inf loc=\"post\">3</ce:inf>)(3H<ce:inf loc=\"post\">2</ce:inf>O)]\u00b7NO<ce:inf loc=\"post\">3</ce:inf>\u00b72H<ce:inf loc=\"post\">2</ce:inf>O}<ce:italic>\n<ce:inf loc=\"post\">n</ce:inf>\n</ce:italic> (<ce:bold>2</ce:bold>)</ce:section-title><ce:para id=\"p0025\" view=\"all\">Cd(NO<ce:inf loc=\"post\">3</ce:inf>)<ce:inf loc=\"post\">2</ce:inf>\u00b74H<ce:inf loc=\"post\">2</ce:inf>O (308<ce:hsp sp=\"0.25\"></ce:hsp>mg, 1<ce:hsp sp=\"0.25\"></ce:hsp>mmol) in ethanol (10<ce:hsp sp=\"0.25\"></ce:hsp>mL) was added slowly to a stirred solution of <ce:bold>L<ce:sup loc=\"post\">2</ce:sup>\n</ce:bold> (292<ce:hsp sp=\"0.25\"></ce:hsp>mg, 1<ce:hsp sp=\"0.25\"></ce:hsp>mmol) in ethanol (10<ce:hsp sp=\"0.25\"></ce:hsp>mL) and stirring was continued at room temperature for 2<ce:hsp sp=\"0.25\"></ce:hsp>h. The initial white precipitate that formed was filtered off. The filtrate was allowed to evaporate slowly to yield colorless single crystals, one of which was removed from the solution and used directly for X-ray analysis. Yield: 35%. IR (KBr pellet, cm<ce:sup loc=\"post\">\u22121</ce:sup>): 3435(w), 3133(m), 2934(w), 1644(w), 1388(s), 1197(w), 1131(w), 982(w), 940(w), 820(w), 702(w), 646(w). <ce:italic>Anal.</ce:italic> Calc. for C<ce:inf loc=\"post\">18</ce:inf>H<ce:inf loc=\"post\">30</ce:inf>CdN<ce:inf loc=\"post\">6</ce:inf>O<ce:inf loc=\"post\">11</ce:inf>: C 34.93; H 4.89; N 13.58. Found: C, 34.85; H, 4.82; N, 13.65%.</ce:para>", "clean_text": "Synthesis of {[Ag(L1 )2]\u22c5(CF3SO3)\u22c54H2O} n  (1)\n\nAg(CF3SO3) 0.257g (1mmol) in ethanol (10mL) was added dropwise with stirring to L1  (0.292g, 1mmol) in ethanol (10mL) and stirring was continued at room temperature for 2h. Then the reaction mixture was kept in a refrigerator overnight. A white amorphous solid separated out. The solid was collected by filtration, washed with a few drops of methanol and dried at room temperature to give 1 as a white solid in 43% yield. The solid was dissolved in excess ethanol at room temperature, and slow evaporation of this solution yielded colorless block-shaped single crystals that proved suitable for X-ray analysis. FTIR (KBr pellet, cm-1): 3467(m), 3137(s), 2940(s), 2861(m), 1643(s), 1597(s), 1556(m), 1451(w), 1408(s), 1323(w), 1271(s), 1230(m), 1170(m), 1035(s), 936(m), 820(s), 649(s), 541(w), 458(w), 436(m). Anal. Calc. for C37H48AgF3N8O7S: C 48.63; H 5.29; N 12.26. Found: C, 48.70; H, 5.22; N, 12.32%.\n\nSynthesis of {[CdL2 (NO3)(3H2O)]\u22c5NO3\u22c52H2O} n  (2)\n\nCd(NO3)2\u22c54H2O (308mg, 1mmol) in ethanol (10mL) was added slowly to a stirred solution of L2  (292mg, 1mmol) in ethanol (10mL) and stirring was continued at room temperature for 2h. The initial white precipitate that formed was filtered off. The filtrate was allowed to evaporate slowly to yield colorless single crystals, one of which was removed from the solution and used directly for X-ray analysis. Yield: 35%. IR (KBr pellet, cm-1): 3435(w), 3133(m), 2934(w), 1644(w), 1388(s), 1197(w), 1131(w), 982(w), 940(w), 820(w), 702(w), 646(w). Anal. Calc. for C18H30CdN6O11: C 34.93; H 4.89; N 13.58. Found: C, 34.85; H, 4.82; N, 13.65%.", "data": [{"meta": {"name": "[Ag(L1)2]\u00b7(CF3SO3)\u00b74H2O", "symbol": "1", "chemical formula": "C37H48AgF3N8O7S"}, "processes": [{"synthesis method": "chemical synthesis", "precursor": [{"name": "Ag(CF3SO3)", "amount": "0.257", "unit": "g"}, {"name": "L1", "amount": "0.292", "unit": "g"}], "solution": [{"name": "ethanol", "amount": "10", "unit": "mL"}], "pressure": "", "temperature": "room temperature", "time": "2h"}, {"synthesis method": "filtration", "time": "", "atmosphere": "", "pressure": ""}, {"synthesis method": "washing", "washing solution": "methanol", "amount": ""}, {"synthesis method": "drying", "pressure": "", "temperature": "room temperature", "atmosphere": "", "time": ""}], "yield": "43%"}, {"meta": {"name": "[CdL2(NO3)(3H2O)]\u00b7NO3\u00b72H2O", "symbol": "2", "chemical formula": "C18H30CdN6O11"}, "processes": [{"synthesis method": "chemical synthesis", "precursor": [{"name": "Cd(NO3)2\u00b74H2O", "amount": "308", "unit": "mg"}, {"name": "L2", "amount": "292", "unit": "mg"}], "solution": [{"name": "ethanol", "amount": "10", "unit": "mL"}], "pressure": "", "temperature": "room temperature", "time": "2h"}, {"synthesis method": "filtration", "time": "", "atmosphere": "", "pressure": ""}], "yield": "35%"}], "include_properties": ["chemical_synthesis", "filtration", "washing", "drying"]}]

File: synthesis/800_elsevier/synthesis_10.1016_j.poly.2014.12.035.json
[{"idx": 15, "type": "text", "classification": "synthesis condition", "content": "<ce:section-title id=\"st020\">Synthesis of the coordination polymer</ce:section-title><ce:para id=\"p0020\" view=\"all\">All the starting materials were used directly without further purification. A mixture of Sm(NO<ce:inf loc=\"post\">3</ce:inf>)<ce:inf loc=\"post\">3</ce:inf>\u00b76H<ce:inf loc=\"post\">2</ce:inf>O (0.134<ce:hsp sp=\"0.25\"></ce:hsp>g, 0.3<ce:hsp sp=\"0.25\"></ce:hsp>mmol), pyridine 2,5-dicarboxylic acid (0.153<ce:hsp sp=\"0.25\"></ce:hsp>g, 0.9<ce:hsp sp=\"0.25\"></ce:hsp>mmol), piperazine (0.027<ce:hsp sp=\"0.25\"></ce:hsp>g, 0.3<ce:hsp sp=\"0.25\"></ce:hsp>mmol) and H<ce:inf loc=\"post\">2</ce:inf>O (5<ce:hsp sp=\"0.25\"></ce:hsp>mL, 278<ce:hsp sp=\"0.25\"></ce:hsp>mmol) in the mole ratio 1.00:3.00:1.00:927 was sealed in a 23<ce:hsp sp=\"0.25\"></ce:hsp>mL Teflon reactor and kept under autogenous pressure at 160<ce:hsp sp=\"0.25\"></ce:hsp>\u00b0C for 72<ce:hsp sp=\"0.25\"></ce:hsp>h. The mixture was cooled to room temperature at a rate of 20<ce:hsp sp=\"0.25\"></ce:hsp>\u00b0C<ce:hsp sp=\"0.25\"></ce:hsp>h<ce:sup loc=\"post\">\u22121</ce:sup>, and bright yellow colored crystals were obtained. The heterogeneous solution was separated from the solid phase, the crystals washed with water and dried at room temperature. Yield: 81% based on Sm. Initial pH; 1.90, final pH; 3.40. The coordination polymer is insoluble in common solvents (ethanol, methanol, acetonitrile, etc.) and water. <ce:italic>Anal</ce:italic>. Calcd. for C<ce:inf loc=\"post\">13</ce:inf>H<ce:inf loc=\"post\">9</ce:inf>N<ce:inf loc=\"post\">2</ce:inf>O<ce:inf loc=\"post\">7</ce:inf>Sm: C, 34.24; H, 1.98; N, 6.15. Found: C, 33.95; H, 1.71; N, 5.62%. IR data (cm<ce:sup loc=\"post\">\u22121</ce:sup>): 3478(w), 1660(m), 1566(s), 1392(s), 1361(s), 1033(m), 820(m), 769(s), 695(s), 505(s), 429(m).</ce:para>", "clean_text": "Synthesis of the coordination polymer\n\nAll the starting materials were used directly without further purification. A mixture of Sm(NO3)3\u22c56H2O (0.134g, 0.3mmol), pyridine 2,5-dicarboxylic acid (0.153g, 0.9mmol), piperazine (0.027g, 0.3mmol) and H2O (5mL, 278mmol) in the mole ratio 1.00:3.00:1.00:927 was sealed in a 23mL Teflon reactor and kept under autogenous pressure at 160\u00b0C for 72h. The mixture was cooled to room temperature at a rate of 20\u00b0Ch-1, and bright yellow colored crystals were obtained. The heterogeneous solution was separated from the solid phase, the crystals washed with water and dried at room temperature. Yield: 81% based on Sm. Initial pH; 1.90, final pH; 3.40. The coordination polymer is insoluble in common solvents (ethanol, methanol, acetonitrile, etc.) and water. Anal. Calcd. for C13H9N2O7Sm: C, 34.24; H, 1.98; N, 6.15. Found: C, 33.95; H, 1.71; N, 5.62%. IR data (cm-1): 3478(w), 1660(m), 1566(s), 1392(s), 1361(s), 1033(m), 820(m), 769(s), 695(s), 505(s), 429(m).", "data": [{"meta": {"name": "coordination polymer", "symbol": "", "chemical formula": "C13H9N2O7Sm"}, "processes": [{"synthesis method": "solvothermal synthesis", "precursor": [{"name": "Sm(NO3)3\u00b76H2O", "amount": "0.134", "unit": "g"}, {"name": "pyridine 2,5-dicarboxylic acid", "amount": "0.153", "unit": "g"}, {"name": "piperazine", "amount": "0.027", "unit": "g"}], "solvent": [{"name": "H2O", "amount": "5", "unit": "mL"}], "reducing agent": [{"name": "", "amount": "", "unit": ""}], "surfactant": [{"name": "", "amount": "", "unit": ""}], "pressure": "autogenous pressure", "temperature": "160\u00b0C", "time": "72h", "heating rate": "", "cooling rate": "20\u00b0C/h"}, {"synthesis method": "washing", "washing solution": "water", "amount": ""}, {"synthesis method": "drying", "pressure": "", "temperature": "room temperature", "atmosphere": "", "time": ""}, {"synthesis method": "pH adjustment", "pH": "1.90 to 3.40", "modulator": ""}], "yield": "81%", "other properties": ["insoluble in common solvents (ethanol, methanol, acetonitrile, etc.) and water", "IR data (cm\u22121): 3478(w), 1660(m), 1566(s), 1392(s), 1361(s), 1033(m), 820(m), 769(s), 695(s), 505(s), 429(m)"]}], "include_properties": ["solvothermal_synthesis", "washing", "drying", "pH_adjustment"]}]

File: synthesis/800_elsevier/synthesis_10.1016_j.poly.2015.10.011.json
[{"idx": "22, 23, 24", "type": "text", "classification": "synthesis condition", "content": "<ce:section-title id=\"st035\">Preparation of {[Zn(tere)(3-pina)<ce:inf loc=\"post\">2</ce:inf>]\u00b72H<ce:inf loc=\"post\">2</ce:inf>O}<ce:italic>\n<ce:inf loc=\"post\">n</ce:inf>\n</ce:italic> (<ce:bold>1</ce:bold>)</ce:section-title><ce:para id=\"p0030\" view=\"all\">Zn(NO<ce:inf loc=\"post\">3</ce:inf>)<ce:inf loc=\"post\">2</ce:inf>\u00b76H<ce:inf loc=\"post\">2</ce:inf>O (113<ce:hsp sp=\"0.25\"></ce:hsp>mg, 0.38<ce:hsp sp=\"0.25\"></ce:hsp>mmol), 3-pina (74<ce:hsp sp=\"0.25\"></ce:hsp>mg, 0.37<ce:hsp sp=\"0.25\"></ce:hsp>mmol), and potassium terephthalate (89<ce:hsp sp=\"0.25\"></ce:hsp>mg, 0.37<ce:hsp sp=\"0.25\"></ce:hsp>mmol) were mixed with 10<ce:hsp sp=\"0.25\"></ce:hsp>mL of distilled H<ce:inf loc=\"post\">2</ce:inf>O in a 23<ce:hsp sp=\"0.25\"></ce:hsp>mL Teflon-lined acid digestion bomb. The bomb was sealed and heated in an oven at 120<ce:hsp sp=\"0.25\"></ce:hsp>\u00b0C for 50<ce:hsp sp=\"0.25\"></ce:hsp>h, and then was cooled slowly to 25<ce:hsp sp=\"0.25\"></ce:hsp>\u00b0C. Colorless crystals of <ce:bold>1</ce:bold> (95<ce:hsp sp=\"0.25\"></ce:hsp>mg, 77% yield based on 3-pina) were isolated after washing with distilled water, ethanol, and acetone and drying in air. C<ce:inf loc=\"post\">30</ce:inf>H<ce:inf loc=\"post\">26</ce:inf>N<ce:inf loc=\"post\">6</ce:inf>O<ce:inf loc=\"post\">8</ce:inf>Zn <ce:bold>1</ce:bold> calc. C, 54.27; H, 3.95; N, 12.66; found C, 54.13; H, 3.91; N, 12.43%. <ce:bold>IR</ce:bold> (<mml:math altimg=\"si1.gif\" overflow=\"scroll\">\n<mml:mrow>\n<mml:mover accent=\"true\">\n<mml:mrow>\n<mml:mi>\u03bd</mml:mi>\n</mml:mrow>\n<mml:mrow>\n<mml:mo>\u0303</mml:mo>\n</mml:mrow>\n</mml:mover>\n</mml:mrow>\n</mml:math>)<ce:hsp sp=\"0.25\"></ce:hsp>=<ce:hsp sp=\"0.25\"></ce:hsp>3064 (w), 1687 (m), 1595 (s), 1556 (s), 1487 (m), 1422 (m), 1393 (m), 1359 (s), 1333 (s), 1303 (s), 1250 (m), 1200 (m), 1131 (w), 1067 (m), 1023 (w), 896 (w), 843 (m), 826 (m), 754 (s), 689 (s), 655 (m) cm<ce:sup loc=\"post\">\u22121</ce:sup>.</ce:para><ce:section-title id=\"st040\">Preparation of [Cd(tere)(3-pina)<ce:inf loc=\"post\">2</ce:inf>]<ce:italic>\n<ce:inf loc=\"post\">n</ce:inf>\n</ce:italic> (<ce:bold>2</ce:bold>)</ce:section-title><ce:para id=\"p0035\" view=\"all\">Cd(NO<ce:inf loc=\"post\">3</ce:inf>)<ce:inf loc=\"post\">2</ce:inf>\u00b74H<ce:inf loc=\"post\">2</ce:inf>O (114<ce:hsp sp=\"0.25\"></ce:hsp>mg, 0.37<ce:hsp sp=\"0.25\"></ce:hsp>mmol), 3-pina (74<ce:hsp sp=\"0.25\"></ce:hsp>mg, 0.37<ce:hsp sp=\"0.25\"></ce:hsp>mmol), and potassium terephthalate (89<ce:hsp sp=\"0.25\"></ce:hsp>mg, 0.37<ce:hsp sp=\"0.25\"></ce:hsp>mmol) were mixed with 10<ce:hsp sp=\"0.25\"></ce:hsp>mL of distilled H<ce:inf loc=\"post\">2</ce:inf>O in a 23<ce:hsp sp=\"0.25\"></ce:hsp>mL Teflon-lined acid digestion bomb. The bomb was sealed and heated in an oven at 120<ce:hsp sp=\"0.25\"></ce:hsp>\u00b0C for 144<ce:hsp sp=\"0.25\"></ce:hsp>h, and then was cooled slowly to 25<ce:hsp sp=\"0.25\"></ce:hsp>\u00b0C. Colorless crystals of <ce:bold>2</ce:bold> (112<ce:hsp sp=\"0.25\"></ce:hsp>mg, 89% yield based on 3-pina) were isolated after washing with distilled water, ethanol, and acetone and drying in air. C<ce:inf loc=\"post\">30</ce:inf>H<ce:inf loc=\"post\">22</ce:inf>CdN<ce:inf loc=\"post\">6</ce:inf>O<ce:inf loc=\"post\">6</ce:inf> calc. C, 53.39; H, 3.29; N, 12.45; found C, 52.87; H, 3.11; N, 11.98%. <ce:bold>IR</ce:bold> (<mml:math altimg=\"si1.gif\" overflow=\"scroll\">\n<mml:mrow>\n<mml:mover accent=\"true\">\n<mml:mrow>\n<mml:mi>\u03bd</mml:mi>\n</mml:mrow>\n<mml:mrow>\n<mml:mo>\u0303</mml:mo>\n</mml:mrow>\n</mml:mover>\n</mml:mrow>\n</mml:math>)<ce:hsp sp=\"0.25\"></ce:hsp>=<ce:hsp sp=\"0.25\"></ce:hsp>3591 (w), 3056 (w), 2911 (w), 1677 (m), 1560 (s), 1537 (s), 1486 (w), 1424 (m), 1366 (s), 1330 (m), 1303 (s), 1008 (m), 895 (m), 840 (w), 812 (s), 746 (s), 693 (s) cm<ce:sup loc=\"post\">\u22121</ce:sup>.</ce:para><ce:section-title id=\"st045\">Nitroaromatic detection studies</ce:section-title><ce:para id=\"p0040\" view=\"all\">A 5<ce:hsp sp=\"0.25\"></ce:hsp>mg sample of coordination polymer <ce:bold>1</ce:bold> or <ce:bold>2</ce:bold> was suspended in 5<ce:hsp sp=\"0.25\"></ce:hsp>mL ethanol in a volumetric flask, with immersion in an ultrasonic bath for 60<ce:hsp sp=\"0.25\"></ce:hsp>s to ensure an even dispersion. The fluorescence spectrum was recorded with an excitation wavelength of 300<ce:hsp sp=\"0.25\"></ce:hsp>nm. Stock solutions of nitrobenzene, <ce:italic>m</ce:italic>-nitrophenol, and benzene (1<ce:hsp sp=\"0.25\"></ce:hsp>\u00d7<ce:hsp sp=\"0.25\"></ce:hsp>10<ce:sup loc=\"post\">\u22124</ce:sup>\n<ce:hsp sp=\"0.25\"></ce:hsp>M) in dimethyl sulfoxide were prepared. Aliquots of these stock solutions (10<ce:hsp sp=\"0.25\"></ce:hsp>\u03bcL) were added sequentially to coordination polymer ethanol suspensions with sonication for 30<ce:hsp sp=\"0.25\"></ce:hsp>s after each addition. The emission spectra were measured before any analyte addition and after each aliquot of analyte solution.</ce:para>", "clean_text": "Preparation of {[Zn(tere)(3-pina)2]\u22c52H2O} n  (1)\n\nZn(NO3)2\u22c56H2O (113mg, 0.38mmol), 3-pina (74mg, 0.37mmol), and potassium terephthalate (89mg, 0.37mmol) were mixed with 10mL of distilled H2O in a 23mL Teflon-lined acid digestion bomb. The bomb was sealed and heated in an oven at 120\u00b0C for 50h, and then was cooled slowly to 25\u00b0C. Colorless crystals of 1 (95mg, 77% yield based on 3-pina) were isolated after washing with distilled water, ethanol, and acetone and drying in air. C30H26N6O8Zn 1 calc. C, 54.27; H, 3.95; N, 12.66; found C, 54.13; H, 3.91; N, 12.43%. IR (    \u03bd   \u0303    )=3064 (w), 1687 (m), 1595 (s), 1556 (s), 1487 (m), 1422 (m), 1393 (m), 1359 (s), 1333 (s), 1303 (s), 1250 (m), 1200 (m), 1131 (w), 1067 (m), 1023 (w), 896 (w), 843 (m), 826 (m), 754 (s), 689 (s), 655 (m) cm-1.\n\nPreparation of [Cd(tere)(3-pina)2] n  (2)\n\nCd(NO3)2\u22c54H2O (114mg, 0.37mmol), 3-pina (74mg, 0.37mmol), and potassium terephthalate (89mg, 0.37mmol) were mixed with 10mL of distilled H2O in a 23mL Teflon-lined acid digestion bomb. The bomb was sealed and heated in an oven at 120\u00b0C for 144h, and then was cooled slowly to 25\u00b0C. Colorless crystals of 2 (112mg, 89% yield based on 3-pina) were isolated after washing with distilled water, ethanol, and acetone and drying in air. C30H22CdN6O6 calc. C, 53.39; H, 3.29; N, 12.45; found C, 52.87; H, 3.11; N, 11.98%. IR (    \u03bd   \u0303    )=3591 (w), 3056 (w), 2911 (w), 1677 (m), 1560 (s), 1537 (s), 1486 (w), 1424 (m), 1366 (s), 1330 (m), 1303 (s), 1008 (m), 895 (m), 840 (w), 812 (s), 746 (s), 693 (s) cm-1.\n\nNitroaromatic detection studies\n\nA 5mg sample of coordination polymer 1 or 2 was suspended in 5mL ethanol in a volumetric flask, with immersion in an ultrasonic bath for 60s to ensure an even dispersion. The fluorescence spectrum was recorded with an excitation wavelength of 300nm. Stock solutions of nitrobenzene, m-nitrophenol, and benzene (1\u00d710-4 M) in dimethyl sulfoxide were prepared. Aliquots of these stock solutions (10\u03bcL) were added sequentially to coordination polymer ethanol suspensions with sonication for 30s after each addition. The emission spectra were measured before any analyte addition and after each aliquot of analyte solution.", "data": [{"meta": {"name": "[Zn(tere)(3-pina)2]\u00b72H2O", "symbol": "1", "chemical formula": "C30H26N6O8Zn"}, "processes": [{"synthesis method": "solvothermal synthesis", "precursor": [{"name": "Zn(NO3)2\u00b76H2O", "amount": "113", "unit": "mg"}, {"name": "3-pina", "amount": "74", "unit": "mg"}, {"name": "potassium terephthalate", "amount": "89", "unit": "mg"}], "solvent": [{"name": "distilled H2O", "amount": "10", "unit": "mL"}], "reducing agent": [{"name": "", "amount": "", "unit": ""}], "surfactant": [{"name": "", "amount": "", "unit": ""}], "pressure": "", "temperature": "120\u00b0C", "time": "50h", "heating rate": "", "cooling rate": "slowly to 25\u00b0C"}, {"synthesis method": "washing", "washing solution": "distilled water, ethanol, and acetone", "amount": ""}, {"synthesis method": "drying", "pressure": "", "temperature": "", "atmosphere": "air", "time": ""}], "yield": "77%"}, {"meta": {"name": "[Cd(tere)(3-pina)2]n", "symbol": "2", "chemical formula": "C30H22CdN6O6"}, "processes": [{"synthesis method": "solvothermal synthesis", "precursor": [{"name": "Cd(NO3)2\u00b74H2O", "amount": "114", "unit": "mg"}, {"name": "3-pina", "amount": "74", "unit": "mg"}, {"name": "potassium terephthalate", "amount": "89", "unit": "mg"}], "solvent": [{"name": "distilled H2O", "amount": "10", "unit": "mL"}], "reducing agent": [{"name": "", "amount": "", "unit": ""}], "surfactant": [{"name": "", "amount": "", "unit": ""}], "pressure": "", "temperature": "120\u00b0C", "time": "144h", "heating rate": "", "cooling rate": "slowly to 25\u00b0C"}, {"synthesis method": "washing", "washing solution": "distilled water, ethanol, and acetone", "amount": ""}, {"synthesis method": "drying", "pressure": "", "temperature": "", "atmosphere": "air", "time": ""}], "yield": "89%"}], "include_properties": ["solvothermal_synthesis", "washing", "drying"]}]

File: synthesis/800_elsevier/synthesis_10.1016_j.poly.2015.10.038.json
[{"idx": "27, 28, 29", "type": "text", "classification": "synthesis condition", "content": "<ce:section-title id=\"st020\">Synthesis of [Hg(MPC)Cl<ce:inf loc=\"post\">2</ce:inf>] (<ce:bold>1</ce:bold>)</ce:section-title><ce:para id=\"p0030\" view=\"all\">0.19<ce:hsp sp=\"0.25\"></ce:hsp>g (1.00<ce:hsp sp=\"0.25\"></ce:hsp>mmol) of MPC dissolved in EtOH (10<ce:hsp sp=\"0.25\"></ce:hsp>mL), was added with stirring to a solution of 0.27<ce:hsp sp=\"0.25\"></ce:hsp>g (1.00<ce:hsp sp=\"0.25\"></ce:hsp>mmol) of HgCl<ce:inf loc=\"post\">2</ce:inf> in EtOH (20<ce:hsp sp=\"0.25\"></ce:hsp>mL). The reaction mixture was stirred at 60<ce:hsp sp=\"0.25\"></ce:hsp>\u00b0C for 5<ce:hsp sp=\"0.25\"></ce:hsp>h. Colorless crystals suitable for X-ray diffraction were obtained from the solution after standing for 5<ce:hsp sp=\"0.25\"></ce:hsp>days. Yield: 0.41<ce:hsp sp=\"0.25\"></ce:hsp>g, 88%; m. p. 158<ce:hsp sp=\"0.25\"></ce:hsp>\u00b0C. <ce:italic>Anal.</ce:italic> Calc. for C<ce:inf loc=\"post\">9</ce:inf>H<ce:inf loc=\"post\">9</ce:inf>Cl<ce:inf loc=\"post\">2</ce:inf>HgNO<ce:inf loc=\"post\">4</ce:inf> (466.67): C, 23.16; H, 1.94; N, 3.00. Found: C, 24.32; H, 2.05; N, 3.85%. IR (KBr, cm<ce:sup loc=\"post\">\u22121</ce:sup>): 3078m (<ce:italic>\u03bd</ce:italic> CH<ce:inf loc=\"post\">ar</ce:inf>), 2947m (<ce:italic>\u03bd</ce:italic> CH), 1724 s (<ce:italic>\u03bd</ce:italic> C<ce:glyph name=\"dbnd\"></ce:glyph>O), 1578m (<ce:italic>\u03bd</ce:italic> C<ce:glyph name=\"dbnd\"></ce:glyph>N), 1435m (<ce:italic>\u03b4</ce:italic>\n<ce:inf loc=\"post\">as</ce:inf> CH<ce:inf loc=\"post\">3</ce:inf>), 1312 s (<ce:italic>\u03b4</ce:italic>\n<ce:inf loc=\"post\">s</ce:inf> CH<ce:inf loc=\"post\">3</ce:inf>), 1257 v (<ce:italic>\u03bd</ce:italic> C<ce:glyph name=\"sbnd\"></ce:glyph>O), 748m and 694m (<ce:italic>\u03b3</ce:italic> py). Raman (cm<ce:sup loc=\"post\">\u22121</ce:sup>): 3071 w (<ce:italic>\u03bd</ce:italic> CH<ce:inf loc=\"post\">ar</ce:inf>), 2980 w (<ce:italic>\u03bd</ce:italic> CH), 1634<ce:hsp sp=\"0.25\"></ce:hsp>m (<ce:italic>\u03bd</ce:italic> C<ce:glyph name=\"dbnd\"></ce:glyph>N), 678m (<ce:italic>\u03b3</ce:italic> py), 506 w (<ce:italic>\u03bd</ce:italic> HgN), 385m (<ce:italic>\u03bd</ce:italic> HgO), 239m (<ce:italic>\u03bd</ce:italic> HgCl). <ce:sup loc=\"pre\">1</ce:sup>H NMR (300<ce:hsp sp=\"0.25\"></ce:hsp>MHz, DMSO<ce:italic>-d</ce:italic>\n<ce:inf loc=\"post\">6</ce:inf>, ppm): <ce:italic>\u03b4</ce:italic>\n<ce:hsp sp=\"0.25\"></ce:hsp>=<ce:hsp sp=\"0.25\"></ce:hsp>8.17\u20138.29 (m, 3 H, CH<ce:inf loc=\"post\">ar</ce:inf>), 3.91\u20133.92 (d, 6 H, CH).</ce:para><ce:section-title id=\"st025\">Synthesis of [Cd(MPC)<ce:inf loc=\"post\">3</ce:inf>][CdBr<ce:inf loc=\"post\">4</ce:inf>] (<ce:bold>2</ce:bold>)</ce:section-title><ce:para id=\"p0035\" view=\"all\">0.59<ce:hsp sp=\"0.25\"></ce:hsp>g (3.00<ce:hsp sp=\"0.25\"></ce:hsp>mmol) of MPC dissolved in MeOH (20<ce:hsp sp=\"0.25\"></ce:hsp>mL), was added with stirring to a solution of 0.68<ce:hsp sp=\"0.25\"></ce:hsp>g (2.00<ce:hsp sp=\"0.25\"></ce:hsp>mmol) of CdBr<ce:inf loc=\"post\">2</ce:inf>\u00b74H<ce:inf loc=\"post\">2</ce:inf>O in MeOH (20<ce:hsp sp=\"0.25\"></ce:hsp>mL). The reaction mixture was stirred at 60<ce:hsp sp=\"0.25\"></ce:hsp>\u00b0C for 5<ce:hsp sp=\"0.25\"></ce:hsp>h. Colorless crystals suitable for X-ray diffraction were obtained from the solution after standing for 3<ce:hsp sp=\"0.25\"></ce:hsp>days. Yield: 0.44<ce:hsp sp=\"0.25\"></ce:hsp>g, 78%; m. p. 183<ce:hsp sp=\"0.25\"></ce:hsp>\u00b0C. <ce:italic>Anal.</ce:italic> Calc. for C<ce:inf loc=\"post\">27</ce:inf>H<ce:inf loc=\"post\">27</ce:inf>Br<ce:inf loc=\"post\">4</ce:inf>Cd<ce:inf loc=\"post\">2</ce:inf>N<ce:inf loc=\"post\">3</ce:inf>O<ce:inf loc=\"post\">12</ce:inf> (1129.95): C, 28.70; H, 2.41; N, 3.72. Found: C, 30.03; H, 2.23; N, 4.27%. IR (KBr, cm<ce:sup loc=\"post\">\u22121</ce:sup>): 3086m (<ce:italic>\u03bd</ce:italic> CH<ce:inf loc=\"post\">ar</ce:inf>), 2976m (<ce:italic>\u03bd</ce:italic> CH), 1716 s (<ce:italic>\u03bd</ce:italic> C<ce:glyph name=\"dbnd\"></ce:glyph>O), 1596 s (<ce:italic>\u03bd</ce:italic> C<ce:glyph name=\"dbnd\"></ce:glyph>N), 1450m (<ce:italic>\u03b4</ce:italic>\n<ce:inf loc=\"post\">as</ce:inf> CH<ce:inf loc=\"post\">3</ce:inf>), 1373m (<ce:italic>\u03b4</ce:italic>\n<ce:inf loc=\"post\">s</ce:inf> CH<ce:inf loc=\"post\">3</ce:inf>), 1288m (<ce:italic>\u03bd</ce:italic> C<ce:glyph name=\"sbnd\"></ce:glyph>O), 764 w and 687 w (<ce:italic>\u03b3</ce:italic> py). Raman (cm<ce:sup loc=\"post\">\u22121</ce:sup>): 3040 w (<ce:italic>\u03bd</ce:italic> CH<ce:inf loc=\"post\">ar</ce:inf>), 2946 w (<ce:italic>\u03bd</ce:italic> CH), 1635m (<ce:italic>\u03bd</ce:italic> C<ce:glyph name=\"dbnd\"></ce:glyph>N), 1374 w (<ce:italic>\u03b4</ce:italic>\n<ce:inf loc=\"post\">s</ce:inf> CH<ce:inf loc=\"post\">3</ce:inf>), 1296m (<ce:italic>\u03bd</ce:italic> C<ce:glyph name=\"sbnd\"></ce:glyph>O), 785 w and 684 w (<ce:italic>\u03b3</ce:italic> py), 461 w (<ce:italic>\u03bd</ce:italic> CdN), 338m (<ce:italic>\u03bd</ce:italic> CdO), 131m (<ce:italic>\u03bd</ce:italic> CdBr). <ce:sup loc=\"pre\">1</ce:sup>H NMR (300<ce:hsp sp=\"0.25\"></ce:hsp>MHz, DMSO<ce:italic>-d</ce:italic>\n<ce:inf loc=\"post\">6</ce:inf>, ppm): <ce:italic>\u03b4</ce:italic>\n<ce:hsp sp=\"0.25\"></ce:hsp>=<ce:hsp sp=\"0.25\"></ce:hsp>8.20\u20138.47 (m, 3 H, CH<ce:inf loc=\"post\">ar</ce:inf>), 3.92\u20133.96 (d, 6 H, CH).</ce:para><ce:section-title id=\"st030\">Synthesis of {K[Cr(PDC)<ce:inf loc=\"post\">2</ce:inf>]}<ce:italic>\n<ce:inf loc=\"post\">n</ce:inf>\n</ce:italic> (<ce:bold>3</ce:bold>)</ce:section-title><ce:para id=\"p0040\" view=\"all\">0.39<ce:hsp sp=\"0.25\"></ce:hsp>g (2.00<ce:hsp sp=\"0.25\"></ce:hsp>mmol) of MPC dissolved in EtOH (10<ce:hsp sp=\"0.25\"></ce:hsp>mL), was added with stirring to a solution of 0.30<ce:hsp sp=\"0.25\"></ce:hsp>g (1.00<ce:hsp sp=\"0.25\"></ce:hsp>mmol) of K<ce:inf loc=\"post\">3</ce:inf>[Cr(O<ce:inf loc=\"post\">2</ce:inf>)<ce:inf loc=\"post\">4</ce:inf>] in H<ce:inf loc=\"post\">2</ce:inf>O (10<ce:hsp sp=\"0.25\"></ce:hsp>mL). The reaction mixture was stirred at 60<ce:hsp sp=\"0.25\"></ce:hsp>\u00b0C for 5<ce:hsp sp=\"0.25\"></ce:hsp>h. Light brown crystals suitable for X-ray diffraction were obtained from the solution after standing for a week. Yield: 0.22<ce:hsp sp=\"0.25\"></ce:hsp>g, 53%; m. p.<ce:hsp sp=\"0.25\"></ce:hsp>&gt;<ce:hsp sp=\"0.25\"></ce:hsp>300<ce:hsp sp=\"0.25\"></ce:hsp>\u00b0C. <ce:italic>Anal.</ce:italic> Calc. for C<ce:inf loc=\"post\">14</ce:inf>H<ce:inf loc=\"post\">6</ce:inf>CrKN<ce:inf loc=\"post\">2</ce:inf>O<ce:inf loc=\"post\">8</ce:inf> (421.31): C, 39.91; H, 1.44; N, 6.65. Found: C, 39.52; H, 1.68; N, 6.82%. IR (KBr, cm<ce:sup loc=\"post\">\u22121</ce:sup>): 3086m (<ce:italic>\u03bd</ce:italic> CH<ce:inf loc=\"post\">ar</ce:inf>), 1715m (<ce:italic>\u03bd</ce:italic> C<ce:glyph name=\"dbnd\"></ce:glyph>O), 1618m (<ce:italic>\u03bd</ce:italic> C<ce:glyph name=\"dbnd\"></ce:glyph>N), 1452m (<ce:italic>\u03b4</ce:italic>\n<ce:inf loc=\"post\">as</ce:inf> CH<ce:inf loc=\"post\">3</ce:inf>), 1379m (<ce:italic>\u03b4</ce:italic>\n<ce:inf loc=\"post\">s</ce:inf> CH<ce:inf loc=\"post\">3</ce:inf>), 1281 v (<ce:italic>\u03bd</ce:italic> C<ce:glyph name=\"sbnd\"></ce:glyph>O), 741m and 694m (<ce:italic>\u03b3</ce:italic> py). Raman (cm<ce:sup loc=\"post\">\u22121</ce:sup>): 3024 w (<ce:italic>\u03bd</ce:italic> CH<ce:inf loc=\"post\">ar</ce:inf>), 1696 s (<ce:italic>\u03bd</ce:italic> C<ce:glyph name=\"dbnd\"></ce:glyph>O), 1541m (<ce:italic>\u03bd</ce:italic> C<ce:glyph name=\"dbnd\"></ce:glyph>N), 1323m (<ce:italic>\u03bd</ce:italic> C<ce:glyph name=\"sbnd\"></ce:glyph>O), 739m (<ce:italic>\u03b3</ce:italic> py), 617m (<ce:italic>\u03bd</ce:italic> CrN), 461m (<ce:italic>\u03bd</ce:italic> CrO), 304m (<ce:italic>\u03bd</ce:italic> KO).</ce:para>", "clean_text": "Synthesis of [Hg(MPC)Cl2] (1)\n\n0.19g (1.00mmol) of MPC dissolved in EtOH (10mL), was added with stirring to a solution of 0.27g (1.00mmol) of HgCl2 in EtOH (20mL). The reaction mixture was stirred at 60\u00b0C for 5h. Colorless crystals suitable for X-ray diffraction were obtained from the solution after standing for 5days. Yield: 0.41g, 88%; m. p. 158\u00b0C. Anal. Calc. for C9H9Cl2HgNO4 (466.67): C, 23.16; H, 1.94; N, 3.00. Found: C, 24.32; H, 2.05; N, 3.85%. IR (KBr, cm-1): 3078m (\u03bd CHar), 2947m (\u03bd CH), 1724 s (\u03bd CO), 1578m (\u03bd CN), 1435m (\u03b4 as CH3), 1312 s (\u03b4 s CH3), 1257 v (\u03bd CO), 748m and 694m (\u03b3 py). Raman (cm-1): 3071 w (\u03bd CHar), 2980 w (\u03bd CH), 1634m (\u03bd CN), 678m (\u03b3 py), 506 w (\u03bd HgN), 385m (\u03bd HgO), 239m (\u03bd HgCl). 1H NMR (300MHz, DMSO-d 6, ppm): \u03b4 =8.17-8.29 (m, 3 H, CHar), 3.91-3.92 (d, 6 H, CH).\n\nSynthesis of [Cd(MPC)3][CdBr4] (2)\n\n0.59g (3.00mmol) of MPC dissolved in MeOH (20mL), was added with stirring to a solution of 0.68g (2.00mmol) of CdBr2\u22c54H2O in MeOH (20mL). The reaction mixture was stirred at 60\u00b0C for 5h. Colorless crystals suitable for X-ray diffraction were obtained from the solution after standing for 3days. Yield: 0.44g, 78%; m. p. 183\u00b0C. Anal. Calc. for C27H27Br4Cd2N3O12 (1129.95): C, 28.70; H, 2.41; N, 3.72. Found: C, 30.03; H, 2.23; N, 4.27%. IR (KBr, cm-1): 3086m (\u03bd CHar), 2976m (\u03bd CH), 1716 s (\u03bd CO), 1596 s (\u03bd CN), 1450m (\u03b4 as CH3), 1373m (\u03b4 s CH3), 1288m (\u03bd CO), 764 w and 687 w (\u03b3 py). Raman (cm-1): 3040 w (\u03bd CHar), 2946 w (\u03bd CH), 1635m (\u03bd CN), 1374 w (\u03b4 s CH3), 1296m (\u03bd CO), 785 w and 684 w (\u03b3 py), 461 w (\u03bd CdN), 338m (\u03bd CdO), 131m (\u03bd CdBr). 1H NMR (300MHz, DMSO-d 6, ppm): \u03b4 =8.20-8.47 (m, 3 H, CHar), 3.92-3.96 (d, 6 H, CH).\n\nSynthesis of {K[Cr(PDC)2]} n  (3)\n\n0.39g (2.00mmol) of MPC dissolved in EtOH (10mL), was added with stirring to a solution of 0.30g (1.00mmol) of K3[Cr(O2)4] in H2O (10mL). The reaction mixture was stirred at 60\u00b0C for 5h. Light brown crystals suitable for X-ray diffraction were obtained from the solution after standing for a week. Yield: 0.22g, 53%; m. p.>300\u00b0C. Anal. Calc. for C14H6CrKN2O8 (421.31): C, 39.91; H, 1.44; N, 6.65. Found: C, 39.52; H, 1.68; N, 6.82%. IR (KBr, cm-1): 3086m (\u03bd CHar), 1715m (\u03bd CO), 1618m (\u03bd CN), 1452m (\u03b4 as CH3), 1379m (\u03b4 s CH3), 1281 v (\u03bd CO), 741m and 694m (\u03b3 py). Raman (cm-1): 3024 w (\u03bd CHar), 1696 s (\u03bd CO), 1541m (\u03bd CN), 1323m (\u03bd CO), 739m (\u03b3 py), 617m (\u03bd CrN), 461m (\u03bd CrO), 304m (\u03bd KO).", "data": [{"meta": {"name": "[Hg(MPC)Cl2] (1)", "symbol": "1", "chemical formula": "C9H9Cl2HgNO4"}, "processes": [{"synthesis method": "chemical synthesis", "precursor": [{"name": "MPC", "amount": "0.19", "unit": "g"}], "solution": [{"name": "EtOH", "amount": "10", "unit": "mL"}, {"name": "HgCl2", "amount": "0.27", "unit": "g"}], "pressure": "", "temperature": "60\u00b0C", "time": "5h"}, {"synthesis method": "crystallization", "crystallization solution": "EtOH", "amount": "20 mL", "standing time": "5 days"}], "yield": "88%"}, {"meta": {"name": "[Cd(MPC)3][CdBr4] (2)", "symbol": "2", "chemical formula": "C27H27Br4Cd2N3O12"}, "processes": [{"synthesis method": "chemical synthesis", "precursor": [{"name": "MPC", "amount": "0.59", "unit": "g"}], "solution": [{"name": "MeOH", "amount": "20", "unit": "mL"}, {"name": "CdBr2\u00b74H2O", "amount": "0.68", "unit": "g"}], "pressure": "", "temperature": "60\u00b0C", "time": "5h"}, {"synthesis method": "crystallization", "crystallization solution": "MeOH", "amount": "20 mL", "standing time": "3 days"}], "yield": "78%"}, {"meta": {"name": "{K[Cr(PDC)2]}n (3)", "symbol": "3", "chemical formula": "C14H6CrKN2O8"}, "processes": [{"synthesis method": "chemical synthesis", "precursor": [{"name": "MPC", "amount": "0.39", "unit": "g"}], "solution": [{"name": "EtOH", "amount": "10", "unit": "mL"}, {"name": "K3[Cr(O2)4]", "amount": "0.30", "unit": "g"}], "pressure": "", "temperature": "60\u00b0C", "time": "5h"}, {"synthesis method": "crystallization", "crystallization solution": "H2O", "amount": "10 mL", "standing time": "1 week"}], "yield": "53%"}], "include_properties": ["chemical_synthesis"]}]
