Repository: Yeonghun1675/L2M3

<div align="center">
<h1> ⛏L2M3: Large Language Models Material Miner </h1> 
</div>

## Summary
L2M3 is designed to efficiently gather experimental Metal-Organic Framework (MOF) data from scientific literature, addressing the challenge of accessing hard-to-find data and enhancing the quality of information available for machine learning in materials science. By utilizing a chain of advanced Large Language Models (LLMs), we developed a systematic method for extracting and organizing MOF data into a structured, usable format. Our approach has successfully compiled data from over 40,000 research articles, creating a comprehensive, ready-to-use dataset.

File: synthesis/800_elsevier/synthesis_10.1016_j.poly.2016.08.004.json
[{"idx": "19, 20, 21", "type": "text", "classification": "synthesis condition", "content": "<ce:section-title id=\"st035\">Synthesis</ce:section-title><ce:section-title id=\"st040\">Synthesis of {Cu<ce:inf loc=\"post\">2</ce:inf>(pzbmb)<ce:inf loc=\"post\">2</ce:inf>(I)<ce:inf loc=\"post\">2</ce:inf>}<ce:inf loc=\"post\">n</ce:inf> (<ce:bold>1</ce:bold>)</ce:section-title><ce:para id=\"p0025\" view=\"all\">A mixture of CuI (0.0152<ce:hsp sp=\"0.25\"></ce:hsp>g, 0.08<ce:hsp sp=\"0.25\"></ce:hsp>mmol), pzbmb (0.0065<ce:hsp sp=\"0.25\"></ce:hsp>g, 0.02<ce:hsp sp=\"0.25\"></ce:hsp>mmol), acetonitrile (1<ce:hsp sp=\"0.25\"></ce:hsp>mL) and chloroform (0.5<ce:hsp sp=\"0.25\"></ce:hsp>mL) was placed in a glass reactor (10<ce:hsp sp=\"0.25\"></ce:hsp>mL), which was heated at 85<ce:hsp sp=\"0.25\"></ce:hsp>\u00b0C for 3<ce:hsp sp=\"0.25\"></ce:hsp>days and then gradually cooled to room temperature at a rate of 5<ce:hsp sp=\"0.25\"></ce:hsp>\u00b0C<ce:hsp sp=\"0.25\"></ce:hsp>h<ce:sup loc=\"post\">\u22121</ce:sup>. Yield: 65% (based on pzbmb). Elemental analysis (%) <ce:italic>Anal.</ce:italic> Calc. for C<ce:inf loc=\"post\">18</ce:inf>H<ce:inf loc=\"post\">13</ce:inf>Cu<ce:inf loc=\"post\">2</ce:inf>I<ce:inf loc=\"post\">2</ce:inf>N<ce:inf loc=\"post\">7</ce:inf>: C, 30.53; H, 1.85; N, 13.84. Found: C, 30.32; H, 1.72; N, 13.90%. IR (KBr/pellet, cm<ce:sup loc=\"post\">\u22121</ce:sup>): 3081(w), 2166(w), 1590(w), 1456(m), 1447(s), 1376(m), 1294(m), 1200(w), 1159(s), 1104(s), 932(w), 747(s), 632(w).</ce:para><ce:section-title id=\"st045\">Synthesis of Pt(pzbmb)(Cl)<ce:inf loc=\"post\">2</ce:inf>(DMSO) (<ce:bold>2</ce:bold>)</ce:section-title><ce:para id=\"p0030\" view=\"all\">A mixture of K<ce:inf loc=\"post\">2</ce:inf>PtCl<ce:inf loc=\"post\">4</ce:inf> (0.0083<ce:hsp sp=\"0.25\"></ce:hsp>g, 0.02<ce:hsp sp=\"0.25\"></ce:hsp>mmol), pzbmb (0.0065<ce:hsp sp=\"0.25\"></ce:hsp>g, 0.02<ce:hsp sp=\"0.25\"></ce:hsp>mmol), acetonitrile (1<ce:hsp sp=\"0.25\"></ce:hsp>mL), DMSO (1<ce:hsp sp=\"0.25\"></ce:hsp>mL) and water (0.5<ce:hsp sp=\"0.25\"></ce:hsp>mL) was placed in a glass reactor (10<ce:hsp sp=\"0.25\"></ce:hsp>mL), which was heated at 85<ce:hsp sp=\"0.25\"></ce:hsp>\u00b0C for 2<ce:hsp sp=\"0.25\"></ce:hsp>days and then gradually cooled to room temperature at a rate of 5<ce:hsp sp=\"0.25\"></ce:hsp>\u00b0C\u00b7h<ce:sup loc=\"post\">\u22121</ce:sup>. Yield: 65% (based on pzbmb). Elemental analysis (%) <ce:italic>Anal.</ce:italic> Calc. for C<ce:inf loc=\"post\">20</ce:inf>H<ce:inf loc=\"post\">19</ce:inf>PtCl<ce:inf loc=\"post\">2</ce:inf>N<ce:inf loc=\"post\">7</ce:inf>OS: C, 35.77; H, 2.85; N, 14.60. Found: C, 35.58; H, 2.96; N, 14.45%. IR (KBr/pellet, cm<ce:sup loc=\"post\">\u22121</ce:sup>): 3096(w), 2167(w), 1672(w), 1519(m), 1452(s), 1332(w), 1283(m), 1206(s), 1134(w), 1043(s), 946(m), 745(s), 657(m).</ce:para><ce:section-title id=\"st050\">Synthesis of Pt(pdbmb)(Cl)<ce:inf loc=\"post\">2</ce:inf> (<ce:bold>3</ce:bold>)</ce:section-title><ce:para id=\"p0035\" view=\"all\">Complex <ce:bold>3</ce:bold> was prepared by a similar procedure as described for <ce:bold>1</ce:bold>, with the exception that pdbmb (0.0065<ce:hsp sp=\"0.25\"></ce:hsp>g, 0.02<ce:hsp sp=\"0.25\"></ce:hsp>mmol) was used instead of pzbmb (0.0065<ce:hsp sp=\"0.25\"></ce:hsp>g, 0.02<ce:hsp sp=\"0.25\"></ce:hsp>mmol). Yield: 70% (based on pdbmb). Elemental analysis (%) <ce:italic>Anal.</ce:italic> Calc. for C<ce:inf loc=\"post\">19</ce:inf>H<ce:inf loc=\"post\">14</ce:inf>Cl<ce:inf loc=\"post\">2</ce:inf>N<ce:inf loc=\"post\">6</ce:inf>Pt: C, 38.53; H, 2.38; N, 14.19. Found: C, 38.60; H, 2.51; N, 14.03%. IR (KBr/pellet, cm<ce:sup loc=\"post\">\u22121</ce:sup>): 3073(w), 2164(w), 1611(w), 1480(s), 1453(s), 1350(m), 1288(m), 1161(w), 1137(s), 974(m), 779(s), 679(m).</ce:para>", "clean_text": "Synthesis\n\nSynthesis of {Cu2(pzbmb)2(I)2}n (1)\n\nA mixture of CuI (0.0152g, 0.08mmol), pzbmb (0.0065g, 0.02mmol), acetonitrile (1mL) and chloroform (0.5mL) was placed in a glass reactor (10mL), which was heated at 85\u00b0C for 3days and then gradually cooled to room temperature at a rate of 5\u00b0Ch-1. Yield: 65% (based on pzbmb). Elemental analysis (%) Anal. Calc. for C18H13Cu2I2N7: C, 30.53; H, 1.85; N, 13.84. Found: C, 30.32; H, 1.72; N, 13.90%. IR (KBr/pellet, cm-1): 3081(w), 2166(w), 1590(w), 1456(m), 1447(s), 1376(m), 1294(m), 1200(w), 1159(s), 1104(s), 932(w), 747(s), 632(w).\n\nSynthesis of Pt(pzbmb)(Cl)2(DMSO) (2)\n\nA mixture of K2PtCl4 (0.0083g, 0.02mmol), pzbmb (0.0065g, 0.02mmol), acetonitrile (1mL), DMSO (1mL) and water (0.5mL) was placed in a glass reactor (10mL), which was heated at 85\u00b0C for 2days and then gradually cooled to room temperature at a rate of 5\u00b0C\u22c5h-1. Yield: 65% (based on pzbmb). Elemental analysis (%) Anal. Calc. for C20H19PtCl2N7OS: C, 35.77; H, 2.85; N, 14.60. Found: C, 35.58; H, 2.96; N, 14.45%. IR (KBr/pellet, cm-1): 3096(w), 2167(w), 1672(w), 1519(m), 1452(s), 1332(w), 1283(m), 1206(s), 1134(w), 1043(s), 946(m), 745(s), 657(m).\n\nSynthesis of Pt(pdbmb)(Cl)2 (3)\n\nComplex 3 was prepared by a similar procedure as described for 1, with the exception that pdbmb (0.0065g, 0.02mmol) was used instead of pzbmb (0.0065g, 0.02mmol). Yield: 70% (based on pdbmb). Elemental analysis (%) Anal. Calc. for C19H14Cl2N6Pt: C, 38.53; H, 2.38; N, 14.19. Found: C, 38.60; H, 2.51; N, 14.03%. IR (KBr/pellet, cm-1): 3073(w), 2164(w), 1611(w), 1480(s), 1453(s), 1350(m), 1288(m), 1161(w), 1137(s), 974(m), 779(s), 679(m).", "data": [{"meta": {"name": "{Cu2(pzbmb)2(I)2}n", "symbol": "1", "chemical formula": "C18H13Cu2I2N7"}, "processes": [{"synthesis method": "chemical synthesis", "precursor": [{"name": "CuI", "amount": "0.0152", "unit": "g"}, {"name": "pzbmb", "amount": "0.0065", "unit": "g"}], "solution": [{"name": "acetonitrile", "amount": "1", "unit": "mL"}, {"name": "chloroform", "amount": "0.5", "unit": "mL"}], "pressure": "", "temperature": "85\u00b0C", "time": "3 days", "heating rate": "", "cooling rate": "5\u00b0C/h"}], "yield": "65%"}, {"meta": {"name": "Pt(pzbmb)(Cl)2(DMSO)", "symbol": "2", "chemical formula": "C20H19PtCl2N7OS"}, "processes": [{"synthesis method": "chemical synthesis", "precursor": [{"name": "K2PtCl4", "amount": "0.0083", "unit": "g"}, {"name": "pzbmb", "amount": "0.0065", "unit": "g"}], "solution": [{"name": "acetonitrile", "amount": "1", "unit": "mL"}, {"name": "DMSO", "amount": "1", "unit": "mL"}, {"name": "water", "amount": "0.5", "unit": "mL"}], "pressure": "", "temperature": "85\u00b0C", "time": "2 days", "heating rate": "", "cooling rate": "5\u00b0C/h"}], "yield": "65%"}, {"meta": {"name": "Pt(pdbmb)(Cl)2", "symbol": "3", "chemical formula": "C19H14Cl2N6Pt"}, "processes": [{"synthesis method": "chemical synthesis", "precursor": [{"name": "K2PtCl4", "amount": "0.0065", "unit": "g"}, {"name": "pdbmb", "amount": "0.0065", "unit": "g"}], "solution": [{"name": "acetonitrile", "amount": "1", "unit": "mL"}, {"name": "chloroform", "amount": "0.5", "unit": "mL"}], "pressure": "", "temperature": "85\u00b0C", "time": "", "heating rate": "", "cooling rate": ""}], "yield": "70%"}], "include_properties": ["solvothermal_synthesis"]}]

File: synthesis/800_elsevier/synthesis_10.1016_j.poly.2017.04.012.json
[{"idx": "17, 18, 19, 20, 21", "type": "text", "classification": "synthesis condition", "content": "<ce:section-title id=\"st035\">Preparation</ce:section-title><ce:section-title id=\"st040\">\n<ce:italic>catena</ce:italic>-[(3-Hampy)<ce:inf loc=\"post\">2</ce:inf>[Zn<ce:inf loc=\"post\">7</ce:inf>(N<ce:inf loc=\"post\">3</ce:inf>)<ce:inf loc=\"post\">16</ce:inf>(3-ampy)<ce:inf loc=\"post\">4</ce:inf>]\u00b73H<ce:inf loc=\"post\">2</ce:inf>O] (<ce:bold>1</ce:bold>)</ce:section-title><ce:para id=\"p0030\" view=\"all\">The complex was prepared by dissolving 3-aminopyridine (0.43<ce:hsp sp=\"0.25\"></ce:hsp>g, 4.6<ce:hsp sp=\"0.25\"></ce:hsp>mmol) in an aqueous solution of Zn(N<ce:inf loc=\"post\">3</ce:inf>)<ce:inf loc=\"post\">2</ce:inf> saturated with hydrazoic acid (20<ce:hsp sp=\"0.25\"></ce:hsp>mL, 17.8<ce:hsp sp=\"0.25\"></ce:hsp>mmol) at room temperature. After three days, the resulting colorless crystals which separated were collected by filtration and dried in air (yield: 0.94<ce:hsp sp=\"0.25\"></ce:hsp>g, 70%). <ce:italic>Anal</ce:italic>. Calc. for C<ce:inf loc=\"post\">30</ce:inf>H<ce:inf loc=\"post\">44</ce:inf>N<ce:inf loc=\"post\">60</ce:inf>O<ce:inf loc=\"post\">3</ce:inf>Zn<ce:inf loc=\"post\">7</ce:inf> (1750.84<ce:hsp sp=\"0.25\"></ce:hsp>g/mol): C, 20.6; H, 2.5; N, 48.0. Found: C, 20.5; H, 2.5; N, 48.3%. Selected IR bands (KBr, cm<ce:sup loc=\"post\">\u22121</ce:sup>): 3537 (s,br), 3459 (s,br), 3358 (s), 3219 (m), 2168 (s,sh), 2099 (vs), 2076 (vs), 2037 (s,sh), 1628 (s), 1594 (s), 1505 (s), 1458 (s), 1350 (m), 1311 (m), 1279 (s) 1204 (w), 1143 (w), 1075 (w), 1029 (w), 807 (m), 698 (m), 660 (m), 605 (w), 519 (w).</ce:para><ce:section-title id=\"st045\">\n<ce:italic>catena</ce:italic>-[Zn<ce:inf loc=\"post\">2</ce:inf>(\u03bc<ce:inf loc=\"post\">2</ce:inf>-4-HOpy)(\u03bc<ce:inf loc=\"post\">1,1</ce:inf>-N<ce:inf loc=\"post\">3</ce:inf>)<ce:inf loc=\"post\">4</ce:inf>]\u00b7H<ce:inf loc=\"post\">2</ce:inf>O (<ce:bold>2</ce:bold>)</ce:section-title><ce:para id=\"p0035\" view=\"all\">The complex was prepared by dissolving 4-hydroxypyridine (0.85<ce:hsp sp=\"0.25\"></ce:hsp>g, 8.8<ce:hsp sp=\"0.25\"></ce:hsp>mmol) in an aqueous solution of Zn(N<ce:inf loc=\"post\">3</ce:inf>)<ce:inf loc=\"post\">2</ce:inf> saturated with hydrazoic acid (20<ce:hsp sp=\"0.25\"></ce:hsp>mL, 8.9<ce:hsp sp=\"0.25\"></ce:hsp>mmol Zn) at 80<ce:hsp sp=\"0.25\"></ce:hsp>\u00b0C, then the resulting solution was allowed to stand at room temperature. After three days, the colorless crystals which separated were collected by filtration and dried in air (yield: 0.76<ce:hsp sp=\"0.25\"></ce:hsp>g, 42%). <ce:italic>Anal</ce:italic>. Calc. for C<ce:inf loc=\"post\">5</ce:inf>H<ce:inf loc=\"post\">7</ce:inf>N<ce:inf loc=\"post\">13</ce:inf>O<ce:inf loc=\"post\">2</ce:inf>Zn<ce:inf loc=\"post\">2</ce:inf> (412.02<ce:hsp sp=\"0.25\"></ce:hsp>g/mol): C, 14.6; H, 1.7; N, 44.2%. Found: C, 14.5; H, 1.4; N, 44.5%. Selected IR bands (KBr, cm<ce:sup loc=\"post\">\u22121</ce:sup>): 3305 (s,br), 2133 (vs), 2107 (vs), 1631 (s), 1575 (m), 1509 (vs), 1465 (s), 1305 (m), 1277 (w), 1253 (s); 1233 (w), 1193 (s), 1171 (m), 1084 (w), 998 (m), 859 (m), 835 (w), 791 (m), 709 (w), 693 (m), 591 (w), 557 (s), 525 (m), 509 (m), 423 (w).</ce:para><ce:section-title id=\"st050\">\n<ce:italic>catena</ce:italic>-[Zn<ce:inf loc=\"post\">2</ce:inf>(\u03bc<ce:inf loc=\"post\">2</ce:inf>-4-amtz)(\u03bc<ce:inf loc=\"post\">1,1</ce:inf>-N<ce:inf loc=\"post\">3</ce:inf>)<ce:inf loc=\"post\">4</ce:inf>] (<ce:bold>3</ce:bold>)</ce:section-title><ce:para id=\"p0040\" view=\"all\">The complex was prepared following the same procedure described for complex <ce:bold>2</ce:bold> except 4-amino-4H-1,2,4-triazole was used instead of 4-hydroxypyridine. The colorless crystals which separated in the following day were collected by filtration and dried in air (yield: 1.23<ce:hsp sp=\"0.25\"></ce:hsp>g, 72%). <ce:italic>Anal</ce:italic>. Calc. for C<ce:inf loc=\"post\">2</ce:inf>H<ce:inf loc=\"post\">4</ce:inf>N<ce:inf loc=\"post\">16</ce:inf>Zn<ce:inf loc=\"post\">2</ce:inf> (382.99<ce:hsp sp=\"0.25\"></ce:hsp>g/mol): C, 6.3; H, 1.1; N, 58.5%. Found: C, 6.3; H, 1.0; N, 58.3%. Selected IR bands (KBr, cm<ce:sup loc=\"post\">\u22121</ce:sup>): 3320 (s), 3213 (m), 3141 (m), 3122 (m), 2075 (vs), 1634 (m), 1534 (m), 1474 (w), 1389 (w), 1299 (m), 1205 (m), 1076 (m); 1023 (m), 989 (m), 917 (w), 883 (s), 801 (w), 738 (w), 680 (w), 611 (s), 429 (w).</ce:para><ce:section-title id=\"st055\">\n<ce:italic>catena</ce:italic>-[Zn(5-Et,2-Me-py)(\u03bc<ce:inf loc=\"post\">1,1</ce:inf>-N<ce:inf loc=\"post\">3</ce:inf>)<ce:inf loc=\"post\">2</ce:inf>] (<ce:bold>4</ce:bold>)</ce:section-title><ce:para id=\"p0045\" view=\"all\">ZnSO<ce:inf loc=\"post\">4</ce:inf>\u00b77H<ce:inf loc=\"post\">2</ce:inf>O (0.29<ce:hsp sp=\"0.25\"></ce:hsp>g, 1<ce:hsp sp=\"0.25\"></ce:hsp>mmol), NaN<ce:inf loc=\"post\">3</ce:inf> (0.26<ce:hsp sp=\"0.25\"></ce:hsp>g, 4<ce:hsp sp=\"0.25\"></ce:hsp>mmol) and 5-ethyl-2-methylpyridine (0.12<ce:hsp sp=\"0.25\"></ce:hsp>g, 1<ce:hsp sp=\"0.25\"></ce:hsp>mmol) were dissolved in 22<ce:hsp sp=\"0.25\"></ce:hsp>mL H<ce:inf loc=\"post\">2</ce:inf>O at 60\u00b0 C. After slow cooling of the clear solution to room temperature small amount of white needles were separated (yield: 0.19<ce:hsp sp=\"0.25\"></ce:hsp>g, 70%). These were collected by filtration and dried in air. <ce:italic>Anal</ce:italic>. Calc. for C<ce:inf loc=\"post\">8</ce:inf>H<ce:inf loc=\"post\">11</ce:inf>N<ce:inf loc=\"post\">7</ce:inf>Zn (270.63<ce:hsp sp=\"0.25\"></ce:hsp>g/mol): C, 35.5; H, 4.1; N, 36.2%. Found: C, 35.3; H, 4.1; N, 36.1%. Selected IR bands (ATR-IR, cm<ce:sup loc=\"post\">\u22121</ce:sup>): 2090 (vs), 2063 (vs), 1503 (s), 1444 (m), 1345 (m), 1286 (m), 1192 (m), 1138 (s), 1065 (w), 925 (m), 849 (m), 811 (m), 757 (m), 663 (m), 601 (m), 430 (w).</ce:para><ce:section-title id=\"st060\">\n<ce:italic>catena</ce:italic>-[Zn(2-O-py-N-oxide)(\u03bc<ce:inf loc=\"post\">1,1</ce:inf>-N<ce:inf loc=\"post\">3</ce:inf>)(H<ce:inf loc=\"post\">2</ce:inf>O)] (<ce:bold>5</ce:bold>)</ce:section-title><ce:para id=\"p0050\" view=\"all\">A mixture of ZnSO<ce:inf loc=\"post\">4</ce:inf>\u00b77H<ce:inf loc=\"post\">2</ce:inf>O (2.59<ce:hsp sp=\"0.25\"></ce:hsp>g, 9<ce:hsp sp=\"0.25\"></ce:hsp>mmol), 2-hydroxypyridine-<ce:italic>N</ce:italic>-oxide (0.33<ce:hsp sp=\"0.25\"></ce:hsp>g, 3<ce:hsp sp=\"0.25\"></ce:hsp>mmol) and NaN<ce:inf loc=\"post\">3</ce:inf> (1.17<ce:hsp sp=\"0.25\"></ce:hsp>g, 18<ce:hsp sp=\"0.25\"></ce:hsp>mmol) were dissolved in H<ce:inf loc=\"post\">2</ce:inf>O (14<ce:hsp sp=\"0.25\"></ce:hsp>mL) and the resulting solution was allowed to crystallize at room temperature. In the following day, the colorless crystals which separated were collected by filtration and dried in air (yield: 0.45<ce:hsp sp=\"0.25\"></ce:hsp>g, 64%). <ce:italic>Anal</ce:italic>. Calc. for C<ce:inf loc=\"post\">5</ce:inf>H<ce:inf loc=\"post\">6</ce:inf>N<ce:inf loc=\"post\">4</ce:inf>O<ce:inf loc=\"post\">3</ce:inf>Zn (235.53<ce:hsp sp=\"0.25\"></ce:hsp>g/mol): C, 25.5; H, 2.6; N, 23.8. Found: C, 25.3; H, 2.5; N, 23.7%. Selected IR bands (ATR-IR, cm<ce:sup loc=\"post\">\u22121</ce:sup>): 3213 (s,br), 2563 (w), 2112 (vs), 2064 (vs), 1621 (s), 1549 (w), 1512 (vs), 1446 (m), 1363 (m), 1285(m), 1230 (w), 1180 (s), 1148 (w), 1109 (m), 924 (w), 884 (m), 846 (w), 783 (w), 741 (m), 690 (w), 609 (m), 545 (m), 448 (w).</ce:para>", "clean_text": "Preparation\n\n catena-[(3-Hampy)2[Zn7(N3)16(3-ampy)4]\u22c53H2O] (1)\n\nThe complex was prepared by dissolving 3-aminopyridine (0.43g, 4.6mmol) in an aqueous solution of Zn(N3)2 saturated with hydrazoic acid (20mL, 17.8mmol) at room temperature. After three days, the resulting colorless crystals which separated were collected by filtration and dried in air (yield: 0.94g, 70%). Anal. Calc. for C30H44N60O3Zn7 (1750.84g/mol): C, 20.6; H, 2.5; N, 48.0. Found: C, 20.5; H, 2.5; N, 48.3%. Selected IR bands (KBr, cm-1): 3537 (s,br), 3459 (s,br), 3358 (s), 3219 (m), 2168 (s,sh), 2099 (vs), 2076 (vs), 2037 (s,sh), 1628 (s), 1594 (s), 1505 (s), 1458 (s), 1350 (m), 1311 (m), 1279 (s) 1204 (w), 1143 (w), 1075 (w), 1029 (w), 807 (m), 698 (m), 660 (m), 605 (w), 519 (w).\n\n catena-[Zn2(\u03bc2-4-HOpy)(\u03bc1,1-N3)4]\u22c5H2O (2)\n\nThe complex was prepared by dissolving 4-hydroxypyridine (0.85g, 8.8mmol) in an aqueous solution of Zn(N3)2 saturated with hydrazoic acid (20mL, 8.9mmol Zn) at 80\u00b0C, then the resulting solution was allowed to stand at room temperature. After three days, the colorless crystals which separated were collected by filtration and dried in air (yield: 0.76g, 42%). Anal. Calc. for C5H7N13O2Zn2 (412.02g/mol): C, 14.6; H, 1.7; N, 44.2%. Found: C, 14.5; H, 1.4; N, 44.5%. Selected IR bands (KBr, cm-1): 3305 (s,br), 2133 (vs), 2107 (vs), 1631 (s), 1575 (m), 1509 (vs), 1465 (s), 1305 (m), 1277 (w), 1253 (s); 1233 (w), 1193 (s), 1171 (m), 1084 (w), 998 (m), 859 (m), 835 (w), 791 (m), 709 (w), 693 (m), 591 (w), 557 (s), 525 (m), 509 (m), 423 (w).\n\n catena-[Zn2(\u03bc2-4-amtz)(\u03bc1,1-N3)4] (3)\n\nThe complex was prepared following the same procedure described for complex 2 except 4-amino-4H-1,2,4-triazole was used instead of 4-hydroxypyridine. The colorless crystals which separated in the following day were collected by filtration and dried in air (yield: 1.23g, 72%). Anal. Calc. for C2H4N16Zn2 (382.99g/mol): C, 6.3; H, 1.1; N, 58.5%. Found: C, 6.3; H, 1.0; N, 58.3%. Selected IR bands (KBr, cm-1): 3320 (s), 3213 (m), 3141 (m), 3122 (m), 2075 (vs), 1634 (m), 1534 (m), 1474 (w), 1389 (w), 1299 (m), 1205 (m), 1076 (m); 1023 (m), 989 (m), 917 (w), 883 (s), 801 (w), 738 (w), 680 (w), 611 (s), 429 (w).\n\n catena-[Zn(5-Et,2-Me-py)(\u03bc1,1-N3)2] (4)\n\nZnSO4\u22c57H2O (0.29g, 1mmol), NaN3 (0.26g, 4mmol) and 5-ethyl-2-methylpyridine (0.12g, 1mmol) were dissolved in 22mL H2O at 60\u00b0 C. After slow cooling of the clear solution to room temperature small amount of white needles were separated (yield: 0.19g, 70%). These were collected by filtration and dried in air. Anal. Calc. for C8H11N7Zn (270.63g/mol): C, 35.5; H, 4.1; N, 36.2%. Found: C, 35.3; H, 4.1; N, 36.1%. Selected IR bands (ATR-IR, cm-1): 2090 (vs), 2063 (vs), 1503 (s), 1444 (m), 1345 (m), 1286 (m), 1192 (m), 1138 (s), 1065 (w), 925 (m), 849 (m), 811 (m), 757 (m), 663 (m), 601 (m), 430 (w).\n\n catena-[Zn(2-O-py-N-oxide)(\u03bc1,1-N3)(H2O)] (5)\n\nA mixture of ZnSO4\u22c57H2O (2.59g, 9mmol), 2-hydroxypyridine-N-oxide (0.33g, 3mmol) and NaN3 (1.17g, 18mmol) were dissolved in H2O (14mL) and the resulting solution was allowed to crystallize at room temperature. In the following day, the colorless crystals which separated were collected by filtration and dried in air (yield: 0.45g, 64%). Anal. Calc. for C5H6N4O3Zn (235.53g/mol): C, 25.5; H, 2.6; N, 23.8. Found: C, 25.3; H, 2.5; N, 23.7%. Selected IR bands (ATR-IR, cm-1): 3213 (s,br), 2563 (w), 2112 (vs), 2064 (vs), 1621 (s), 1549 (w), 1512 (vs), 1446 (m), 1363 (m), 1285(m), 1230 (w), 1180 (s), 1148 (w), 1109 (m), 924 (w), 884 (m), 846 (w), 783 (w), 741 (m), 690 (w), 609 (m), 545 (m), 448 (w).", "data": [{"meta": {"name": "catena-[(3-Hampy)2[Zn7(N3)16(3-ampy)4]\u00b73H2O]", "symbol": "1", "chemical formula": "C30H44N60O3Zn7"}, "processes": [{"synthesis method": "chemical synthesis", "precursor": [{"name": "3-aminopyridine", "amount": "0.43", "unit": "g"}, {"name": "Zn(N3)2", "amount": "17.8", "unit": "mmol"}], "solution": [{"name": "H2O", "amount": "20", "unit": "mL"}], "pressure": "", "temperature": "room temperature", "time": "3 days"}, {"synthesis method": "filtration", "filtration solution": "water", "amount": ""}, {"synthesis method": "drying", "pressure": "", "temperature": "", "atmosphere": "air", "time": ""}], "yield": "70%"}, {"meta": {"name": "catena-[Zn2(\u03bc2-4-HOpy)(\u03bc1,1-N3)4]\u00b7H2O", "symbol": "2", "chemical formula": "C5H7N13O2Zn2"}, "processes": [{"synthesis method": "chemical synthesis", "precursor": [{"name": "4-hydroxypyridine", "amount": "0.85", "unit": "g"}, {"name": "Zn(N3)2", "amount": "8.9", "unit": "mmol"}], "solution": [{"name": "H2O", "amount": "20", "unit": "mL"}], "pressure": "", "temperature": "80\u00b0C", "time": "3 days"}, {"synthesis method": "filtration", "filtration solution": "water", "amount": ""}, {"synthesis method": "drying", "pressure": "", "temperature": "", "atmosphere": "air", "time": ""}], "yield": "42%"}, {"meta": {"name": "catena-[Zn2(\u03bc2-4-amtz)(\u03bc1,1-N3)4]", "symbol": "3", "chemical formula": "C2H4N16Zn2"}, "processes": [{"synthesis method": "chemical synthesis", "precursor": [{"name": "4-amino-4H-1,2,4-triazole", "amount": "", "unit": ""}, {"name": "Zn(N3)2", "amount": "", "unit": ""}], "solution": [{"name": "H2O", "amount": "", "unit": ""}], "pressure": "", "temperature": "", "time": ""}, {"synthesis method": "filtration", "filtration solution": "water", "amount": ""}, {"synthesis method": "drying", "pressure": "", "temperature": "", "atmosphere": "air", "time": ""}], "yield": "72%"}, {"meta": {"name": "catena-[Zn(5-Et,2-Me-py)(\u03bc1,1-N3)2]", "symbol": "4", "chemical formula": "C8H11N7Zn"}, "processes": [{"synthesis method": "chemical synthesis", "precursor": [{"name": "ZnSO4\u00b77H2O", "amount": "1", "unit": "mmol"}, {"name": "NaN3", "amount": "4", "unit": "mmol"}, {"name": "5-ethyl-2-methylpyridine", "amount": "1", "unit": "mmol"}], "solution": [{"name": "H2O", "amount": "22", "unit": "mL"}], "pressure": "", "temperature": "60\u00b0C", "time": ""}, {"synthesis method": "filtration", "filtration solution": "water", "amount": ""}, {"synthesis method": "drying", "pressure": "", "temperature": "", "atmosphere": "air", "time": ""}], "yield": "70%"}, {"meta": {"name": "catena-[Zn(2-O-py-N-oxide)(\u03bc1,1-N3)(H2O)]", "symbol": "5", "chemical formula": "C5H6N4O3Zn"}, "processes": [{"synthesis method": "chemical synthesis", "precursor": [{"name": "ZnSO4\u00b77H2O", "amount": "9", "unit": "mmol"}, {"name": "2-hydroxypyridine-N-oxide", "amount": "3", "unit": "mmol"}], "solution": [{"name": "H2O", "amount": "14", "unit": "mL"}], "pressure": "", "temperature": "room temperature", "time": ""}, {"synthesis method": "filtration", "filtration solution": "water", "amount": ""}, {"synthesis method": "drying", "pressure": "", "temperature": "", "atmosphere": "air", "time": ""}], "yield": "64%"}], "include_properties": ["chemical_synthesis", "filtration", "drying"]}]

File: synthesis/800_elsevier/synthesis_10.1016_j.poly.2017.08.011.json
[{"idx": 11, "type": "text", "classification": "synthesis condition", "content": "<ce:section-title id=\"st035\">Materials and synthesis</ce:section-title><ce:para id=\"p0020\" view=\"all\">5-Sulfosalicylic acid dihydrate was obtained by recrystallization of 5-sulfosalicylic acid monohydrate (Sigma\u2013Aldrich) in water under stirring for 30<ce:hsp sp=\"0.25\"></ce:hsp>min at 150<ce:hsp sp=\"0.25\"></ce:hsp>\u00b0C . It was used for synthesis of the Ag<ce:sup loc=\"post\">I</ce:sup> complex of 2-hydroxy-5-sulfo-benzoic acid (<ce:bold>1</ce:bold>) using an equimolar mixture of acid and AgNO<ce:inf loc=\"post\">3</ce:inf> (a Sigma\u2013Aldrich product) preliminary dissolved in 5<ce:hsp sp=\"0.25\"></ce:hsp>mL solvent mixture CH<ce:inf loc=\"post\">3</ce:inf>OH:H<ce:inf loc=\"post\">2</ce:inf>O<ce:hsp sp=\"0.25\"></ce:hsp>=<ce:hsp sp=\"0.25\"></ce:hsp>1:1. The mixture was heated at 40<ce:hsp sp=\"0.25\"></ce:hsp>\u00b0C for 2<ce:hsp sp=\"0.25\"></ce:hsp>h. To the hot solution were added drops of 0.1<ce:hsp sp=\"0.25\"></ce:hsp>M NaOH dissolved in same solvent mixture. The colorless crystals, obtained after a week, were filtered off, washed with CH<ce:inf loc=\"post\">3</ce:inf>OH and dried on P<ce:inf loc=\"post\">2</ce:inf>O<ce:inf loc=\"post\">5</ce:inf> at 298<ce:hsp sp=\"0.25\"></ce:hsp>K. Yield: 65%. The chromatographic analysis, electro-spray ionization mass spectrometric measurements and data interpretation of <ce:bold>1</ce:bold> have been presented . The crystallographic structural solution, data interpretation and analysis along with computational quantum chemical treatment are reported for first time in this paper. The crystallographic structural refinement represents a redetermination of that reported in , but here the refinement is carried out at low temperature, thus achieving a higher quality crystallographic solution and data-block. The computational quantum chemical results, including experimental and theoretical topological data, and energetics are reported here for the first time as well.</ce:para>", "clean_text": "Materials and synthesis\n\n5-Sulfosalicylic acid dihydrate was obtained by recrystallization of 5-sulfosalicylic acid monohydrate (Sigma-Aldrich) in water under stirring for 30min at 150\u00b0C . It was used for synthesis of the AgI complex of 2-hydroxy-5-sulfo-benzoic acid (1) using an equimolar mixture of acid and AgNO3 (a Sigma-Aldrich product) preliminary dissolved in 5mL solvent mixture CH3OH:H2O=1:1. The mixture was heated at 40\u00b0C for 2h. To the hot solution were added drops of 0.1M NaOH dissolved in same solvent mixture. The colorless crystals, obtained after a week, were filtered off, washed with CH3OH and dried on P2O5 at 298K. Yield: 65%. The chromatographic analysis, electro-spray ionization mass spectrometric measurements and data interpretation of 1 have been presented . The crystallographic structural solution, data interpretation and analysis along with computational quantum chemical treatment are reported for first time in this paper. The crystallographic structural refinement represents a redetermination of that reported in , but here the refinement is carried out at low temperature, thus achieving a higher quality crystallographic solution and data-block. The computational quantum chemical results, including experimental and theoretical topological data, and energetics are reported here for the first time as well.", "data": [{"meta": {"name": "AgI complex of 2-hydroxy-5-sulfo-benzoic acid", "symbol": "1", "chemical formula": ""}, "processes": [{"synthesis method": "chemical synthesis", "precursor": [{"name": "5-Sulfosalicylic acid dihydrate", "amount": "", "unit": ""}, {"name": "AgNO3", "amount": "", "unit": "equimolar"}], "solution": [{"name": "CH3OH:H2O", "amount": "5", "unit": "mL"}], "pressure": "", "temperature": "40\u00b0C", "time": "2h"}, {"synthesis method": "washing", "washing solution": "CH3OH", "amount": ""}, {"synthesis method": "drying", "pressure": "", "temperature": "298K", "atmosphere": "", "time": ""}], "yield": "65%"}], "include_properties": ["chemical_synthesis", "filtration", "washing", "drying"]}]

File: synthesis/800_elsevier/synthesis_10.1016_j.poly.2017.10.019.json
[{"idx": "20, 21, 22", "type": "text", "classification": "synthesis condition", "content": "<ce:section-title id=\"st035\">The synthesis of <ce:bold>1</ce:bold> and <ce:bold>2</ce:bold> was as follows \n</ce:section-title><ce:para id=\"p0020\" view=\"all\">HAFT (20\u202fmmol) was dissolved in distilled water (20\u202fml), and charged into a glass reactor with a water bath. It was kept under mechanical stirring and heated to the temperature of 60\u202f\u00b0C. Cd(NO<ce:inf loc=\"post\">3</ce:inf>)<ce:inf loc=\"post\">2</ce:inf> (1\u202fmol/L, 12\u202fml) was added to the HAFT solution during 15\u202fmin with continuous stirring. Then, acidified hydrazine hydrate (10\u202fmmol) or acidified oxalyl-dihydrazide (15\u202fmmol), dissolved in distilled water (30\u202fml), was added to the solution during 5\u202fmin and keeping for 30\u202fmin. In the end, the solution was cooled to room temperature naturally. Single crystal suitable for X-ray measurement was obtained by evaporation of the mother liquor at room temperature for one week.</ce:para><ce:para id=\"p0025\" view=\"all\">[Cd(NH<ce:inf loc=\"post\">2</ce:inf>NH<ce:inf loc=\"post\">2</ce:inf>)(AFT)<ce:inf loc=\"post\">2</ce:inf>\u00b70.7H<ce:inf loc=\"post\">2</ce:inf>O]<ce:italic>\n<ce:inf loc=\"post\">n</ce:inf>\n</ce:italic> (<ce:bold>1</ce:bold>): Yield: 50% (based on AFT). CdN<ce:inf loc=\"post\">16</ce:inf>C<ce:inf loc=\"post\">6</ce:inf>H<ce:inf loc=\"post\">9.4</ce:inf>O<ce:inf loc=\"post\">2.7</ce:inf> (461.35): calcd. C 15.62, H 2.05, N 48.59; found C 15.72, H 2.23, N 48.52. IR (KBr): 3429, 3327, 3167, 2150, 1784, 1605, 1568 and 768\u202fcm<ce:sup loc=\"post\">\u22121</ce:sup> (<ce:glyph name=\"sbnd\"></ce:glyph>NH and <ce:glyph name=\"sbnd\"></ce:glyph>NH<ce:inf loc=\"post\">2</ce:inf>), 1633\u202fcm<ce:sup loc=\"post\">\u22121</ce:sup> (N<ce:glyph name=\"dbnd\"></ce:glyph>N), 1242\u202fcm<ce:sup loc=\"post\">\u22121</ce:sup> (<ce:glyph name=\"sbnd\"></ce:glyph>CN), 1153 and 1034\u202fcm<ce:sup loc=\"post\">\u22121</ce:sup> (tetrazole-ring).</ce:para><ce:para id=\"p0030\" view=\"all\">[Cd(ODH)<ce:inf loc=\"post\">1.5</ce:inf>(AFT)<ce:inf loc=\"post\">2</ce:inf>\u00b75H<ce:inf loc=\"post\">2</ce:inf>O]<ce:italic>\n<ce:inf loc=\"post\">n</ce:inf>\n</ce:italic> (<ce:bold>2</ce:bold>): Yield: 30% (based on AFT). CdN<ce:inf loc=\"post\">20</ce:inf>C<ce:inf loc=\"post\">9</ce:inf>H<ce:inf loc=\"post\">13</ce:inf>O<ce:inf loc=\"post\">10</ce:inf> (673.79): calcd. C 16.04, H 1.94, N 41.58; found C 15.86, H 2.34, N 41.32. IR (KBr): 3465, 3335, 3286, 1596 and 784\u202fcm<ce:sup loc=\"post\">\u22121</ce:sup> (<ce:glyph name=\"sbnd\"></ce:glyph>NH and <ce:glyph name=\"sbnd\"></ce:glyph>NH<ce:inf loc=\"post\">2</ce:inf>), 1732\u202fcm<ce:sup loc=\"post\">\u22121</ce:sup> (<ce:glyph name=\"sbnd\"></ce:glyph>C<ce:glyph name=\"dbnd\"></ce:glyph>O), 1249\u202fcm<ce:sup loc=\"post\">\u22121</ce:sup> (<ce:glyph name=\"sbnd\"></ce:glyph>CN), 1124 and 1066\u202fcm<ce:sup loc=\"post\">\u22121</ce:sup> (tetrazole-ring)<ce:float-anchor refid=\"f0040\"></ce:float-anchor>.</ce:para>", "clean_text": "The synthesis of 1 and 2 was as follows  \n\nHAFT (20mmol) was dissolved in distilled water (20ml), and charged into a glass reactor with a water bath. It was kept under mechanical stirring and heated to the temperature of 60\u00b0C. Cd(NO3)2 (1mol/L, 12ml) was added to the HAFT solution during 15min with continuous stirring. Then, acidified hydrazine hydrate (10mmol) or acidified oxalyl-dihydrazide (15mmol), dissolved in distilled water (30ml), was added to the solution during 5min and keeping for 30min. In the end, the solution was cooled to room temperature naturally. Single crystal suitable for X-ray measurement was obtained by evaporation of the mother liquor at room temperature for one week.\n\n[Cd(NH2NH2)(AFT)2\u22c50.7H2O] n  (1): Yield: 50% (based on AFT). CdN16C6H9.4O2.7 (461.35): calcd. C 15.62, H 2.05, N 48.59; found C 15.72, H 2.23, N 48.52. IR (KBr): 3429, 3327, 3167, 2150, 1784, 1605, 1568 and 768cm-1 (NH and NH2), 1633cm-1 (NN), 1242cm-1 (CN), 1153 and 1034cm-1 (tetrazole-ring).\n\n[Cd(ODH)1.5(AFT)2\u22c55H2O] n  (2): Yield: 30% (based on AFT). CdN20C9H13O10 (673.79): calcd. C 16.04, H 1.94, N 41.58; found C 15.86, H 2.34, N 41.32. IR (KBr): 3465, 3335, 3286, 1596 and 784cm-1 (NH and NH2), 1732cm-1 (CO), 1249cm-1 (CN), 1124 and 1066cm-1 (tetrazole-ring).", "data": [{"meta": {"name": "1", "symbol": "", "chemical formula": "CdN16C6H9.4O2.7"}, "processes": [{"synthesis method": "chemical synthesis", "precursor": [{"name": "HAFT", "amount": "20", "unit": "mmol"}, {"name": "Cd(NO3)2\u00b72H2O", "amount": "1", "unit": "mol/L"}], "solution": [{"name": "distilled water", "amount": "20", "unit": "mL"}, {"name": "MeOH/H2O solution", "amount": "6:1 v/v", "unit": ""}], "pressure": "", "temperature": "60\u00b0C", "time": "30 min"}, {"synthesis method": "evaporation", "temperature": "room temperature", "time": "1 week"}], "yield": "50%"}, {"meta": {"name": "2", "symbol": "", "chemical formula": "CdN20C9H13O10"}, "processes": [{"synthesis method": "chemical synthesis", "precursor": [{"name": "HAFT", "amount": "20", "unit": "mmol"}, {"name": "Cd(NO3)2\u00b72H2O", "amount": "1", "unit": "mol/L"}], "solution": [{"name": "distilled water", "amount": "30", "unit": "mL"}, {"name": "MeOH/H2O solution", "amount": "6:1 v/v", "unit": ""}], "pressure": "", "temperature": "60\u00b0C", "time": "30 min"}, {"synthesis method": "evaporation", "temperature": "room temperature", "time": "1 week"}], "yield": "30%"}], "include_properties": ["chemical_synthesis"]}]

File: synthesis/800_elsevier/synthesis_10.1016_j.poly.2018.12.054.json
[{"idx": "21, 22, 23, 25, 28", "type": "text", "classification": "synthesis condition", "content": "<ce:section-title id=\"st040\">Preparation of the model compounds</ce:section-title><ce:para id=\"p0045\" view=\"all\">[CoL(H<ce:inf loc=\"post\">2</ce:inf>O)]\u00b72H<ce:inf loc=\"post\">2</ce:inf>O (<ce:bold>1</ce:bold>) Co(NO<ce:inf loc=\"post\">3</ce:inf>)<ce:inf loc=\"post\">2</ce:inf>\u00b76H<ce:inf loc=\"post\">2</ce:inf>O (0.0588\u202fg, 0.2\u202fmmol), L (0.0543\u202fg, 0.3\u202fmmol) and TMC (0.0265\u202fg, 0.1\u202fmmol) were dissolved in a mixed solution of 3\u202fmL EtOH, 1\u202fmL H<ce:inf loc=\"post\">2</ce:inf>O and 1\u202fmL DMF. The pH of the solution was adjusted with dilute nitric acid to make the pH equal to 5. The solution is stirred for 2\u202fh at room temperature to give a pink suspension, which was transferred to a reaction pyrex vial and heated at 120\u202f\u00b0C for 5\u202fdays. After cooled to room temperature, pink bulk crystals were obtained. Yield: 0.046\u202fg; 41% (based on Co (II)). Calc. for C<ce:inf loc=\"post\">8</ce:inf>H<ce:inf loc=\"post\">10</ce:inf>NO<ce:inf loc=\"post\">7</ce:inf>Co: C, 32.59; H, 4.39; N, 4.81. Found: C, 32.64; H, 4.42; N, 4.76%. IR (KBr, cm<ce:sup loc=\"post\">\u22121</ce:sup>): 3427, 3221, 3275, 2926, 2869, 1620, 1563, 1417, 1335, 1131, 1099, 1037, 783.</ce:para><ce:para id=\"p0050\" view=\"all\">[CdL(H<ce:inf loc=\"post\">2</ce:inf>O)]\u00b7H<ce:inf loc=\"post\">2</ce:inf>O (<ce:bold>2</ce:bold>) Cd(NO<ce:inf loc=\"post\">3</ce:inf>)<ce:inf loc=\"post\">2</ce:inf>\u00b76H<ce:inf loc=\"post\">2</ce:inf>O (0.0588\u202fg, 0.2\u202fmmol), L (0.0543\u202fg, 0.3\u202fmmol) and TMC (Trimesoyl chloride) (0.0265\u202fg, 0.1\u202fmmol) were dissolved in a mixed solution of 4\u202fmL EtOH, 1\u202fmL H<ce:inf loc=\"post\">2</ce:inf>O and 2\u202fmL DMF. To adjust the pH of the solution with dilute nitric acid so that pH equal to 4. Stirring at room temperature for 2\u202fh, a colorless transparent solution is obtained. Transfer the solution to a heat-resistant vial and heated at 140\u202f\u00b0C for 2\u202fdays. After cooled to room temperature, colorless crystals were obtained. Yield: 0.054\u202fg; 39% (based on Cd (II)). Calc. for C<ce:inf loc=\"post\">8</ce:inf>H<ce:inf loc=\"post\">9</ce:inf>NO<ce:inf loc=\"post\">6</ce:inf>Cd: C, 29.32; H, 2.69; N, 4.31. Found: C, 29.31; H, 2.75; N, 4.27%. IR (KBr, cm<ce:sup loc=\"post\">\u22121</ce:sup>): 3336, 3216, 3139, 2920, 2861, 1617, 1549, 1476, 1383, 1153, 1066, 1014, 780.</ce:para><ce:para id=\"p0055\" view=\"all\">[PbL] (<ce:bold>3</ce:bold>) PbSO<ce:inf loc=\"post\">4</ce:inf> (0.0304\u202fg, 0.1\u202fmmol) and L (0.0362\u202fg, 0.2\u202fmmol) were dissolved in a mixed solution of 2\u202fmL EtOH and 3\u202fmL DMA. Stirring at room temperature for 2\u202fh to give a white suspension, which was transferred to a Teflon-lined steel autoclave and heated at 120\u202f\u00b0C for 4\u202fdays. After cooled to room temperature, colorless block crystals were obtained. Yield: 0.019\u202fg; 28% (based on Pb (II)). Calc. for C<ce:inf loc=\"post\">8</ce:inf>H<ce:inf loc=\"post\">5</ce:inf>NO<ce:inf loc=\"post\">4</ce:inf>Pb: C, 24.82; H, 1.79; N, 3.65. Found: C, 24.85; H, 1.81; N, 3.62%. IR (KBr, cm<ce:sup loc=\"post\">\u22121</ce:sup>): 3423, 3292, 3110, 2944, 2853, 1637, 1569, 1454, 1389, 1123, 1064, 1012, 778.</ce:para><ce:section-title id=\"st050\">Antioxidant activity measurement</ce:section-title><ce:section-title id=\"st055\">Solution preparation</ce:section-title><ce:para id=\"p0065\" view=\"all\">Preparation of Tris solution (0.1\u202fmol/L): Weigh 1.2114\u202fg of tris-hydroxymethyl aminomethane (Tris) in a beaker and dilute to 100\u202fmL with double distilled water. Preparation of hydrochloric acid solution \u201cA\u201d (0.1\u202fmol/L): Pipette 0.83\u202fmL of hydrochloric acid (37%) in a beaker and dilute to 100\u202fmL with double distilled water. Preparation of hydrochloric acid solution \u201cB\u201d (0.01\u202fmol/L): Take 10\u202fmL of hydrochloric acid solution \u201cA\u201d and diluted to 100\u202fmL with distilled water. The Tris\u2013HCl buffer solution (0.1\u202fmol/L) was prepared: 50\u202fmL of Tris solution and 22.9\u202fmL of hydrochloric acid \u201cA\u201d solution were mixed and transferred to a 100\u202fmL volumetric flask with the pH of 8.2. Pyrogallol solution (3\u202f\u00d7\u202f10<ce:sup loc=\"post\">\u22123</ce:sup> mol/L): Weigh 0.003783\u202fg of pyrogallol added to 10\u202fmL of hydrochloric acid \u201cB\u201d solution.</ce:para><ce:section-title id=\"st070\">Preparation of compounds sample solution</ce:section-title><ce:para id=\"p0080\" view=\"all\">Weigh 1.0\u202fmg of the compounds <ce:bold>1</ce:bold>\u2013<ce:bold>3</ce:bold> dissolved in 10\u202fmL of DMF solution, constant temperature ultrasound until completely dissolved, dubbed a 100\u202fmg/L compound solution. Prepared the sample solution according to the six compositions in \n<ce:float-anchor refid=\"t0005\"></ce:float-anchor>, mix it with a preheated 0.3\u202fmL of 3\u202f\u00d7\u202f10<ce:sup loc=\"post\">\u22123</ce:sup>\u202fmol/L pyrogallol at a constant temperature in a 25\u202f\u00b0C water bath and pour into a 1\u202fcm cell. Solution with a concentration of 0.01\u202fmol/L hydrochloric acid as a blank solution, absorbance was measured at regular intervals and measured continuously for 3\u202fmin.</ce:para>", "clean_text": "Preparation of the model compounds\n\n[CoL(H2O)]\u22c52H2O (1) Co(NO3)2\u22c56H2O (0.0588g, 0.2mmol), L (0.0543g, 0.3mmol) and TMC (0.0265g, 0.1mmol) were dissolved in a mixed solution of 3mL EtOH, 1mL H2O and 1mL DMF. The pH of the solution was adjusted with dilute nitric acid to make the pH equal to 5. The solution is stirred for 2h at room temperature to give a pink suspension, which was transferred to a reaction pyrex vial and heated at 120\u00b0C for 5days. After cooled to room temperature, pink bulk crystals were obtained. Yield: 0.046g; 41% (based on Co (II)). Calc. for C8H10NO7Co: C, 32.59; H, 4.39; N, 4.81. Found: C, 32.64; H, 4.42; N, 4.76%. IR (KBr, cm-1): 3427, 3221, 3275, 2926, 2869, 1620, 1563, 1417, 1335, 1131, 1099, 1037, 783.\n\n[CdL(H2O)]\u22c5H2O (2) Cd(NO3)2\u22c56H2O (0.0588g, 0.2mmol), L (0.0543g, 0.3mmol) and TMC (Trimesoyl chloride) (0.0265g, 0.1mmol) were dissolved in a mixed solution of 4mL EtOH, 1mL H2O and 2mL DMF. To adjust the pH of the solution with dilute nitric acid so that pH equal to 4. Stirring at room temperature for 2h, a colorless transparent solution is obtained. Transfer the solution to a heat-resistant vial and heated at 140\u00b0C for 2days. After cooled to room temperature, colorless crystals were obtained. Yield: 0.054g; 39% (based on Cd (II)). Calc. for C8H9NO6Cd: C, 29.32; H, 2.69; N, 4.31. Found: C, 29.31; H, 2.75; N, 4.27%. IR (KBr, cm-1): 3336, 3216, 3139, 2920, 2861, 1617, 1549, 1476, 1383, 1153, 1066, 1014, 780.\n\n[PbL] (3) PbSO4 (0.0304g, 0.1mmol) and L (0.0362g, 0.2mmol) were dissolved in a mixed solution of 2mL EtOH and 3mL DMA. Stirring at room temperature for 2h to give a white suspension, which was transferred to a Teflon-lined steel autoclave and heated at 120\u00b0C for 4days. After cooled to room temperature, colorless block crystals were obtained. Yield: 0.019g; 28% (based on Pb (II)). Calc. for C8H5NO4Pb: C, 24.82; H, 1.79; N, 3.65. Found: C, 24.85; H, 1.81; N, 3.62%. IR (KBr, cm-1): 3423, 3292, 3110, 2944, 2853, 1637, 1569, 1454, 1389, 1123, 1064, 1012, 778.\n\nAntioxidant activity measurement\n\nSolution preparation\n\nPreparation of Tris solution (0.1mol/L): Weigh 1.2114g of tris-hydroxymethyl aminomethane (Tris) in a beaker and dilute to 100mL with double distilled water. Preparation of hydrochloric acid solution \"A\" (0.1mol/L): Pipette 0.83mL of hydrochloric acid (37%) in a beaker and dilute to 100mL with double distilled water. Preparation of hydrochloric acid solution \"B\" (0.01mol/L): Take 10mL of hydrochloric acid solution \"A\" and diluted to 100mL with distilled water. The Tris-HCl buffer solution (0.1mol/L) was prepared: 50mL of Tris solution and 22.9mL of hydrochloric acid \"A\" solution were mixed and transferred to a 100mL volumetric flask with the pH of 8.2. Pyrogallol solution (3\u00d710-3 mol/L): Weigh 0.003783g of pyrogallol added to 10mL of hydrochloric acid \"B\" solution.\n\nPreparation of compounds sample solution\n\nWeigh 1.0mg of the compounds 1-3 dissolved in 10mL of DMF solution, constant temperature ultrasound until completely dissolved, dubbed a 100mg/L compound solution. Prepared the sample solution according to the six compositions in  , mix it with a preheated 0.3mL of 3\u00d710-3mol/L pyrogallol at a constant temperature in a 25\u00b0C water bath and pour into a 1cm cell. Solution with a concentration of 0.01mol/L hydrochloric acid as a blank solution, absorbance was measured at regular intervals and measured continuously for 3min.", "data": [{"meta": {"name": "[CoL(H2O)]\u00b72H2O", "symbol": "1", "chemical formula": "C8H10NO7Co"}, "processes": [{"synthesis method": "chemical synthesis", "precursor": [{"name": "Co(NO3)2\u00b76H2O", "amount": "0.0588", "unit": "g"}, {"name": "L", "amount": "0.0543", "unit": "g"}, {"name": "TMC", "amount": "0.0265", "unit": "g"}], "solution": [{"name": "EtOH", "amount": "3", "unit": "mL"}, {"name": "H2O", "amount": "1", "unit": "mL"}, {"name": "DMF", "amount": "1", "unit": "mL"}], "pressure": "", "temperature": "room temperature", "time": "2h"}, {"synthesis method": "pH adjustment", "pH": "5", "modulator": "dilute nitric acid"}, {"synthesis method": "solvothermal synthesis", "precursor": [], "solvent": [], "reducing agent": [], "surfactant": [], "pressure": "", "temperature": "120\u00b0C", "time": "5 days", "heating rate": "", "cooling rate": ""}], "yield": "41%"}, {"meta": {"name": "[CdL(H2O)]\u00b7H2O", "symbol": "2", "chemical formula": "C8H9NO6Cd"}, "processes": [{"synthesis method": "chemical synthesis", "precursor": [{"name": "Cd(NO3)2\u00b76H2O", "amount": "0.0588", "unit": "g"}, {"name": "L", "amount": "0.0543", "unit": "g"}, {"name": "TMC", "amount": "0.0265", "unit": "g"}], "solution": [{"name": "EtOH", "amount": "4", "unit": "mL"}, {"name": "H2O", "amount": "1", "unit": "mL"}, {"name": "DMF", "amount": "2", "unit": "mL"}], "pressure": "", "temperature": "room temperature", "time": "2h"}, {"synthesis method": "pH adjustment", "pH": "4", "modulator": "dilute nitric acid"}, {"synthesis method": "solvothermal synthesis", "precursor": [], "solvent": [], "reducing agent": [], "surfactant": [], "pressure": "", "temperature": "140\u00b0C", "time": "2 days", "heating rate": "", "cooling rate": ""}], "yield": "39%"}, {"meta": {"name": "[PbL]", "symbol": "3", "chemical formula": "C8H5NO4Pb"}, "processes": [{"synthesis method": "chemical synthesis", "precursor": [{"name": "PbSO4", "amount": "0.0304", "unit": "g"}, {"name": "L", "amount": "0.0362", "unit": "g"}], "solution": [{"name": "EtOH", "amount": "2", "unit": "mL"}, {"name": "DMA", "amount": "3", "unit": "mL"}], "pressure": "", "temperature": "room temperature", "time": "2h"}, {"synthesis method": "solvothermal synthesis", "precursor": [], "solvent": [], "reducing agent": [], "surfactant": [], "pressure": "", "temperature": "120\u00b0C", "time": "4 days", "heating rate": "", "cooling rate": ""}], "yield": "28%"}], "include_properties": ["solvothermal_synthesis", "pH_adjustment"]}]
