Repository: Yeonghun1675/L2M3

<div align="center">
<h1> ⛏L2M3: Large Language Models Material Miner </h1> 
</div>

## Summary
L2M3 is designed to efficiently gather experimental Metal-Organic Framework (MOF) data from scientific literature, addressing the challenge of accessing hard-to-find data and enhancing the quality of information available for machine learning in materials science. By utilizing a chain of advanced Large Language Models (LLMs), we developed a systematic method for extracting and organizing MOF data into a structured, usable format. Our approach has successfully compiled data from over 40,000 research articles, creating a comprehensive, ready-to-use dataset.

File: synthesis/800_elsevier/synthesis_10.1016_j.saa.2015.03.087.json
[{"idx": "25, 26, 27", "type": "text", "classification": "synthesis condition", "content": "<ce:section-title id=\"st020\">Synthesis of {[Zn<ce:inf loc=\"post\">2</ce:inf>(btx)<ce:inf loc=\"post\">0.5</ce:inf>(1,2-bdc)<ce:inf loc=\"post\">2</ce:inf>(H<ce:inf loc=\"post\">2</ce:inf>O)]\u00b7H<ce:inf loc=\"post\">2</ce:inf>O}<ce:italic>\n<ce:inf loc=\"post\">n</ce:inf>\n</ce:italic> (<ce:bold>1</ce:bold>)</ce:section-title><ce:para id=\"p0030\" view=\"all\">A solution of 1,2-H<ce:inf loc=\"post\">2</ce:inf>bdc (0.2<ce:hsp sp=\"0.25\"></ce:hsp>mmol) in 10<ce:hsp sp=\"0.25\"></ce:hsp>mL of H<ce:inf loc=\"post\">2</ce:inf>O was adjusted to pH 6 with 0.35<ce:hsp sp=\"0.25\"></ce:hsp>mL of a 1.0<ce:hsp sp=\"0.25\"></ce:hsp>M NaOH solution and Zn(NO<ce:inf loc=\"post\">3</ce:inf>)<ce:inf loc=\"post\">2</ce:inf>\u00b76H<ce:inf loc=\"post\">2</ce:inf>O (0.2<ce:hsp sp=\"0.25\"></ce:hsp>mmol) was added with stirring. Then 5<ce:hsp sp=\"0.25\"></ce:hsp>mL DMF solution of btx (0.1<ce:hsp sp=\"0.25\"></ce:hsp>mmol) was added and continuously stirred for 10<ce:hsp sp=\"0.25\"></ce:hsp>min. The mixture solution was filtered and stood for one month to give colorless single crystals of <ce:bold>1</ce:bold> (0.041<ce:hsp sp=\"0.25\"></ce:hsp>g, 68% yield). Anal. Calcd. for C<ce:inf loc=\"post\">21</ce:inf>H<ce:inf loc=\"post\">16</ce:inf>N<ce:inf loc=\"post\">3</ce:inf>O<ce:inf loc=\"post\">10</ce:inf>Zn<ce:inf loc=\"post\">2</ce:inf> (<ce:bold>1</ce:bold>) C, 41.96; H, 2.68; N, 6.99. Found: C, 41.82%; H, 2.61%; N, 6.91%. IR data (cm<ce:sup loc=\"post\">\u22121</ce:sup>): 3436<ce:hsp sp=\"0.25\"></ce:hsp>m, 1621s, 1542s, 1487w, 1447w, 1408s, 1257w, 1087w, 1056w, 843w, 758<ce:hsp sp=\"0.25\"></ce:hsp>m, 710w, 661w, 503w.</ce:para><ce:section-title id=\"st025\">Synthesis of {[Zn(btx)(1,3-bdc)]\u00b72H<ce:inf loc=\"post\">2</ce:inf>O\u00b7(DMF)}<ce:italic>\n<ce:inf loc=\"post\">n</ce:inf>\n</ce:italic> (<ce:bold>2</ce:bold>)</ce:section-title><ce:para id=\"p0035\" view=\"all\">A solution of 1,3-H<ce:inf loc=\"post\">2</ce:inf>bdc (0.2<ce:hsp sp=\"0.25\"></ce:hsp>mmol) in 10<ce:hsp sp=\"0.25\"></ce:hsp>mL of H<ce:inf loc=\"post\">2</ce:inf>O was adjusted to pH 6 with 0.35<ce:hsp sp=\"0.25\"></ce:hsp>mL of a 1.0<ce:hsp sp=\"0.25\"></ce:hsp>M NaOH solution and Zn(NO<ce:inf loc=\"post\">3</ce:inf>)<ce:inf loc=\"post\">2</ce:inf>\u00b76H<ce:inf loc=\"post\">2</ce:inf>O (0.2<ce:hsp sp=\"0.25\"></ce:hsp>mmol) was added with stirring. Then 5<ce:hsp sp=\"0.25\"></ce:hsp>mL DMF solution of btx (0.2<ce:hsp sp=\"0.25\"></ce:hsp>mmol) was added and continuously stirred for 10<ce:hsp sp=\"0.25\"></ce:hsp>min. The mixture solution was filtered and stood for one month to give colorless single crystals of <ce:bold>2</ce:bold> (0.067<ce:hsp sp=\"0.25\"></ce:hsp>g, 61% yield). Anal. Calcd. for C<ce:inf loc=\"post\">21</ce:inf>H<ce:inf loc=\"post\">23</ce:inf>N<ce:inf loc=\"post\">7</ce:inf>O<ce:inf loc=\"post\">7</ce:inf>Zn (<ce:bold>2</ce:bold>) C, 45.79; H, 4.21; N, 7.80. Found: C, 45.65%; H, 4.13%; N, 7.72%. IR data (cm<ce:sup loc=\"post\">\u22121</ce:sup>): 3382s, 3164m, 1621s, 1566s, 1448w, 1384s, 1244w, 1156w, 1099w, 1044w, 849w, 747w, 722m, 637w, 540w.</ce:para><ce:section-title id=\"st030\">Synthesis of [Zn(btx)(1,4-bdc)]\u00b73H<ce:inf loc=\"post\">2</ce:inf>O (<ce:bold>3</ce:bold>)</ce:section-title><ce:para id=\"p0040\" view=\"all\">A solution of 1,4-H<ce:inf loc=\"post\">2</ce:inf>bdc (0.2<ce:hsp sp=\"0.25\"></ce:hsp>mmol) in 10<ce:hsp sp=\"0.25\"></ce:hsp>mL of H<ce:inf loc=\"post\">2</ce:inf>O was adjusted to pH 6 with 0.35<ce:hsp sp=\"0.25\"></ce:hsp>mL of a 1.0<ce:hsp sp=\"0.25\"></ce:hsp>M NaOH solution and Zn(NO<ce:inf loc=\"post\">3</ce:inf>)<ce:inf loc=\"post\">2</ce:inf>\u00b76H<ce:inf loc=\"post\">2</ce:inf>O (0.2<ce:hsp sp=\"0.25\"></ce:hsp>mmol) was added with stirring. Then 5<ce:hsp sp=\"0.25\"></ce:hsp>mL DMF solution of btx (0.2<ce:hsp sp=\"0.25\"></ce:hsp>mmol) was added and continuously stirred for 10<ce:hsp sp=\"0.25\"></ce:hsp>min. The mixture solution was filtered and stood for one month to give colorless single crystals of <ce:bold>3</ce:bold> (0.064<ce:hsp sp=\"0.25\"></ce:hsp>g, 65% yield). Anal. Calcd. for C<ce:inf loc=\"post\">18</ce:inf>H<ce:inf loc=\"post\">18</ce:inf>N<ce:inf loc=\"post\">6</ce:inf>O<ce:inf loc=\"post\">7</ce:inf>Zn (<ce:bold>3</ce:bold>) C, 43.61; H, 3.66; N, 16.96. Found: C, 43.52%; H, 3.60%; N, 16.89%. IR data (cm<ce:sup loc=\"post\">\u22121</ce:sup>): 3430s, 1572s, 1542s, 1437w, 1390s, 1318w, 1257w, 1099m, 1050w, 1013w, 837m, 752m, 625w, 528w.</ce:para>", "clean_text": "Synthesis of {[Zn2(btx)0.5(1,2-bdc)2(H2O)]\u22c5H2O} n  (1)\n\nA solution of 1,2-H2bdc (0.2mmol) in 10mL of H2O was adjusted to pH 6 with 0.35mL of a 1.0M NaOH solution and Zn(NO3)2\u22c56H2O (0.2mmol) was added with stirring. Then 5mL DMF solution of btx (0.1mmol) was added and continuously stirred for 10min. The mixture solution was filtered and stood for one month to give colorless single crystals of 1 (0.041g, 68% yield). Anal. Calcd. for C21H16N3O10Zn2 (1) C, 41.96; H, 2.68; N, 6.99. Found: C, 41.82%; H, 2.61%; N, 6.91%. IR data (cm-1): 3436m, 1621s, 1542s, 1487w, 1447w, 1408s, 1257w, 1087w, 1056w, 843w, 758m, 710w, 661w, 503w.\n\nSynthesis of {[Zn(btx)(1,3-bdc)]\u22c52H2O\u22c5(DMF)} n  (2)\n\nA solution of 1,3-H2bdc (0.2mmol) in 10mL of H2O was adjusted to pH 6 with 0.35mL of a 1.0M NaOH solution and Zn(NO3)2\u22c56H2O (0.2mmol) was added with stirring. Then 5mL DMF solution of btx (0.2mmol) was added and continuously stirred for 10min. The mixture solution was filtered and stood for one month to give colorless single crystals of 2 (0.067g, 61% yield). Anal. Calcd. for C21H23N7O7Zn (2) C, 45.79; H, 4.21; N, 7.80. Found: C, 45.65%; H, 4.13%; N, 7.72%. IR data (cm-1): 3382s, 3164m, 1621s, 1566s, 1448w, 1384s, 1244w, 1156w, 1099w, 1044w, 849w, 747w, 722m, 637w, 540w.\n\nSynthesis of [Zn(btx)(1,4-bdc)]\u22c53H2O (3)\n\nA solution of 1,4-H2bdc (0.2mmol) in 10mL of H2O was adjusted to pH 6 with 0.35mL of a 1.0M NaOH solution and Zn(NO3)2\u22c56H2O (0.2mmol) was added with stirring. Then 5mL DMF solution of btx (0.2mmol) was added and continuously stirred for 10min. The mixture solution was filtered and stood for one month to give colorless single crystals of 3 (0.064g, 65% yield). Anal. Calcd. for C18H18N6O7Zn (3) C, 43.61; H, 3.66; N, 16.96. Found: C, 43.52%; H, 3.60%; N, 16.89%. IR data (cm-1): 3430s, 1572s, 1542s, 1437w, 1390s, 1318w, 1257w, 1099m, 1050w, 1013w, 837m, 752m, 625w, 528w.", "data": [{"meta": {"name": "[Zn<ce:inf loc=\"post\">2</ce:inf>(btx)<ce:inf loc=\"post\">0.5</ce:inf>(1,2-bdc)<ce:inf loc=\"post\">2</ce:inf>(H<ce:inf loc=\"post\">2</ce:inf>O)]\u00b7H<ce:inf loc=\"post\">2</ce:inf>O<ce:inf loc=\"post\">n</ce:inf>", "symbol": "1", "chemical formula": "C21H16N3O10Zn2"}, "processes": [{"synthesis method": "chemical synthesis", "precursor": [{"name": "1,2-H<ce:inf loc=\"post\">2</ce:inf>bdc", "amount": "0.2", "unit": "mmol"}, {"name": "Zn(NO<ce:inf loc=\"post\">3</ce:inf>)<ce:inf loc=\"post\">2</ce:inf>\u00b76H<ce:inf loc=\"post\">2</ce:inf>O", "amount": "0.2", "unit": "mmol"}], "solution": [{"name": "H<ce:inf loc=\"post\">2</ce:inf>O", "amount": "10", "unit": "mL"}, {"name": "MeOH/H<ce:inf loc=\"post\">2</ce:inf>O solution", "amount": "6:1 v/v", "unit": ""}], "pressure": "", "temperature": "room temperature", "time": "1 month"}, {"synthesis method": "filtration", "time": "1 month"}]}, {"meta": {"name": "[Zn(btx)(1,3-bdc)]\u00b72H<ce:inf loc=\"post\">2</ce:inf>O\u00b7(DMF)<ce:inf loc=\"post\">n</ce:inf>", "symbol": "2", "chemical formula": "C21H23N7O7Zn"}, "processes": [{"synthesis method": "chemical synthesis", "precursor": [{"name": "1,3-H<ce:inf loc=\"post\">2</ce:inf>bdc", "amount": "0.2", "unit": "mmol"}, {"name": "Zn(NO<ce:inf loc=\"post\">3</ce:inf>)<ce:inf loc=\"post\">2</ce:inf>\u00b76H<ce:inf loc=\"post\">2</ce:inf>O", "amount": "0.2", "unit": "mmol"}], "solution": [{"name": "H<ce:inf loc=\"post\">2</ce:inf>O", "amount": "10", "unit": "mL"}, {"name": "MeOH/H<ce:inf loc=\"post\">2</ce:inf>O solution", "amount": "6:1 v/v", "unit": ""}], "pressure": "", "temperature": "room temperature", "time": "1 month"}, {"synthesis method": "filtration", "time": "1 month"}]}, {"meta": {"name": "[Zn(btx)(1,4-bdc)]\u00b73H<ce:inf loc=\"post\">2</ce:inf>O", "symbol": "3", "chemical formula": "C18H18N6O7Zn"}, "processes": [{"synthesis method": "chemical synthesis", "precursor": [{"name": "1,4-H<ce:inf loc=\"post\">2</ce:inf>bdc", "amount": "0.2", "unit": "mmol"}, {"name": "Zn(NO<ce:inf loc=\"post\">3</ce:inf>)<ce:inf loc=\"post\">2</ce:inf>\u00b76H<ce:inf loc=\"post\">2</ce:inf>O", "amount": "0.2", "unit": "mmol"}], "solution": [{"name": "H<ce:inf loc=\"post\">2</ce:inf>O", "amount": "10", "unit": "mL"}, {"name": "MeOH/H<ce:inf loc=\"post\">2</ce:inf>O solution", "amount": "6:1 v/v", "unit": ""}], "pressure": "", "temperature": "room temperature", "time": "1 month"}, {"synthesis method": "filtration", "time": "1 month"}]}], "include_properties": ["chemical_synthesis", "pH_adjustment", "filtration"]}]

File: synthesis/800_elsevier/synthesis_10.1016_j.solidstatesciences.2005.01.014.json
[{"idx": 15, "type": "text", "classification": "synthesis condition", "content": "<ce:section-title>Experimental</ce:section-title><ce:section-title>Synthesis</ce:section-title><ce:para view=\"all\">The gallium pyromellitate Ga(OH)(btec)\u22c50.5H<ce:inf loc=\"post\">2</ce:inf>O (MIL-61) was hydrothermally synthesized under autogenous pressure in the presence of 1,2,4,5-benzenetetracarboxylic acid and water. The starting reactants were gallium nitrate (Ga(NO<ce:inf loc=\"post\">3</ce:inf>)<ce:inf loc=\"post\">3</ce:inf>\u22c5xH<ce:inf loc=\"post\">2</ce:inf>O, Aldrich, 96%), 1,2,4,5-benzenetetracarboxylic acid (C<ce:inf loc=\"post\">6</ce:inf>H<ce:inf loc=\"post\">4</ce:inf>(CO<ce:inf loc=\"post\">2</ce:inf>H)<ce:inf loc=\"post\">4</ce:inf>, Fluka Chemika, 97%) and distilled water. Typically, the reaction mixture containing the molar ratio 1 Ga (3.5 mmol, 0.8951 g), 0.5 btec (1.75 mmol, 0.445 g), 80 H<ce:inf loc=\"post\">2</ce:inf>O (277.8 mmol, 5 ml) was placed in a 23 ml Teflon-lined steel Parr autoclave at 200\u2009\u00b0C for 24 hours. The synthesis pH at the end of the reaction was 1. A white powdered product (yield: 75 %) was filtered off, washed with deionized water and dried in air at room temperature. Scanning electron microscope (\n<ce:float-anchor refid=\"fig001\"></ce:float-anchor>) examination indicated that the sample is composed of small pseudo-octahedral crystals of homogeneous size around 2\u20133 \u03bcm. Preliminary X-ray powder diffraction pattern showed it to be a novel phase.</ce:para>", "clean_text": "Experimental\n\nSynthesis\n\nThe gallium pyromellitate Ga(OH)(btec)\u22c50.5H2O (MIL-61) was hydrothermally synthesized under autogenous pressure in the presence of 1,2,4,5-benzenetetracarboxylic acid and water. The starting reactants were gallium nitrate (Ga(NO3)3\u22c5xH2O, Aldrich, 96%), 1,2,4,5-benzenetetracarboxylic acid (C6H4(CO2H)4, Fluka Chemika, 97%) and distilled water. Typically, the reaction mixture containing the molar ratio 1 Ga (3.5 mmol, 0.8951 g), 0.5 btec (1.75 mmol, 0.445 g), 80 H2O (277.8 mmol, 5 ml) was placed in a 23 ml Teflon-lined steel Parr autoclave at 200\u00b0C for 24 hours. The synthesis pH at the end of the reaction was 1. A white powdered product (yield: 75 %) was filtered off, washed with deionized water and dried in air at room temperature. Scanning electron microscope ( ) examination indicated that the sample is composed of small pseudo-octahedral crystals of homogeneous size around 2-3 \u03bcm. Preliminary X-ray powder diffraction pattern showed it to be a novel phase.", "data": [{"meta": {"name": "Ga(OH)(btec)\u22c50.5H2O", "symbol": "MIL-61", "chemical formula": "unknown"}, "processes": [{"synthesis method": "solvothermal synthesis", "precursor": [{"name": "gallium nitrate", "amount": "3.5", "unit": "mmol"}, {"name": "1,2,4,5-benzenetetracarboxylic acid", "amount": "0.5", "unit": "mmol"}], "solvent": [{"name": "distilled water", "amount": "5", "unit": "mL"}], "pressure": "autogenous", "temperature": "200\u00b0C", "time": "24 hours"}], "yield": "75%"}], "include_properties": ["solvothermal_synthesis", "pH_adjustment", "filtration", "washing", "drying"]}]

File: synthesis/800_elsevier/synthesis_10.1016_j.solidstatesciences.2005.04.001.json
[{"idx": 12, "type": "text", "classification": "synthesis condition", "content": "<ce:section-title>Experimental procedure</ce:section-title><ce:para view=\"all\">High ordered AAO templates with pore diameter of about 50\u2013200 nm were used from commercial porous alumina templates (Whatman 6809 7013). The electrolyte solution was prepared from NiSO<ce:inf loc=\"post\">4</ce:inf> (0.05 M), NaH<ce:inf loc=\"post\">2</ce:inf>PO<ce:inf loc=\"post\">2</ce:inf> (0.04 M), NaC<ce:inf loc=\"post\">2</ce:inf>H<ce:inf loc=\"post\">3</ce:inf>O<ce:inf loc=\"post\">2</ce:inf> (0.01 M) and Na<ce:inf loc=\"post\">3</ce:inf>C<ce:inf loc=\"post\">6</ce:inf>H<ce:inf loc=\"post\">5</ce:inf>O<ce:inf loc=\"post\">7</ce:inf> (0.005 M). One side of AAO templates was sputtered with 200 nm Au film as catalytic layer. The coated template was first immersed in an aqueous solution and kept at low vacuum environment to enhance the solution into the pores. Subsequently, Ni<ce:glyph name=\"sbnd\"></ce:glyph>P nanowire arrays were deposited in the pores from the electrolyte solution at 80\u201395\u2009\u00b0C and pH 3\u20136 adjusted by sulfuric acid and ammonia. For obtaining the isolated Ni<ce:glyph name=\"sbnd\"></ce:glyph>P nanowire arrays, the Ni<ce:glyph name=\"sbnd\"></ce:glyph>P deposited AAO was dissolved in 5 wt% NaOH solution at 25\u2009\u00b0C for 20 min and then slightly washed several time to remove the original AAO template.</ce:para>", "clean_text": "Experimental procedure\n\nHigh ordered AAO templates with pore diameter of about 50-200 nm were used from commercial porous alumina templates (Whatman 6809 7013). The electrolyte solution was prepared from NiSO4 (0.05 M), NaH2PO2 (0.04 M), NaC2H3O2 (0.01 M) and Na3C6H5O7 (0.005 M). One side of AAO templates was sputtered with 200 nm Au film as catalytic layer. The coated template was first immersed in an aqueous solution and kept at low vacuum environment to enhance the solution into the pores. Subsequently, NiP nanowire arrays were deposited in the pores from the electrolyte solution at 80-95\u00b0C and pH 3-6 adjusted by sulfuric acid and ammonia. For obtaining the isolated NiP nanowire arrays, the NiP deposited AAO was dissolved in 5 wt% NaOH solution at 25\u00b0C for 20 min and then slightly washed several time to remove the original AAO template.", "data": [{"meta": {"name": "Ni-P nanowire arrays", "symbol": "", "chemical formula": ""}, "processes": [{"synthesis method": "electrochemical deposition", "precursor": [{"name": "NiSO4", "amount": "0.05", "unit": "M"}, {"name": "NaH2PO2", "amount": "0.04", "unit": "M"}, {"name": "NaC2H3O2", "amount": "0.01", "unit": "M"}, {"name": "Na3C6H5O7", "amount": "0.005", "unit": "M"}], "solvent": "water", "concentration": "", "pH": "3-6", "additive": "", "working electrode": "AAO templates with 200 nm Au film", "counter electrode": "", "reference electrode": "", "deposition condition mode": "", "voltage": "", "stirring": "", "temperature": "80-95\u00b0C", "atmosphere": "low vacuum", "time": ""}, {"synthesis method": "pH adjustment", "pH": "3-6", "modulator": "sulfuric acid and ammonia"}, {"synthesis method": "washing", "washing solution": "5 wt% NaOH solution", "amount": ""}], "yield": ""}], "include_properties": ["electrochemical_deposition", "pH_adjustment", "washing"]}]

File: synthesis/800_elsevier/synthesis_10.1016_j.solidstatesciences.2006.02.049.json
[{"idx": 18, "type": "text", "classification": "synthesis condition", "content": "<ce:section-title>Experimental</ce:section-title><ce:section-title>Synthesis and preliminary characterisation</ce:section-title><ce:para view=\"all\">All chemicals were commercially available and used as received. Crystals of the mixed oxalates ScK(C<ce:inf loc=\"post\">2</ce:inf>O<ce:inf loc=\"post\">4</ce:inf>)<ce:inf loc=\"post\">2</ce:inf>(H<ce:inf loc=\"post\">2</ce:inf>O)<ce:inf loc=\"post\">2</ce:inf> (<ce:bold>I</ce:bold>), InRb<ce:inf loc=\"post\">0.77</ce:inf>(H<ce:inf loc=\"post\">3</ce:inf>O)<ce:inf loc=\"post\">0.23</ce:inf>(C<ce:inf loc=\"post\">2</ce:inf>O<ce:inf loc=\"post\">4</ce:inf>)<ce:inf loc=\"post\">2</ce:inf>(H<ce:inf loc=\"post\">2</ce:inf>O)<ce:inf loc=\"post\">2</ce:inf>\u22c50.5(H<ce:inf loc=\"post\">2</ce:inf>O) (<ce:bold>II</ce:bold>) and InCs(C<ce:inf loc=\"post\">2</ce:inf>O<ce:inf loc=\"post\">4</ce:inf>)<ce:inf loc=\"post\">2</ce:inf>(H<ce:inf loc=\"post\">2</ce:inf>O)<ce:inf loc=\"post\">2</ce:inf> (<ce:bold>III</ce:bold>) were obtained by soft chemistry routes. The mixed scandium potassium oxalate ScK(C<ce:inf loc=\"post\">2</ce:inf>O<ce:inf loc=\"post\">4</ce:inf>)<ce:inf loc=\"post\">2</ce:inf>(H<ce:inf loc=\"post\">2</ce:inf>O)<ce:inf loc=\"post\">2</ce:inf> was prepared from a mixture of Sc(NO<ce:inf loc=\"post\">3</ce:inf>)<ce:inf loc=\"post\">3</ce:inf>\u22c5<ce:italic>x</ce:italic>H<ce:inf loc=\"post\">2</ce:inf>O (0.4 g) and KNO<ce:inf loc=\"post\">3</ce:inf> (0.17 g), dissolved in 25 mL of distilled water. A solution of oxalic acid (0.5 mol\u2009L<ce:sup loc=\"post\">\u22121</ce:sup>) was subsequently added in excess until the formation of a white precipitate. The mixture was then heated up to 60\u2009\u00b0C and about 10 mL of concentrated HNO<ce:inf loc=\"post\">3</ce:inf> were slowly added until complete dissolution. The evaporation of the solution at room temperature led to the formation of hexagonal-shaped transparent crystals after about twenty hours. Long ago \u0160t\u011brba-B\u00f6hm and \u0160kramovsk\u00fd  prepared mixed oxalates with the suggested formulae ScNH<ce:inf loc=\"post\">4</ce:inf>(C<ce:inf loc=\"post\">2</ce:inf>O<ce:inf loc=\"post\">4</ce:inf>)<ce:inf loc=\"post\">2</ce:inf>\u22c52H<ce:inf loc=\"post\">2</ce:inf>O and ScK(C<ce:inf loc=\"post\">2</ce:inf>O<ce:inf loc=\"post\">4</ce:inf>)<ce:inf loc=\"post\">2</ce:inf>\u22c52H<ce:inf loc=\"post\">2</ce:inf>O and reported the hexagonal shape of the monocrystals. The mixed indium rubidium oxalate InRb<ce:inf loc=\"post\">0.77</ce:inf>(H<ce:inf loc=\"post\">3</ce:inf>O)<ce:inf loc=\"post\">0.23</ce:inf>(C<ce:inf loc=\"post\">2</ce:inf>O<ce:inf loc=\"post\">4</ce:inf>)<ce:inf loc=\"post\">2</ce:inf>(H<ce:inf loc=\"post\">2</ce:inf>O)<ce:inf loc=\"post\">2</ce:inf>\u22c50.5(H<ce:inf loc=\"post\">2</ce:inf>O) was prepared from the addition of InCl<ce:inf loc=\"post\">3</ce:inf> (0.1 g), RbNO<ce:inf loc=\"post\">3</ce:inf> (0.13 g) and H<ce:inf loc=\"post\">2</ce:inf>C<ce:inf loc=\"post\">2</ce:inf>O<ce:inf loc=\"post\">4</ce:inf>\u22c52H<ce:inf loc=\"post\">2</ce:inf>O (0.11 g) to 30 mL of distilled water. The fine white precipitate that forms was completely dissolved by heating the mixture at 50\u2009\u00b0C under stirring during five minutes. Transparent prismatic crystals appeared at the surface of the solution by slow evaporation at room temperature after about twenty hours. The mixed oxalate InCs(C<ce:inf loc=\"post\">2</ce:inf>O<ce:inf loc=\"post\">4</ce:inf>)<ce:inf loc=\"post\">2</ce:inf>(H<ce:inf loc=\"post\">2</ce:inf>O)<ce:inf loc=\"post\">2</ce:inf> (<ce:bold>III</ce:bold>) has also been prepared in this work. Single crystals were obtained from the slow evaporation of a water solution (25 mL) containing indium chloride (0.1 g), caesium nitrate (0.18 g) and oxalic acid (0.14 g). Transparent prismatic crystals appeared at the surface of the solution by slow evaporation at room temperature after one day. One can notice that Deichman  prepared also mixed indium caesium oxalate and suggested that it is isomorphous to mixed indium and ammonium oxalate by comparison of X-ray photographs.</ce:para>", "clean_text": "Experimental\n\nSynthesis and preliminary characterisation\n\nAll chemicals were commercially available and used as received. Crystals of the mixed oxalates ScK(C2O4)2(H2O)2 (I), InRb0.77(H3O)0.23(C2O4)2(H2O)2\u22c50.5(H2O) (II) and InCs(C2O4)2(H2O)2 (III) were obtained by soft chemistry routes. The mixed scandium potassium oxalate ScK(C2O4)2(H2O)2 was prepared from a mixture of Sc(NO3)3\u22c5xH2O (0.4 g) and KNO3 (0.17 g), dissolved in 25 mL of distilled water. A solution of oxalic acid (0.5 molL-1) was subsequently added in excess until the formation of a white precipitate. The mixture was then heated up to 60\u00b0C and about 10 mL of concentrated HNO3 were slowly added until complete dissolution. The evaporation of the solution at room temperature led to the formation of hexagonal-shaped transparent crystals after about twenty hours. Long ago \u0160t\u011brba-B\u00f6hm and \u0160kramovsk\u00fd  prepared mixed oxalates with the suggested formulae ScNH4(C2O4)2\u22c52H2O and ScK(C2O4)2\u22c52H2O and reported the hexagonal shape of the monocrystals. The mixed indium rubidium oxalate InRb0.77(H3O)0.23(C2O4)2(H2O)2\u22c50.5(H2O) was prepared from the addition of InCl3 (0.1 g), RbNO3 (0.13 g) and H2C2O4\u22c52H2O (0.11 g) to 30 mL of distilled water. The fine white precipitate that forms was completely dissolved by heating the mixture at 50\u00b0C under stirring during five minutes. Transparent prismatic crystals appeared at the surface of the solution by slow evaporation at room temperature after about twenty hours. The mixed oxalate InCs(C2O4)2(H2O)2 (III) has also been prepared in this work. Single crystals were obtained from the slow evaporation of a water solution (25 mL) containing indium chloride (0.1 g), caesium nitrate (0.18 g) and oxalic acid (0.14 g). Transparent prismatic crystals appeared at the surface of the solution by slow evaporation at room temperature after one day. One can notice that Deichman  prepared also mixed indium caesium oxalate and suggested that it is isomorphous to mixed indium and ammonium oxalate by comparison of X-ray photographs.", "data": [{"meta": {"name": "ScK(C2O4)2(H2O)2", "symbol": "I", "chemical formula": ""}, "processes": [{"synthesis method": "chemical synthesis", "precursor": [{"name": "Sc(NO3)3\u00b7xH2O", "amount": "0.4", "unit": "g"}, {"name": "KNO3", "amount": "0.17", "unit": "g"}, {"name": "oxalic acid", "amount": "0.5", "unit": "mol\u2009L\u22121"}], "solution": [{"name": "distilled water", "amount": "25", "unit": "mL"}], "pressure": "", "temperature": "60\u00b0C", "time": "twenty hours"}], "yield": ""}, {"meta": {"name": "InRb0.77(H3O)0.23(C2O4)2(H2O)2\u22c50.5(H2O)", "symbol": "II", "chemical formula": ""}, "processes": [{"synthesis method": "chemical synthesis", "precursor": [{"name": "InCl3", "amount": "0.1", "unit": "g"}, {"name": "RbNO3", "amount": "0.13", "unit": "g"}, {"name": "H2C2O4\u22c52H2O", "amount": "0.11", "unit": "g"}], "solution": [{"name": "distilled water", "amount": "30", "unit": "mL"}], "pressure": "", "temperature": "50\u00b0C", "time": "twenty hours"}], "yield": ""}, {"meta": {"name": "InCs(C2O4)2(H2O)2", "symbol": "III", "chemical formula": ""}, "processes": [{"synthesis method": "chemical synthesis", "precursor": [{"name": "indium chloride", "amount": "0.1", "unit": "g"}, {"name": "caesium nitrate", "amount": "0.18", "unit": "g"}, {"name": "oxalic acid", "amount": "0.14", "unit": "g"}], "solution": [{"name": "water", "amount": "25", "unit": "mL"}], "pressure": "", "temperature": "room temperature", "time": "one day"}], "yield": ""}], "include_properties": ["chemical_synthesis"]}]

File: synthesis/800_elsevier/synthesis_10.1016_j.solidstatesciences.2010.09.004.json
[{"idx": 15, "type": "text", "classification": "synthesis condition", "content": "<ce:section-title>Synthesis of the two complexes</ce:section-title><ce:para id=\"p0030\" view=\"all\">(+)-Camphor-10-sulfonic acids (0.116\u00a0g, 0.5\u00a0mmol) and hexamine (0.5\u00a0mmol, 0.07g) were added to an aqueous solution (10\u00a0mL) of acetic acid silver (0.5\u00a0mmol, 0.084g). After the mixture was stirred for 15\u00a0min, the precipitate was dissolved by dropwise addition of aqueous solution of NH<ce:inf loc=\"post\">3</ce:inf> (14M). Colorless crystals of complex 1 were obtained by evaporation of the solution for 5 days at room temperature (52% yield). The complex 2 was obtained by the same method with the (\u2212)-camphor-10-sulfonic acids.</ce:para>", "clean_text": "Synthesis of the two complexes\n\n(+)-Camphor-10-sulfonic acids (0.116 g, 0.5 mmol) and hexamine (0.5 mmol, 0.07g) were added to an aqueous solution (10 mL) of acetic acid silver (0.5 mmol, 0.084g). After the mixture was stirred for 15 min, the precipitate was dissolved by dropwise addition of aqueous solution of NH3 (14M). Colorless crystals of complex 1 were obtained by evaporation of the solution for 5 days at room temperature (52% yield). The complex 2 was obtained by the same method with the (-)-camphor-10-sulfonic acids.", "data": [{"meta": {"name": "complex 1", "symbol": "", "chemical formula": ""}, "processes": [{"synthesis method": "chemical synthesis", "precursor": [{"name": "(+)-Camphor-10-sulfonic acids", "amount": "0.116", "unit": "g"}, {"name": "hexamine", "amount": "0.07", "unit": "g"}, {"name": "acetic acid silver", "amount": "0.084", "unit": "g"}], "solution": [{"name": "aqueous solution", "amount": "10", "unit": "mL"}, {"name": "NH3", "amount": "14M", "unit": ""}], "pressure": "", "temperature": "room temperature", "time": "5 days"}], "yield": "52%"}, {"meta": {"name": "complex 2", "symbol": "", "chemical formula": ""}, "processes": [{"synthesis method": "chemical synthesis", "precursor": [{"name": "(-)-Camphor-10-sulfonic acids", "amount": "0.116", "unit": "g"}, {"name": "hexamine", "amount": "0.07", "unit": "g"}, {"name": "acetic acid silver", "amount": "0.084", "unit": "g"}], "solution": [{"name": "aqueous solution", "amount": "10", "unit": "mL"}, {"name": "NH3", "amount": "14M", "unit": ""}], "pressure": "", "temperature": "room temperature", "time": "5 days"}], "yield": "52%"}], "include_properties": ["chemical_synthesis"]}]

File: synthesis/800_elsevier/synthesis_10.1016_j.solidstatesciences.2014.04.004.json
[{"idx": "11, 12", "type": "text", "classification": "synthesis condition", "content": "<ce:section-title id=\"sectitle0045\">Synthesis of complex</ce:section-title><ce:section-title id=\"sectitle0050\">Synthesis of [Ni<ce:inf loc=\"post\">2</ce:inf>(BIMB)<ce:inf loc=\"post\">2</ce:inf>(ndd)<ce:inf loc=\"post\">2</ce:inf>\u00b7H<ce:inf loc=\"post\">2</ce:inf>O]<ce:inf loc=\"post\">\n<ce:italic>n</ce:italic>\n</ce:inf> (1)</ce:section-title><ce:para id=\"p0040\" view=\"all\">A mixture of Ni(NO<ce:inf loc=\"post\">3</ce:inf>)<ce:inf loc=\"post\">2</ce:inf>\u00b76H<ce:inf loc=\"post\">2</ce:inf>O (0.058\u00a0g, 0.2\u00a0mmol), H<ce:inf loc=\"post\">2</ce:inf>ndd (0.055\u00a0g, 0.2\u00a0mmol) BIMB (0.048\u00a0g, 0.2\u00a0mmol) in H<ce:inf loc=\"post\">2</ce:inf>O (14\u00a0mL) was sealed in a 25\u00a0mL Teflon-lined stainless steel container, which was heated at 150\u00a0\u00b0C for 3 days and then cooled down to room temperature at a rate of 5\u00a0\u00b0C\u00a0h<ce:sup loc=\"post\">\u22121</ce:sup>. Yellow green crystals of <ce:bold>1</ce:bold> were collected and washed with distilled water and dried in air to give the product; yield, 42.6% (based on Ni<ce:sup loc=\"post\">II</ce:sup> salts). Elemental analyses calcd (%) for C<ce:inf loc=\"post\">56</ce:inf>H<ce:inf loc=\"post\">50</ce:inf>N<ce:inf loc=\"post\">8</ce:inf>O<ce:inf loc=\"post\">13</ce:inf>Ni<ce:inf loc=\"post\">2</ce:inf> (1160.43): C, 57.96; H, 4.34; N, 9.66%. Found: C, 56.85; H, 4.01; N, 9.32% IR (KBr pellet, cm<ce:sup loc=\"post\">\u22121</ce:sup>): 3420.43(m), 3031.44(m), 2970.20(m), 2899.39(m), 2315.93(s), 1641.13(w), 1509.98(w), 1401.63(w), 1357.18(m), 1321.58(w), 1271.27(w), 1174.85(w), 1097.31(w), 938.12(m), 879.58(m), 791.30(m), 714.95(w), 683.18(m), 630.81(w), 537.70(s).</ce:para><ce:section-title id=\"sectitle0055\">Synthesis of [Zn<ce:inf loc=\"post\">3</ce:inf>(ndd)<ce:inf loc=\"post\">2.5</ce:inf>(<ce:italic>\u03bc</ce:italic>\n<ce:inf loc=\"post\">3</ce:inf>-OH)(1,3-dpp)]<ce:inf loc=\"post\">\n<ce:italic>n</ce:italic>\n</ce:inf> (2)</ce:section-title><ce:para id=\"p0045\" view=\"all\">A mixture of Zn(Ac)<ce:inf loc=\"post\">2</ce:inf>\u00b72H<ce:inf loc=\"post\">2</ce:inf>O (0.044\u00a0g, 0.2\u00a0mmol), H<ce:inf loc=\"post\">2</ce:inf>ndd (0.055\u00a0g, 0.2\u00a0mmol), 1,3-dpp (0.040\u00a0g 0.2\u00a0mmol) in H<ce:inf loc=\"post\">2</ce:inf>O (14\u00a0mL) was sealed in a 25\u00a0ml Teflon-lined stainless steel container, which was heated at 150\u00a0\u00b0C for 3 days and then cooled down to room temperature at a rate of 5\u00a0\u00b0C\u00a0h<ce:sup loc=\"post\">\u22121</ce:sup>. Yellow crystals of <ce:bold>2</ce:bold> were collected and washed with distilled water and dried in air to give the product; yield, 43.2% (based on Zn<ce:sup loc=\"post\">II</ce:sup> salts). Elemental analyses calcd (%) for C<ce:inf loc=\"post\">48</ce:inf>H<ce:inf loc=\"post\">40</ce:inf>N<ce:inf loc=\"post\">2</ce:inf>O<ce:inf loc=\"post\">16</ce:inf>Zn<ce:inf loc=\"post\">3</ce:inf> (1097.06): C, 52.55; H, 3.68; N, 2.55%. Found: C, 52.05; H, 3.41; N, 2.14%. IR (KBr pellet, cm<ce:sup loc=\"post\">\u22121</ce:sup>): 3666.21(m), 3415.79(m), 3062.10(m), 2908(m), 1951.29(m), 1600(w), 1549.16(w), 1508.59(w), 1410.49(w), 1302.56(w), 1252.58(w), 1168.47(w), 1141.60(w), 1066.16(w), 857.46(w), 784.20(w), 699.27(w), 507.35(w), 473.07(w).</ce:para>", "clean_text": "Synthesis of complex\n\nSynthesis of [Ni2(BIMB)2(ndd)2\u22c5H2O] n  (1)\n\nA mixture of Ni(NO3)2\u22c56H2O (0.058 g, 0.2 mmol), H2ndd (0.055 g, 0.2 mmol) BIMB (0.048 g, 0.2 mmol) in H2O (14 mL) was sealed in a 25 mL Teflon-lined stainless steel container, which was heated at 150 \u00b0C for 3 days and then cooled down to room temperature at a rate of 5 \u00b0C h-1. Yellow green crystals of 1 were collected and washed with distilled water and dried in air to give the product; yield, 42.6% (based on NiII salts). Elemental analyses calcd (%) for C56H50N8O13Ni2 (1160.43): C, 57.96; H, 4.34; N, 9.66%. Found: C, 56.85; H, 4.01; N, 9.32% IR (KBr pellet, cm-1): 3420.43(m), 3031.44(m), 2970.20(m), 2899.39(m), 2315.93(s), 1641.13(w), 1509.98(w), 1401.63(w), 1357.18(m), 1321.58(w), 1271.27(w), 1174.85(w), 1097.31(w), 938.12(m), 879.58(m), 791.30(m), 714.95(w), 683.18(m), 630.81(w), 537.70(s).\n\nSynthesis of [Zn3(ndd)2.5(\u03bc 3-OH)(1,3-dpp)] n  (2)\n\nA mixture of Zn(Ac)2\u22c52H2O (0.044 g, 0.2 mmol), H2ndd (0.055 g, 0.2 mmol), 1,3-dpp (0.040 g 0.2 mmol) in H2O (14 mL) was sealed in a 25 ml Teflon-lined stainless steel container, which was heated at 150 \u00b0C for 3 days and then cooled down to room temperature at a rate of 5 \u00b0C h-1. Yellow crystals of 2 were collected and washed with distilled water and dried in air to give the product; yield, 43.2% (based on ZnII salts). Elemental analyses calcd (%) for C48H40N2O16Zn3 (1097.06): C, 52.55; H, 3.68; N, 2.55%. Found: C, 52.05; H, 3.41; N, 2.14%. IR (KBr pellet, cm-1): 3666.21(m), 3415.79(m), 3062.10(m), 2908(m), 1951.29(m), 1600(w), 1549.16(w), 1508.59(w), 1410.49(w), 1302.56(w), 1252.58(w), 1168.47(w), 1141.60(w), 1066.16(w), 857.46(w), 784.20(w), 699.27(w), 507.35(w), 473.07(w).", "data": [{"meta": {"name": "[Ni2(BIMB)2(ndd)2\u00b7H2O]n", "symbol": "1", "chemical formula": "C56H50N8O13Ni2"}, "processes": [{"synthesis method": "solvothermal synthesis", "precursor": [{"name": "Ni(NO3)2\u00b76H2O", "amount": "0.058", "unit": "g"}, {"name": "H2ndd", "amount": "0.055", "unit": "g"}, {"name": "BIMB", "amount": "0.048", "unit": "g"}], "solvent": [{"name": "H2O", "amount": "14", "unit": "mL"}], "pressure": "", "temperature": "150\u00b0C", "time": "3 days", "heating rate": "", "cooling rate": ""}], "yield": "42.6%"}, {"meta": {"name": "[Zn3(ndd)2.5(\u03bc3-OH)(1,3-dpp)]n", "symbol": "2", "chemical formula": "C48H40N2O16Zn3"}, "processes": [{"synthesis method": "solvothermal synthesis", "precursor": [{"name": "Zn(Ac)2\u00b72H2O", "amount": "0.044", "unit": "g"}, {"name": "H2ndd", "amount": "0.055", "unit": "g"}, {"name": "1,3-dpp", "amount": "0.040", "unit": "g"}], "solvent": [{"name": "H2O", "amount": "14", "unit": "mL"}], "pressure": "", "temperature": "150\u00b0C", "time": "3 days", "heating rate": "", "cooling rate": ""}], "yield": "43.2%"}], "include_properties": ["solvothermal_synthesis", "washing", "drying"]}]
