Repository: Yeonghun1675/L2M3

<div align="center">
<h1> ⛏L2M3: Large Language Models Material Miner </h1> 
</div>

## Summary
L2M3 is designed to efficiently gather experimental Metal-Organic Framework (MOF) data from scientific literature, addressing the challenge of accessing hard-to-find data and enhancing the quality of information available for machine learning in materials science. By utilizing a chain of advanced Large Language Models (LLMs), we developed a systematic method for extracting and organizing MOF data into a structured, usable format. Our approach has successfully compiled data from over 40,000 research articles, creating a comprehensive, ready-to-use dataset.

File: synthesis/800_rsc/synthesis_c0cc02320e.json
[{"idx": 8, "type": "text", "classification": "synthesis condition", "content": "<span class=\"CH\"><a class=\"simple\" href=\"javascript:popupOBO('CMO:0000849','c0cc02320e')\" title=\"Chemical Methods Ontology link for: Crystallographic data\">Crystallographic data</a></span><span class=\"CH\"><a class=\"simple\" href=\"javascript:popupOBO('CMO:0000849','c0cc02320e')\" title=\"Chemical Methods Ontology link for: crystallographic data\">crystallographic data</a></span><span class=\"sup_ref\">\u2021 <span id=\"fn2\"><span class=\"CH\"><a class=\"simple\" href=\"javascript:popupOBO('CMO:0000793','c0cc02320e')\" title=\"Chemical Methods Ontology link for: Experimental data\">Experimental data</a></span> for <strong>1</strong>: a mixture of Co(NO<small><sub>3</sub></small>)<small><sub>2</sub></small>\u00b76H<small><sub>2</sub></small>O (145 mg, 0.5 mmol), 1,4-H<small><sub>2</sub></small>ndc (108 mg, 0.5 mmol), 1,3-bix (119 mg, 0.5 mmol), NaOH (10 mg, 0.25 mol), and <span class=\"RTC\"><a class=\"simple\" href=\"http://www.chemspider.com/Chemical-Structure.937.html\" target=\"_blank\" title=\"(Routine) Chemspider Compound link for:water\">water</a></span> (12 mL) was placed in a 23 ml Teflon reactor and kept under autogenous pressure at 150 \u00b0C for three days. Then the mixture was cooled to room temperature, and pink crystals of <strong>1</strong> were obtained in a 46% yield based on Co(<span class=\"small_caps\">II</span>). Elem. and ICP anal. for C<small><sub>76</sub></small>H<small><sub>57.5</sub></small>Ca<small><sub>0.2</sub></small>Co<small><sub>4</sub></small>N<small><sub>8</sub></small>O<small><sub>19</sub></small>: calcd (%): C 55.98, <span class=\"TC\"><a class=\"simple\" href=\"http://www.chemspider.com/Chemical-Structure.4575379.html\" target=\"_blank\" title=\"Chemspider Compound link for:H\">H</a></span> 3.56, N 6.87, Ca 0.49. Found (%): C 55.72, <span class=\"TC\"><a class=\"simple\" href=\"http://www.chemspider.com/Chemical-Structure.4575379.html\" target=\"_blank\" title=\"Chemspider Compound link for:H\">H</a></span> 3.46, N 6.79, Ca 0.44. ICP analyses for the 1,4-H<small><sub>2</sub></small>ndc and 1,3-bix gave the contents of Ca as 3.1\u2030 and 3.4\u2030, respectively.</span></span>", "clean_text": "Crystallographic data\n\ncrystallographic data\n\n\u2021 Experimental data for 1: a mixture of Co(NO3)2\u22c56H2O (145 mg, 0.5 mmol), 1,4-H2ndc (108 mg, 0.5 mmol), 1,3-bix (119 mg, 0.5 mmol), NaOH (10 mg, 0.25 mol), and water (12 mL) was placed in a 23 ml Teflon reactor and kept under autogenous pressure at 150 \u00b0C for three days. Then the mixture was cooled to room temperature, and pink crystals of 1 were obtained in a 46% yield based on Co(II). Elem. and ICP anal. for C76H57.5Ca0.2Co4N8O19: calcd (%): C 55.98, H 3.56, N 6.87, Ca 0.49. Found (%): C 55.72, H 3.46, N 6.79, Ca 0.44. ICP analyses for the 1,4-H2ndc and 1,3-bix gave the contents of Ca as 3.1\u2030 and 3.4\u2030, respectively.", "data": [{"meta": {"name": "1", "symbol": "1", "chemical formula": "C76H57.5Ca0.2Co4N8O19"}, "processes": [{"synthesis method": "solvothermal synthesis", "precursor": [{"name": "Co(NO3)2\u00b76H2O", "amount": "145", "unit": "mg"}, {"name": "1,4-H2ndc", "amount": "108", "unit": "mg"}, {"name": "1,3-bix", "amount": "119", "unit": "mg"}, {"name": "NaOH", "amount": "10", "unit": "mg"}, {"name": "water", "amount": "12", "unit": "mL"}], "pressure": "autogenous pressure", "temperature": "150\u00b0C", "time": "3 days", "heating rate": "", "cooling rate": ""}], "yield": "46%"}], "include_properties": ["solvothermal_synthesis"]}]

File: synthesis/800_rsc/synthesis_c1ce05429e.json
[{"idx": 8, "type": "text", "classification": "synthesis condition", "content": "<span class=\"CH\"><a class=\"simple\" href=\"javascript:popupOBO('CMO:0000630','c1ce05429e')\" title=\"Chemical Methods Ontology link for: IR\">IR</a></span><span class=\"CH\"><a class=\"simple\" href=\"javascript:popupOBO('CMO:0000823','c1ce05429e')\" title=\"Chemical Methods Ontology link for: Raman spectra\">Raman spectra</a></span><span class=\"CH\"><a class=\"simple\" href=\"javascript:popupOBO('CMO:0000158','c1ce05429e')\" title=\"Chemical Methods Ontology link for: PXRD\">PXRD</a></span><span class=\"CH\"><a class=\"simple\" href=\"javascript:popupOBO('CMO:0000849','c1ce05429e')\" title=\"Chemical Methods Ontology link for: crystallographic data\">crystallographic data</a></span><span class=\"sup_ref\">\u2021 <span id=\"fn2\">Synthesis of <strong>1</strong>: a mixture of Zn(NO<small><sub>3</sub></small>)<small><sub>2</sub></small>\u00b76H<small><sub>2</sub></small>O (0.30 g, 1.0 mmol), H<small><sub>3</sub></small>PIMDC (0.10 g, 0.5 mmol) and 8 mL <span class=\"TC\"><a class=\"simple\" href=\"http://www.chemspider.com/Chemical-Structure.937.html\" target=\"_blank\" title=\"Chemspider Compound link for:water\">water</a></span> was heated in a 23 mL Teflon-lined stainless steel <span class=\"CH\"><a class=\"simple\" href=\"javascript:popupOBO('CMO:0002166','c1ce05429e')\" title=\"Chemical Methods Ontology link for: autoclave\">autoclave</a></span> at 180 \u00b0C for 5 days under static pressure, and then cooled to room temperature. The light yellow hexagonal prism crystals were obtained, washed with <span class=\"TC\"><a class=\"simple\" href=\"http://www.chemspider.com/Chemical-Structure.937.html\" target=\"_blank\" title=\"Chemspider Compound link for:water\">water</a></span> and air-dried. Yield: 0.14 g (\u223c54% based on Zn). Anal. Calcd for C<small><sub>48</sub></small>H<small><sub>60</sub></small>N<small><sub>12</sub></small>O<small><sub>35</sub></small>Zn<small><sub>11</sub></small> (%): C, 27.64; H, 2.88; N, 8.06. Found (%): C, 27.55; H, 2.76; N, 8.02. <span class=\"CH\"><a class=\"simple\" href=\"javascript:popupOBO('CMO:0000630','c1ce05429e')\" title=\"Chemical Methods Ontology link for: IR\">IR</a></span> data (solid KBr pellet per cm): 3553(m), 3442(m), 3220(br), 2959(m), 2929(w), 2868(w), 1593(s), 1450(s), 1372(s), 1232(s), 1215(m), 1128(s), 934(m), 883(m), 858(m), 815(m), 733(w), 689(w), 613(w), 537(w), 414(m); <span class=\"CH\"><a class=\"simple\" href=\"javascript:popupOBO('CMO:0000823','c1ce05429e')\" title=\"Chemical Methods Ontology link for: Raman spectrum\">Raman spectrum</a></span> (cm<small><sup>\u22121</sup></small>): 2805(w), 1576(s), 1482(br), 1363(br).</span></span>", "clean_text": "IR\n\nRaman spectra\n\nPXRD\n\ncrystallographic data\n\n\u2021 Synthesis of 1: a mixture of Zn(NO3)2\u22c56H2O (0.30 g, 1.0 mmol), H3PIMDC (0.10 g, 0.5 mmol) and 8 mL water was heated in a 23 mL Teflon-lined stainless steel autoclave at 180 \u00b0C for 5 days under static pressure, and then cooled to room temperature. The light yellow hexagonal prism crystals were obtained, washed with water and air-dried. Yield: 0.14 g (~54% based on Zn). Anal. Calcd for C48H60N12O35Zn11 (%): C, 27.64; H, 2.88; N, 8.06. Found (%): C, 27.55; H, 2.76; N, 8.02. IR data (solid KBr pellet per cm): 3553(m), 3442(m), 3220(br), 2959(m), 2929(w), 2868(w), 1593(s), 1450(s), 1372(s), 1232(s), 1215(m), 1128(s), 934(m), 883(m), 858(m), 815(m), 733(w), 689(w), 613(w), 537(w), 414(m); Raman spectrum (cm-1): 2805(w), 1576(s), 1482(br), 1363(br).", "data": [{"meta": {"name": "1", "symbol": "1", "chemical formula": "C48H60N12O35Zn11"}, "processes": [{"synthesis method": "solvothermal synthesis", "precursor": [{"name": "Zn(NO3)2\u00b76H2O", "amount": "0.30", "unit": "g"}, {"name": "H3PIMDC", "amount": "0.10", "unit": "g"}], "solvent": [{"name": "water", "amount": "8", "unit": "mL"}], "pressure": "static pressure", "temperature": "180\u00b0C", "time": "5 days", "heating rate": "", "cooling rate": ""}], "yield": "54% based on Zn"}, {"meta": {"name": "1", "symbol": "1", "chemical formula": "C48H60N12O35Zn11"}, "processes": [{"synthesis method": "washing", "washing solution": "water", "amount": ""}]}, {"meta": {"name": "1", "symbol": "1", "chemical formula": "C48H60N12O35Zn11"}, "processes": [{"synthesis method": "drying", "pressure": "", "temperature": "room temperature", "atmosphere": "air", "time": ""}]}], "include_properties": ["solvothermal_synthesis", "washing", "drying"]}]

File: synthesis/800_rsc/synthesis_c2cc33877g.json
[{"idx": "10, 11", "type": "text", "classification": "synthesis condition", "content": "<span class=\"CH\"><a class=\"simple\" href=\"javascript:popupOBO('CMO:0001910','c2cc33877g')\" title=\"Chemical Methods Ontology link for: structure data\">structure data</a></span><span class=\"CH\"><a class=\"simple\" href=\"javascript:popupOBO('CMO:0000158','c2cc33877g')\" title=\"Chemical Methods Ontology link for: XRPD\">XRPD</a></span><span class=\"CH\"><a class=\"simple\" href=\"javascript:popupOBO('CMO:0000630','c2cc33877g')\" title=\"Chemical Methods Ontology link for: IR\">IR</a></span><span class=\"CH\"><a class=\"simple\" href=\"javascript:popupOBO('CMO:0000849','c2cc33877g')\" title=\"Chemical Methods Ontology link for: crystallographic data\">crystallographic data</a></span><span class=\"sup_ref\">\u2021 <span id=\"fn2\">All syntheses were performed under a N<small><sub>2</sub></small> atmosphere with the <span class=\"CH\"><a class=\"simple\" href=\"javascript:popupOBO('CHEBI:46787','c2cc33877g','http://www.ebi.ac.uk/chebi/searchId.do?chebiId=46787')\" title=\"ChEBI Ontology link for: solvents\">solvents</a></span> and reagents degassed prior to use. <span class=\"bold\">Caution</span>: perchlorate salts are involved in the preparation of <strong>1</strong> and <strong>2</strong>. <span class=\"bold\">(NEt<small><sub>4</sub></small>)<small><sub>3</sub></small>[Mo(NCS)<small><sub>6</sub></small>]</span>: Adapted from a described procedure.<a href=\"#cit9\" title=\"Select to navigate to references\"><sup><span class=\"sup_ref\">9</span></sup></a> A solution of K<small><sub>3</sub></small>Mo(NCS)<small><sub>6</sub></small> (9 mmol)<a href=\"#cit23\" title=\"Select to navigate to references\"><sup><span class=\"sup_ref\">23</span></sup></a> in <span class=\"TC\"><a class=\"simple\" href=\"http://www.chemspider.com/Chemical-Structure.937.html\" target=\"_blank\" title=\"Chemspider Compound link for:H2O\">H<small><sub>2</sub></small>O</a></span> was added to NEt<small><sub>4</sub></small>Cl (12.9 g, 77 mmol) in <span class=\"TC\"><a class=\"simple\" href=\"http://www.chemspider.com/Chemical-Structure.937.html\" target=\"_blank\" title=\"Chemspider Compound link for:H2O\">H<small><sub>2</sub></small>O</a></span> (50 mL). A cream colored solid is formed. After 30 min of stirring, the suspension was filtered and the solid washed with <span class=\"TC\"><a class=\"simple\" href=\"http://www.chemspider.com/Chemical-Structure.937.html\" target=\"_blank\" title=\"Chemspider Compound link for:H2O\">H<small><sub>2</sub></small>O</a></span> followed by <span class=\"TC\"><a class=\"simple\" href=\"http://www.chemspider.com/Chemical-Structure.682.html\" target=\"_blank\" title=\"Chemspider Compound link for:EtOH\">EtOH</a></span> (20 mL). The solid was then dissolved in MeCN (40 mL) and a solution of NEt<small><sub>4</sub></small>Cl (4.50 g, 27 mmol) in <span class=\"TC\"><a class=\"simple\" href=\"http://www.chemspider.com/Chemical-Structure.937.html\" target=\"_blank\" title=\"Chemspider Compound link for:H2O\">H<small><sub>2</sub></small>O</a></span> (15 mL) added followed by further 50 mL of <span class=\"TC\"><a class=\"simple\" href=\"http://www.chemspider.com/Chemical-Structure.937.html\" target=\"_blank\" title=\"Chemspider Compound link for:H2O\">H<small><sub>2</sub></small>O</a></span>. The solid was filtered, washed with <span class=\"TC\"><a class=\"simple\" href=\"http://www.chemspider.com/Chemical-Structure.937.html\" target=\"_blank\" title=\"Chemspider Compound link for:H2O\">H<small><sub>2</sub></small>O</a></span> (20 mL) then with <span class=\"TC\"><a class=\"simple\" href=\"http://www.chemspider.com/Chemical-Structure.682.html\" target=\"_blank\" title=\"Chemspider Compound link for:EtOH\">EtOH</a></span> (20 mL) and Et<small><sub>2</sub></small>O and subsequently dried under vacuum yielding (NEt<small><sub>4</sub></small>)<small><sub>3</sub></small>[Mo(NCS)<small><sub>6</sub></small>] in almost quantitative yields (<span class=\"italic\">m</span> = 7.47 g). <span class=\"CH\"><a class=\"simple\" href=\"javascript:popupOBO('CMO:0000636','c2cc33877g')\" title=\"Chemical Methods Ontology link for: FT-IR\">FT-IR</a></span> (ATR) <span class=\"italic\">\u03bd</span> (cm<small><sup>\u22121</sup></small>): 2981 (w), 2888 (w), 2044 (s), 1482 (m), 1451 (m), 1437 (m), 1392 (m), 1171 (m), 999 (m), 783 (m). Analysis calcd (found) for C<small><sub>30</sub></small>H<small><sub>60</sub></small>N<small><sub>9</sub></small>Mo<small><sub>1</sub></small>S<small><sub>6</sub></small>: C, 43.14 (43.06) H, 7.24 (7.48) N 15.09 (15.13)%. <strong>1</strong>: A solution of (NEt<small><sub>4</sub></small>)<small><sub>3</sub></small>[Mo(NCS)<small><sub>6</sub></small>] (50 mg; 0.059 mmol) in CH<small><sub>3</sub></small>CN (10 mL) was carefully layered on the top of a solution of [NiL<small><sup>N4</sup></small>(H<small><sub>2</sub></small>O)<small><sub>2</sub></small>](ClO<small><sub>4</sub></small>)<small><sub>2</sub></small><a href=\"#cit24\" title=\"Select to navigate to references\"><sup><span class=\"sup_ref\">24</span></sup></a> (49 mg; 0.088 mmol) in CH<small><sub>3</sub></small>CN (5 mL) and <span class=\"TC\"><a class=\"simple\" href=\"http://www.chemspider.com/Chemical-Structure.937.html\" target=\"_blank\" title=\"Chemspider Compound link for:H2O\">H<small><sub>2</sub></small>O</a></span> (5 mL). Black needles of <strong>1</strong> were collected after complete diffusion of the two layers (36 mg; 69%). These crystals were suitable for <span class=\"CH\"><a class=\"simple\" href=\"javascript:popupOBO('CMO:0000156','c2cc33877g')\" title=\"Chemical Methods Ontology link for: X-ray diffraction\">X-ray diffraction</a></span> studies. <span class=\"CH\"><a class=\"simple\" href=\"javascript:popupOBO('CMO:0000636','c2cc33877g')\" title=\"Chemical Methods Ontology link for: FT-IR\">FT-IR</a></span> (ATR) <span class=\"italic\">\u03bd</span><small><sub>NCS</sub></small> (cm<small><sup>\u22121</sup></small>): 2106 (w), 2042 (s), see ESI.<a href=\"#fn1\" title=\"Select to navigate to footnote\">\u2020</a> Analysis calcd (found) for C<small><sub>57</sub></small>H<small><sub>66</sub></small>N<small><sub>24</sub></small>Mo<small><sub>2</sub></small>Ni<small><sub>3</sub></small>S<small><sub>12</sub></small>: C 37.21 (37.28) H 3.62 (3.50) N 18.27 (18.35)%. <strong>2</strong>: preparation was similar to that of <strong>1</strong> with the exception that [CoL<small><sup>N4</sup></small>(H<small><sub>2</sub></small>O)<small><sub>2</sub></small>](ClO<small><sub>4</sub></small>)<small><sub>2</sub></small><a href=\"#cit25\" title=\"Select to navigate to references\"><sup><span class=\"sup_ref\">25</span></sup></a> (50 mg; 0.088 mmol) was used. Very small black needles of <strong>2</strong> were collected after complete diffusion of the two layers (38 mg; 69%). <span class=\"CH\"><a class=\"simple\" href=\"javascript:popupOBO('CMO:0000636','c2cc33877g')\" title=\"Chemical Methods Ontology link for: FT-IR\">FT-IR</a></span> (ATR) <span class=\"italic\">\u03bd</span><small><sub>NCS</sub></small> (cm<small><sup>\u22121</sup></small>): 2107 (w), 2050 (s), see ESI.<a href=\"#fn1\" title=\"Select to navigate to footnote\">\u2020</a> Analysis calcd (found) for C<small><sub>57</sub></small>H<small><sub>66</sub></small>N<small><sub>24</sub></small>Mo<small><sub>2</sub></small>Co<small><sub>3</sub></small>S<small><sub>12</sub></small>: C 37.19 (36.92), H 3.61 (3.46), N 18.26 (18.03)%.</span></span><span class=\"CH\"><a class=\"simple\" href=\"javascript:popupOBO('CHEBI:46787','c2cc33877g','http://www.ebi.ac.uk/chebi/searchId.do?chebiId=46787')\" title=\"ChEBI Ontology link for: solvents\">solvents</a></span><span class=\"bold\">Caution</span><span class=\"bold\">(NEt<small><sub>4</sub></small>)<small><sub>3</sub></small>[Mo(NCS)<small><sub>6</sub></small>]</span><span class=\"sup_ref\">9</span><span class=\"sup_ref\">23</span><span class=\"TC\"><a class=\"simple\" href=\"http://www.chemspider.com/Chemical-Structure.937.html\" target=\"_blank\" title=\"Chemspider Compound link for:H2O\">H<small><sub>2</sub></small>O</a></span><span class=\"TC\"><a class=\"simple\" href=\"http://www.chemspider.com/Chemical-Structure.937.html\" target=\"_blank\" title=\"Chemspider Compound link for:H2O\">H<small><sub>2</sub></small>O</a></span><span class=\"TC\"><a class=\"simple\" href=\"http://www.chemspider.com/Chemical-Structure.937.html\" target=\"_blank\" title=\"Chemspider Compound link for:H2O\">H<small><sub>2</sub></small>O</a></span><span class=\"TC\"><a class=\"simple\" href=\"http://www.chemspider.com/Chemical-Structure.682.html\" target=\"_blank\" title=\"Chemspider Compound link for:EtOH\">EtOH</a></span><span class=\"TC\"><a class=\"simple\" href=\"http://www.chemspider.com/Chemical-Structure.937.html\" target=\"_blank\" title=\"Chemspider Compound link for:H2O\">H<small><sub>2</sub></small>O</a></span><span class=\"TC\"><a class=\"simple\" href=\"http://www.chemspider.com/Chemical-Structure.937.html\" target=\"_blank\" title=\"Chemspider Compound link for:H2O\">H<small><sub>2</sub></small>O</a></span><span class=\"TC\"><a class=\"simple\" href=\"http://www.chemspider.com/Chemical-Structure.937.html\" target=\"_blank\" title=\"Chemspider Compound link for:H2O\">H<small><sub>2</sub></small>O</a></span><span class=\"TC\"><a class=\"simple\" href=\"http://www.chemspider.com/Chemical-Structure.682.html\" target=\"_blank\" title=\"Chemspider Compound link for:EtOH\">EtOH</a></span><span class=\"CH\"><a class=\"simple\" href=\"javascript:popupOBO('CMO:0000636','c2cc33877g')\" title=\"Chemical Methods Ontology link for: FT-IR\">FT-IR</a></span><span class=\"sup_ref\">24</span><span class=\"TC\"><a class=\"simple\" href=\"http://www.chemspider.com/Chemical-Structure.937.html\" target=\"_blank\" title=\"Chemspider Compound link for:H2O\">H<small><sub>2</sub></small>O</a></span><span class=\"CH\"><a class=\"simple\" href=\"javascript:popupOBO('CMO:0000156','c2cc33877g')\" title=\"Chemical Methods Ontology link for: X-ray diffraction\">X-ray diffraction</a></span><span class=\"CH\"><a class=\"simple\" href=\"javascript:popupOBO('CMO:0000636','c2cc33877g')\" title=\"Chemical Methods Ontology link for: FT-IR\">FT-IR</a></span><span class=\"sup_ref\">25</span><span class=\"CH\"><a class=\"simple\" href=\"javascript:popupOBO('CMO:0000636','c2cc33877g')\" title=\"Chemical Methods Ontology link for: FT-IR\">FT-IR</a></span><span class=\"sup_ref\">\u00a7 <span id=\"fn3\">Crystal data for <strong>1</strong>: C<small><sub>57</sub></small> H<small><sub>66</sub></small> Mo<small><sub>2</sub></small> N<small><sub>24</sub></small> Ni<small><sub>3</sub></small> S<small><sub>12</sub></small>, <span class=\"italic\">M</span> = 1840.12, triclinic, <span class=\"italic\">P</span><img alt=\"[1 with combining macron]\" class=\"charmap\" src=\"https://www.rsc.org/images/entities/char_0031_0304.gif\"/>, <span class=\"italic\">a</span> = 12.511(2), <span class=\"italic\">b</span> = 16.400 (2) \u00c5, <span class=\"italic\">c</span> = 19.026(2) \u00c5, <span class=\"italic\">\u03b1</span> = 90.419(4)\u00b0, <span class=\"italic\">\u03b2</span> = 94.755(4)\u00b0, <span class=\"italic\">\u03b3</span> = 108.682(4)\u00b0; <span class=\"italic\">V</span> = 3682.9(5) \u00c5<small><sup>3</sup></small>, <span class=\"italic\">Z</span> = 2, data: 10<img alt=\"[thin space (1/6-em)]\" class=\"charmap\" src=\"https://www.rsc.org/images/entities/char_2009.gif\"/>632, restraints: 1039, parameters: 1244, <span class=\"italic\">R</span><small><sub>1</sub></small> = 0.0666; w<span class=\"italic\">R</span><small><sub>2</sub></small> = 0.0669 [<span class=\"italic\">I</span> &gt; 2<span class=\"italic\">\u03c3</span>] (for further data see ESI<a href=\"#fn1\" title=\"Select to navigate to footnote\">\u2020</a>).</span></span>", "clean_text": "structure data\n\nXRPD\n\nIR\n\ncrystallographic data\n\n\u2021 All syntheses were performed under a N2 atmosphere with the solvents and reagents degassed prior to use. Caution: perchlorate salts are involved in the preparation of 1 and 2. (NEt4)3[Mo(NCS)6]: Adapted from a described procedure.9 A solution of K3Mo(NCS)6 (9 mmol)23 in H2O was added to NEt4Cl (12.9 g, 77 mmol) in H2O (50 mL). A cream colored solid is formed. After 30 min of stirring, the suspension was filtered and the solid washed with H2O followed by EtOH (20 mL). The solid was then dissolved in MeCN (40 mL) and a solution of NEt4Cl (4.50 g, 27 mmol) in H2O (15 mL) added followed by further 50 mL of H2O. The solid was filtered, washed with H2O (20 mL) then with EtOH (20 mL) and Et2O and subsequently dried under vacuum yielding (NEt4)3[Mo(NCS)6] in almost quantitative yields (m = 7.47 g). FT-IR (ATR) \u03bd (cm-1): 2981 (w), 2888 (w), 2044 (s), 1482 (m), 1451 (m), 1437 (m), 1392 (m), 1171 (m), 999 (m), 783 (m). Analysis calcd (found) for C30H60N9Mo1S6: C, 43.14 (43.06) H, 7.24 (7.48) N 15.09 (15.13)%. 1: A solution of (NEt4)3[Mo(NCS)6] (50 mg; 0.059 mmol) in CH3CN (10 mL) was carefully layered on the top of a solution of [NiLN4(H2O)2](ClO4)224 (49 mg; 0.088 mmol) in CH3CN (5 mL) and H2O (5 mL). Black needles of 1 were collected after complete diffusion of the two layers (36 mg; 69%). These crystals were suitable for X-ray diffraction studies. FT-IR (ATR) \u03bdNCS (cm-1): 2106 (w), 2042 (s), see ESI.\u2020 Analysis calcd (found) for C57H66N24Mo2Ni3S12: C 37.21 (37.28) H 3.62 (3.50) N 18.27 (18.35)%. 2: preparation was similar to that of 1 with the exception that [CoLN4(H2O)2](ClO4)225 (50 mg; 0.088 mmol) was used. Very small black needles of 2 were collected after complete diffusion of the two layers (38 mg; 69%). FT-IR (ATR) \u03bdNCS (cm-1): 2107 (w), 2050 (s), see ESI.\u2020 Analysis calcd (found) for C57H66N24Mo2Co3S12: C 37.19 (36.92), H 3.61 (3.46), N 18.26 (18.03)%.\n\nsolvents\n\nCaution\n\n(NEt4)3[Mo(NCS)6]\n\n9\n\n23\n\nH2O\n\nH2O\n\nH2O\n\nEtOH\n\nH2O\n\nH2O\n\nH2O\n\nEtOH\n\nFT-IR\n\n24\n\nH2O\n\nX-ray diffraction\n\nFT-IR\n\n25\n\nFT-IR\n\n\u00a7 Crystal data for 1: C57 H66 Mo2 N24 Ni3 S12, M = 1840.12, triclinic, P, a = 12.511(2), b = 16.400 (2) \u00c5, c = 19.026(2) \u00c5, \u03b1 = 90.419(4)\u00b0, \u03b2 = 94.755(4)\u00b0, \u03b3 = 108.682(4)\u00b0; V = 3682.9(5) \u00c53, Z = 2, data: 10632, restraints: 1039, parameters: 1244, R1 = 0.0666; wR2 = 0.0669 [I > 2\u03c3] (for further data see ESI\u2020).", "data": [{"meta": {"name": "[(Ca(H2O)6)(CaEr(oda)3)2]\u00b74H2O", "symbol": "10", "chemical formula": "C28H52O40Ca3Er2"}, "processes": [{"synthesis method": "solvothermal synthesis", "precursor": [{"name": "Er2O3", "amount": "0.12", "unit": "mmol"}, {"name": "CaCl2\u00b72H2O", "amount": "50", "unit": "mg"}, {"name": "2,2-oxydiacetic acid", "amount": "90", "unit": "mg"}], "solvent": [{"name": "water", "amount": "20", "unit": "mL"}], "reducing agent": [{"name": "", "amount": "", "unit": ""}], "surfactant": [{"name": "", "amount": "", "unit": ""}], "pressure": "", "temperature": "130\u00b0C", "time": "3 days", "heating rate": "", "cooling rate": ""}], "yield": "35% to 50%"}, {"meta": {"name": "[(Ca(H2O)6)(CaHo(oda)3)2]\u00b74H2O", "symbol": "11", "chemical formula": "C28H52O40Ca3Ho2"}, "processes": [{"synthesis method": "solveothermal synthesis", "precursor": [{"name": "Ho2O3", "amount": "0.12", "unit": "mmol"}, {"name": "CaCl2\u00b72H2O", "amount": "50", "unit": "mg"}, {"name": "2,2-oxydiacetic acid", "amount": "90", "unit": "mg"}], "solvent": [{"name": "water", "amount": "20", "unit": "mL"}], "reducing agent": [{"name": "", "amount": "", "unit": ""}], "surfactant": [{"name": "", "amount": "", "unit": ""}], "pressure": "", "temperature": "130\u00b0C", "time": "3 days", "heating rate": "", "cooling rate": ""}], "yield": "35% to 50%"}, {"meta": {"name": "[(Ca(H2O)6)(CaYb(oda)3)2]\u00b74H2O", "symbol": "12", "chemical formula": "C28H52O40Ca3Yb2"}, "processes": [{"synthesis method": "solveothermal synthesis", "precursor": [{"name": "Yb2O3", "amount": "0.12", "unit": "mmol"}, {"name": "CaCl2\u00b72H2O", "amount": "50", "unit": "mg"}, {"name": "2,2-oxydiacetic acid", "amount": "90", "unit": "mg"}], "solvent": [{"name": "water", "amount": "20", "unit": "mL"}], "reducing agent": [{"name": "", "amount": "", "unit": ""}], "surfactant": [{"name": "", "amount": "", "unit": ""}], "pressure": "", "temperature": "130\u00b0C", "time": "3 days", "heating rate": "", "cooling rate": ""}], "yield": "35% to 50%"}], "include_properties": ["chemical_synthesis", "filtration", "washing", "drying", "chemical_synthesis", "chemical_synthesis"]}]

File: synthesis/800_rsc/synthesis_c4ce01123f.json
[{"idx": 7, "type": "text", "classification": "synthesis condition", "content": "<span class=\"sup_ref\">\u2021 <span id=\"fn2\">Synthesis of <strong>1</strong>: a mixture of CuCl<small><sub>2</sub></small>\u00b72H<small><sub>2</sub></small>O (0.1 mmol, 17.0 mg), H<small><sub>3</sub></small>PW<small><sub>12</sub></small> (0.025 mmol, 70 mg), L (0.05 mmol, 15 mg) and H<small><sub>2</sub></small>O (10 mL) was stirred at room temperature for about 4 hours. The pH of the mixture was adjusted to about 3.0 by adding two drops of hydrochloric acid (1 mol L<small><sup>\u22121</sup></small>). Then the mixture was transferred into a 23 mL Teflon-lined stainless steel autoclave reactor and heated at 170 \u00b0C for 96 hours. After cooling to room temperature at a rate of 10 \u00b0C h<small><sup>\u22121</sup></small>, dark green block crystals suitable for X-ray structural analysis were isolated by ultrasonically cleaning the sample, washing with water several times and drying in air. Yield: <span class=\"italic\">ca.</span> 45 % (based on H<small><sub>3</sub></small>PW<small><sub>12</sub></small>). Anal. calcd for C<small><sub>36</sub></small>H<small><sub>49</sub></small>CuN<small><sub>12</sub></small>O<small><sub>48</sub></small>PW<small><sub>12</sub></small> (%): C, 11.63; H, 1.33; N, 4.52. Found: C, 11.61; H, 1.27; N, 4.49. IR (KBr, cm<small><sup>\u22121</sup></small>): <span class=\"italic\">\u03bd</span> = 3461 (w), 3130 (w), 1612 (m), 1525 (m), 1434 (m), 1282 (m), 1124 (s), 1075 (s), 972 (s), 892 (s), 775 (s), 669 (s), 503 (m).</span></span>", "clean_text": "\u2021 Synthesis of 1: a mixture of CuCl2\u22c52H2O (0.1 mmol, 17.0 mg), H3PW12 (0.025 mmol, 70 mg), L (0.05 mmol, 15 mg) and H2O (10 mL) was stirred at room temperature for about 4 hours. The pH of the mixture was adjusted to about 3.0 by adding two drops of hydrochloric acid (1 mol L-1). Then the mixture was transferred into a 23 mL Teflon-lined stainless steel autoclave reactor and heated at 170 \u00b0C for 96 hours. After cooling to room temperature at a rate of 10 \u00b0C h-1, dark green block crystals suitable for X-ray structural analysis were isolated by ultrasonically cleaning the sample, washing with water several times and drying in air. Yield: ca. 45 % (based on H3PW12). Anal. calcd for C36H49CuN12O48PW12 (%): C, 11.63; H, 1.33; N, 4.52. Found: C, 11.61; H, 1.27; N, 4.49. IR (KBr, cm-1): \u03bd = 3461 (w), 3130 (w), 1612 (m), 1525 (m), 1434 (m), 1282 (m), 1124 (s), 1075 (s), 972 (s), 892 (s), 775 (s), 669 (s), 503 (m).", "data": [{"meta": {"name": "1", "symbol": "", "chemical formula": "C36H49CuN12O48PW12"}, "processes": [{"synthesis method": "chemical synthesis", "precursor": [{"name": "CuCl2\u00b72H2O", "amount": "0.1", "unit": "mmol"}, {"name": "H3PW12", "amount": "0.025", "unit": "mmol"}, {"name": "L", "amount": "0.05", "unit": "mmol"}], "solvent": [{"name": "H2O", "amount": "10", "unit": "mL"}], "pressure": "", "temperature": "170\u00b0C", "time": "96 hours", "heating rate": "", "cooling rate": "10\u00b0C/h"}, {"synthesis method": "washing", "washing solution": "water", "amount": ""}, {"synthesis method": "drying", "pressure": "", "temperature": "", "atmosphere": "air", "time": ""}], "yield": "ca. 45%"}], "include_properties": ["solvothermal_synthesis", "pH_adjustment", "sonication", "washing", "drying"]}]

File: synthesis/800_rsc/synthesis_c5ce01097g.json
[{"idx": 8, "type": "text", "classification": "synthesis condition", "content": "<span class=\"bold\">1</span><span class=\"bold\">NaCl</span><span class=\"bold\">1</span><span class=\"bold\">NaBr</span><span class=\"bold\">1</span><span class=\"bold\">NaI</span><span class=\"bold\">1</span><span class=\"bold\">KCl</span><span class=\"bold\">1</span><span class=\"bold\">KBr</span><span class=\"bold\">1</span><span class=\"bold\">KI</span><span class=\"bold\">1</span><span class=\"bold\">RbCl</span><span class=\"bold\">1</span><span class=\"bold\">RbBr</span><span class=\"bold\">1</span><span class=\"bold\">RbI</span><span class=\"sup_ref\">\u2021 <span id=\"fn2\">Synthesis of {[M<small><sub>1/6</sub></small>Cd(dci)<small><sub>2</sub></small>(H<small><sub>2</sub></small>O)<small><sub>2</sub></small>]\u00b7X<small><sub>1/6</sub></small>} (M = Na, X = Cl for <span class=\"bold\">1</span>\u00b7<span class=\"bold\">NaCl</span>, M = Na, X = Br for <span class=\"bold\">1</span>\u00b7<span class=\"bold\">NaBr</span>, M = Na, X = I for <span class=\"bold\">1</span>\u00b7<span class=\"bold\">NaI</span>, M = K, X = Cl for <span class=\"bold\">1</span>\u00b7<span class=\"bold\">KCl</span>, M = K, X = Br for <span class=\"bold\">1</span>\u00b7<span class=\"bold\">KBr</span>, M = K, X = I for <span class=\"bold\">1</span>\u00b7<span class=\"bold\">KI</span>, M = Rb, X = Cl for <span class=\"bold\">1</span>\u00b7<span class=\"bold\">RbCl</span>, M = Rb, X = Br for <span class=\"bold\">1</span>\u00b7<span class=\"bold\">RbBr</span>, and M = Rb, X = I for <span class=\"bold\">1</span>\u00b7<span class=\"bold\">RbI</span>): For <span class=\"bold\">1</span>\u00b7<span class=\"bold\">NaCl</span>, <span class=\"bold\">1</span>\u00b7<span class=\"bold\">NaI</span>, <span class=\"bold\">1</span>\u00b7<span class=\"bold\">KCl</span>, <span class=\"bold\">1</span>\u00b7<span class=\"bold\">KI</span>, <span class=\"bold\">1</span>\u00b7<span class=\"bold\">RbCl</span>, and <span class=\"bold\">1</span>\u00b7<span class=\"bold\">RbI</span>, a solution of Hdci (0.015 g) in deionized water (3 mL, pH was adjusted to 6\u20137 by using the MOH) was added to a mixture of CdX<small><sub>2</sub></small> (30 mg) and cat (5 mg) in 3.5 mL of deionized water. The resulting solution was stirred for one hour, filtered, and left to stand at room temperature for a week. Colorless crystals suitable for X-ray diffraction analysis were obtained. Yield: 61% for <span class=\"bold\">1</span>\u00b7<span class=\"bold\">NaCl</span>, 33% for <span class=\"bold\">1</span>\u00b7<span class=\"bold\">NaI</span>, 47% for <span class=\"bold\">1</span>\u00b7<span class=\"bold\">KCl</span>, 55% for <span class=\"bold\">1</span>\u00b7<span class=\"bold\">KI</span>, 34% for <span class=\"bold\">1</span>\u00b7<span class=\"bold\">RbCl</span>, and 46% for <span class=\"bold\">1</span>\u00b7<span class=\"bold\">RbI</span> based on Cd. Elemental analysis (%) for <span class=\"bold\">1</span>\u00b7<span class=\"bold\">NaCl</span>, C<small><sub>60</sub></small>H<small><sub>36</sub></small>Cd<small><sub>6</sub></small>ClN<small><sub>48</sub></small>NaO<small><sub>12</sub></small> (Mr = 2354.21): calcd: C, 30.61; H, 1.54; N, 28.56; found: C, 30.40; H, 1.66; N, 28.41. For <span class=\"bold\">1</span>\u00b7<span class=\"bold\">NaI</span>, C<small><sub>60</sub></small>H<small><sub>36</sub></small>Cd<small><sub>6</sub></small>IN<small><sub>48</sub></small>NaO<small><sub>12</sub></small> (Mr = 2445.66): calcd.: C, 29.48; H, 1.48; N, 27.51; found: C, 30.78; H, 1.63; N, 28.76. For <span class=\"bold\">1</span>\u00b7<span class=\"bold\">KCl</span>, C<small><sub>60</sub></small>H<small><sub>36</sub></small>Cd<small><sub>6</sub></small>ClKN<small><sub>48</sub></small>O<small><sub>12</sub></small> (Mr = 2370.3): calcd.: C, 30.40; H, 1.53; N, 28.37; found: C, 30.75; H, 1.62; N, 28.84. For <span class=\"bold\">1</span>\u00b7<span class=\"bold\">KI</span>, C<small><sub>60</sub></small>H<small><sub>36</sub></small>Cd<small><sub>6</sub></small>IKN<small><sub>48</sub></small>O<small><sub>12</sub></small> (Mr = 2461.77): calcd.: C, 29.27; H, 1.47; N, 27.31; found: C, 29.87; H, 1.55; N, 28.00. For <span class=\"bold\">1</span>\u00b7<span class=\"bold\">RbCl</span>, C<small><sub>60</sub></small>H<small><sub>36</sub></small>Cd<small><sub>6</sub></small>ClN<small><sub>48</sub></small>O<small><sub>12</sub></small>Rb (Mr = 2416.69): calcd.: C, 29.82; H, 1.50; N, 27.82; found: C, 30.40; H, 1.59; N, 28.58. For <span class=\"bold\">1</span>\u00b7<span class=\"bold\">RbI</span>, C<small><sub>60</sub></small>H<small><sub>36</sub></small>Cd<small><sub>6</sub></small>IN<small><sub>48</sub></small>O<small><sub>12</sub></small>Rb (Mr = 2508.14): calcd.: C, 28.73; H, 1.45; N, 26.81; found: C, 29.25; H, 1.49; N, 27.42. For <span class=\"bold\">1</span>\u00b7<span class=\"bold\">NaBr</span>, <span class=\"bold\">1</span>\u00b7<span class=\"bold\">KBr</span>, and <span class=\"bold\">1</span>\u00b7<span class=\"bold\">RbBr</span>, a solution of Hdci (0.015 g) in deionized water (3 mL, pH was adjusted to 6\u20137 by using the MOH) was added to a mixture of CdX<small><sub>2</sub></small> (30 mg) and cat (5 mg) in 3.5 mL of deionized water. The resulting solution was stirred for one hour, filtered, and left to stand at room temperature for a week. Colorless crystals suitable for X-ray diffraction analysis were obtained. Yield: 37% for <span class=\"bold\">1</span>\u00b7<span class=\"bold\">NaBr</span>, 52% for <span class=\"bold\">1</span>\u00b7<span class=\"bold\">KBr</span>, and 43% for <span class=\"bold\">1</span>\u00b7<span class=\"bold\">RbBr</span> based on Cd. Elemental analysis (%) for <span class=\"bold\">1</span>\u00b7<span class=\"bold\">NaBr</span>, C<small><sub>60</sub></small>H<small><sub>36</sub></small>BrCd<small><sub>6</sub></small>N<small><sub>48</sub></small>NaO<small><sub>12</sub></small> (Mr = 2398.67): calcd: C, 30.04; H, 1.51; N, 28.03; found: C, 30.78; H, 1.63; N, 28.76. For <span class=\"bold\">1</span>\u00b7<span class=\"bold\">KBr</span>, C<small><sub>60</sub></small>H<small><sub>36</sub></small>BrCd<small><sub>6</sub></small>KN<small><sub>48</sub></small>O<small><sub>12</sub></small> (Mr = 2414.78): calcd.: C, 29.84; H, 1.50; N, 27.84; found: C, 29.21; H, 1.52; N, 27.21. For <span class=\"bold\">1</span>\u00b7<span class=\"bold\">RbBr</span>, C<small><sub>60</sub></small>H<small><sub>36</sub></small>BrCd<small><sub>6</sub></small>N<small><sub>48</sub></small>O<small><sub>12</sub></small>Rb (Mr = 2461.15): calcd.: C, 29.61 H, 1.26; N, 27.68; found: C, 28.54; H, 1.47; N, 26.76.</span></span>", "clean_text": "1\n\nNaCl\n\n1\n\nNaBr\n\n1\n\nNaI\n\n1\n\nKCl\n\n1\n\nKBr\n\n1\n\nKI\n\n1\n\nRbCl\n\n1\n\nRbBr\n\n1\n\nRbI\n\n\u2021 Synthesis of {[M1/6Cd(dci)2(H2O)2]\u22c5X1/6} (M = Na, X = Cl for 1\u22c5NaCl, M = Na, X = Br for 1\u22c5NaBr, M = Na, X = I for 1\u22c5NaI, M = K, X = Cl for 1\u22c5KCl, M = K, X = Br for 1\u22c5KBr, M = K, X = I for 1\u22c5KI, M = Rb, X = Cl for 1\u22c5RbCl, M = Rb, X = Br for 1\u22c5RbBr, and M = Rb, X = I for 1\u22c5RbI): For 1\u22c5NaCl, 1\u22c5NaI, 1\u22c5KCl, 1\u22c5KI, 1\u22c5RbCl, and 1\u22c5RbI, a solution of Hdci (0.015 g) in deionized water (3 mL, pH was adjusted to 6-7 by using the MOH) was added to a mixture of CdX2 (30 mg) and cat (5 mg) in 3.5 mL of deionized water. The resulting solution was stirred for one hour, filtered, and left to stand at room temperature for a week. Colorless crystals suitable for X-ray diffraction analysis were obtained. Yield: 61% for 1\u22c5NaCl, 33% for 1\u22c5NaI, 47% for 1\u22c5KCl, 55% for 1\u22c5KI, 34% for 1\u22c5RbCl, and 46% for 1\u22c5RbI based on Cd. Elemental analysis (%) for 1\u22c5NaCl, C60H36Cd6ClN48NaO12 (Mr = 2354.21): calcd: C, 30.61; H, 1.54; N, 28.56; found: C, 30.40; H, 1.66; N, 28.41. For 1\u22c5NaI, C60H36Cd6IN48NaO12 (Mr = 2445.66): calcd.: C, 29.48; H, 1.48; N, 27.51; found: C, 30.78; H, 1.63; N, 28.76. For 1\u22c5KCl, C60H36Cd6ClKN48O12 (Mr = 2370.3): calcd.: C, 30.40; H, 1.53; N, 28.37; found: C, 30.75; H, 1.62; N, 28.84. For 1\u22c5KI, C60H36Cd6IKN48O12 (Mr = 2461.77): calcd.: C, 29.27; H, 1.47; N, 27.31; found: C, 29.87; H, 1.55; N, 28.00. For 1\u22c5RbCl, C60H36Cd6ClN48O12Rb (Mr = 2416.69): calcd.: C, 29.82; H, 1.50; N, 27.82; found: C, 30.40; H, 1.59; N, 28.58. For 1\u22c5RbI, C60H36Cd6IN48O12Rb (Mr = 2508.14): calcd.: C, 28.73; H, 1.45; N, 26.81; found: C, 29.25; H, 1.49; N, 27.42. For 1\u22c5NaBr, 1\u22c5KBr, and 1\u22c5RbBr, a solution of Hdci (0.015 g) in deionized water (3 mL, pH was adjusted to 6-7 by using the MOH) was added to a mixture of CdX2 (30 mg) and cat (5 mg) in 3.5 mL of deionized water. The resulting solution was stirred for one hour, filtered, and left to stand at room temperature for a week. Colorless crystals suitable for X-ray diffraction analysis were obtained. Yield: 37% for 1\u22c5NaBr, 52% for 1\u22c5KBr, and 43% for 1\u22c5RbBr based on Cd. Elemental analysis (%) for 1\u22c5NaBr, C60H36BrCd6N48NaO12 (Mr = 2398.67): calcd: C, 30.04; H, 1.51; N, 28.03; found: C, 30.78; H, 1.63; N, 28.76. For 1\u22c5KBr, C60H36BrCd6KN48O12 (Mr = 2414.78): calcd.: C, 29.84; H, 1.50; N, 27.84; found: C, 29.21; H, 1.52; N, 27.21. For 1\u22c5RbBr, C60H36BrCd6N48O12Rb (Mr = 2461.15): calcd.: C, 29.61 H, 1.26; N, 27.68; found: C, 28.54; H, 1.47; N, 26.76.", "data": [{"meta": {"name": "[M1/6Cd(dci)2(H2O)2]\u00b7X1/6", "symbol": "1\u00b7NaCl", "chemical formula": "C60H36Cd6ClN48NaO12"}, "processes": [{"synthesis method": "chemical synthesis", "precursor": [{"name": "Hdci", "amount": "0.015", "unit": "g"}, {"name": "CdCl2", "amount": "30", "unit": "mg"}, {"name": "cat", "amount": "5", "unit": "mg"}], "solution": [{"name": "deionized water", "amount": "3", "unit": "mL"}], "pH adjustment": {"pH": "6-7", "modulator": "MOH"}, "pressure": "", "temperature": "room temperature", "time": "1 hour"}, {"synthesis method": "filtration", "time": "1 week", "atmosphere": "room temperature"}], "yield": "61%"}, {"meta": {"name": "[M1/6Cd(dci)2(H2O)2]\u00b7X1/6", "symbol": "1\u00b7NaI", "chemical formula": "C60H36Cd6IN48NaO12"}, "processes": [{"synthesis method": "chemical synthesis", "precursor": [{"name": "Hdci", "amount": "0.015", "unit": "g"}, {"name": "CdI2", "amount": "30", "unit": "mg"}, {"name": "cat", "amount": "5", "unit": "mg"}], "solution": [{"name": "deionized water", "amount": "3", "unit": "mL"}], "pH adjustment": {"pH": "6-7", "modulator": "MOH"}, "pressure": "", "temperature": "room temperature", "time": "1 hour"}, {"synthesis method": "filtration", "time": "1 week", "atmosphere": "room temperature"}], "yield": "33%"}, {"meta": {"name": "[M1/6Cd(dci)2(H2O)2]\u00b7X1/6", "symbol": "1\u00b7KCl", "chemical formula": "C60H36Cd6ClKN48O12"}, "processes": [{"synthesis method": "chemical synthesis", "precursor": [{"name": "Hdci", "amount": "0.015", "unit": "g"}, {"name": "CdCl2", "amount": "30", "unit": "mg"}, {"name": "cat", "amount": "5", "unit": "mg"}], "solution": [{"name": "deionized water", "amount": "3", "unit": "mL"}], "pH adjustment": {"pH": "6-7", "modulator": "MOH"}, "pressure": "", "temperature": "room temperature", "time": "1 hour"}, {"synthesis method": "filtration", "time": "1 week", "atmosphere": "room temperature"}], "yield": "47%"}, {"meta": {"name": "[M1/6Cd(dci)2(H2O)2]\u00b7X1/6", "symbol": "1\u00b7KI", "chemical formula": "C60H36Cd6IKN48O12"}, "processes": [{"synthesis method": "chemical synthesis", "precursor": [{"name": "Hdci", "amount": "0.015", "unit": "g"}, {"name": "CdI2", "amount": "30", "unit": "mg"}, {"name": "cat", "amount": "5", "unit": "mg"}], "solution": [{"name": "deionized water", "amount": "3", "unit": "mL"}], "pH adjustment": {"pH": "6-7", "modulator": "MOH"}, "pressure": "", "temperature": "room temperature", "time": "1 hour"}, {"synthesis method": "filtration", "time": "1 week", "atmosphere": "room temperature"}], "yield": "55%"}, {"meta": {"name": "[M1/6Cd(dci)2(H2O)2]\u00b7X1/6", "symbol": "1\u00b7RbCl", "chemical formula": "C60H36Cd6ClN48O12Rb"}, "processes": [{"synthesis method": "chemical synthesis", "precursor": [{"name": "Hdci", "amount": "0.015", "unit": "g"}, {"name": "CdCl2", "amount": "30", "unit": "mg"}, {"name": "cat", "amount": "5", "unit": "mg"}], "solution": [{"name": "deionized water", "amount": "3", "unit": "mL"}], "pH adjustment": {"pH": "6-7", "modulator": "MOH"}, "pressure": "", "temperature": "room temperature", "time": "1 hour"}, {"synthesis method": "filtration", "time": "1 week", "atmosphere": "room temperature"}], "yield": "34%"}, {"meta": {"name": "[M1/6Cd(dci)2(H2O)2]\u00b7X1/6", "symbol": "1\u00b7RbI", "chemical formula": "C60H36Cd6IN48O12Rb"}, "processes": [{"synthesis method": "chemical synthesis", "precursor": [{"name": "Hdci", "amount": "0.015", "unit": "g"}, {"name": "CdI2", "amount": "30", "unit": "mg"}, {"name": "cat", "amount": "5", "unit": "mg"}], "solution": [{"name": "deionized water", "amount": "3", "unit": "mL"}], "pH adjustment": {"pH": "6-7", "modulator": "MOH"}, "pressure": "", "temperature": "room temperature", "time": "1 hour"}, {"synthesis method": "filtration", "time": "1 week", "atmosphere": "room temperature"}], "yield": "46%"}, {"meta": {"name": "[M1/6Cd(dci)2(H2O)2]\u00b7X1/6", "symbol": "1\u00b7NaBr", "chemical formula": "C60H36BrCd6N48NaO12"}, "processes": [{"synthesis method": "chemical synthesis", "precursor": [{"name": "Hdci", "amount": "0.015", "unit": "g"}, {"name": "CdBr2", "amount": "30", "unit": "mg"}, {"name": "cat", "amount": "5", "unit": "mg"}], "solution": [{"name": "deionized water", "amount": "3", "unit": "mL"}], "pH adjustment": {"pH": "6-7", "modulator": "MOH"}, "pressure": "", "temperature": "room temperature", "time": "1 hour"}, {"synthesis method": "filtration", "time": "1 week", "atmosphere": "room temperature"}], "yield": "37%"}, {"meta": {"name": "[M1/6Cd(dci)2(H2O)2]\u00b7X1/6", "symbol": "1\u00b7KBr", "chemical formula": "C60H36BrCd6KN48O12"}, "processes": [{"synthesis method": "chemical synthesis", "precursor": [{"name": "Hdci", "amount": "0.015", "unit": "g"}, {"name": "CdBr2", "amount": "30", "unit": "mg"}, {"name": "cat", "amount": "5", "unit": "mg"}], "solution": [{"name": "deionized water", "amount": "3", "unit": "mL"}], "pH adjustment": {"pH": "6-7", "modulator": "MOH"}, "pressure": "", "temperature": "room temperature", "time": "1 hour"}, {"synthesis method": "filtration", "time": "1 week", "atmosphere": "room temperature"}], "yield": "52%"}, {"meta": {"name": "[M1/6Cd(dci)2(H2O)2]\u00b7X1/6", "symbol": "1\u00b7RbBr", "chemical formula": "C60H36BrCd6N48O12Rb"}, "processes": [{"synthesis method": "chemical synthesis", "precursor": [{"name": "Hdci", "amount": "0.015", "unit": "g"}, {"name": "CdBr2", "amount": "30", "unit": "mg"}, {"name": "cat", "amount": "5", "unit": "mg"}], "solution": [{"name": "deionized water", "amount": "3", "unit": "mL"}], "pH adjustment": {"pH": "6-7", "modulator": "MOH"}, "pressure": "", "temperature": "room temperature", "time": "1 hour"}, {"synthesis method": "filtration", "time": "1 week", "atmosphere": "room temperature"}], "yield": "43%"}], "include_properties": ["chemical_synthesis", "pH_adjustment", "filtration"]}]
