Repository: Yeonghun1675/L2M3

<div align="center">
<h1> ⛏L2M3: Large Language Models Material Miner </h1> 
</div>

## Summary
L2M3 is designed to efficiently gather experimental Metal-Organic Framework (MOF) data from scientific literature, addressing the challenge of accessing hard-to-find data and enhancing the quality of information available for machine learning in materials science. By utilizing a chain of advanced Large Language Models (LLMs), we developed a systematic method for extracting and organizing MOF data into a structured, usable format. Our approach has successfully compiled data from over 40,000 research articles, creating a comprehensive, ready-to-use dataset.

File: synthesis/800_springer/synthesis_10.1007_s00706-014-1245-2.json
[{"idx": 17, "type": "text", "classification": "synthesis condition", "content": "<title><italic>Titanium tris(isopropoxo) 4</italic>-<italic>(imidazol</italic>-<italic>1</italic>-<italic>yl)butanate</italic> (<bold>1</bold>)</title><p>Ti(O<italic>i</italic>Pr)<sub>4</sub> was obtained from ABCR and used as received. Ti(O<italic>i</italic>Pr)<sub>4</sub> (1.1\u00a0cm<sup>3</sup>, 3.8\u00a0mmol) was added to a solution of 590\u00a0mg of 4-(imidazol-1-yl)butyric acid (3.8\u00a0mmol) [<xref ref-type=\"bibr\" rid=\"CR24\">24</xref>] in 3\u00a0cm<sup>3</sup> of water-free isopropyl alcohol under argon. Crystals of <bold>1</bold> were obtained after 4\u00a0weeks (yield 450\u00a0mg, 31\u00a0%). <sup>1</sup>H NMR (CDCl<sub>3</sub>, 250\u00a0MHz): <italic>\u03b4</italic>\u00a0=\u00a01.21 (d, 18H, CH<sub>3</sub>), 1.83 (2H, CH<sub>2</sub>), 2.05 (2H, CH<sub>2</sub>), 3.78 (2H, CH<sub>2</sub>), 4.70 (3H, CH<sub>3</sub>), 6.74 (1H, CH), 7.17 (1H, CH), 7.59 (1H, CH) ppm; <sup>13</sup>C NMR (CDCl<sub>3</sub>, 62.90\u00a0MHz): <italic>\u03b4</italic>\u00a0=\u00a025.96 (CH<sub>3</sub>), 26.69 (CH<sub>2</sub>), 32.64 (CH<sub>2</sub>), 46.67 (CH<sub>2</sub>), 77.36 (CHMe<sub>2</sub>), 118.29 (CH), 129.75 (CH), 138.07 (CH), 186.50 (COO) ppm; IR (ATR): <inline-formula id=\"IEq1\"><alternatives><mml:math><mml:mover accent=\"true\"><mml:mrow><mml:mi mathvariant=\"italic\">\u03bd</mml:mi></mml:mrow><mml:mrow><mml:mo stretchy=\"false\">\u00af</mml:mo></mml:mrow></mml:mover></mml:math><tex-math id=\"IEq1_TeX\">\\documentclass[12pt]{minimal}\n\t\t\t\t\\usepackage{amsmath}\n\t\t\t\t\\usepackage{wasysym}\n\t\t\t\t\\usepackage{amsfonts}\n\t\t\t\t\\usepackage{amssymb}\n\t\t\t\t\\usepackage{amsbsy}\n\t\t\t\t\\usepackage{mathrsfs}\n\t\t\t\t\\usepackage{upgreek}\n\t\t\t\t\\setlength{\\oddsidemargin}{-69pt}\n\t\t\t\t\\begin{document}$$ \\bar{\\nu } $$\\end{document}</tex-math><inline-graphic xlink:href=\"706_2014_1245_Article_IEq1.gif\"></inline-graphic></alternatives></inline-formula>\u00a0=\u00a03,144 (vw), 2,963 (w), 2,927 (vw), 2,860 (vw), 1,724 (vvw), 1,591 (m), 1,540 (m), 1,520 (w), 1,462 (m), 1,443 (w), 1,373 (w), 1,359 (w), 1,327 (w), 1,226 (w), 1,161 (w), 1,118 (s), 1,084 (m), 1,020 (w), 980 (m), 942 (w), 845 (w), 764 (w), 733 (m), 665 (w) cm<sup>\u22121</sup>; IR (CHCl<sub>3</sub>): <inline-formula id=\"IEq2\"><alternatives><mml:math><mml:mover accent=\"true\"><mml:mrow><mml:mi mathvariant=\"italic\">\u03bd</mml:mi></mml:mrow><mml:mrow><mml:mo stretchy=\"false\">\u00af</mml:mo></mml:mrow></mml:mover></mml:math><tex-math id=\"IEq2_TeX\">\\documentclass[12pt]{minimal}\n\t\t\t\t\\usepackage{amsmath}\n\t\t\t\t\\usepackage{wasysym}\n\t\t\t\t\\usepackage{amsfonts}\n\t\t\t\t\\usepackage{amssymb}\n\t\t\t\t\\usepackage{amsbsy}\n\t\t\t\t\\usepackage{mathrsfs}\n\t\t\t\t\\usepackage{upgreek}\n\t\t\t\t\\setlength{\\oddsidemargin}{-69pt}\n\t\t\t\t\\begin{document}$$ \\bar{\\nu } $$\\end{document}</tex-math><inline-graphic xlink:href=\"706_2014_1245_Article_IEq2.gif\"></inline-graphic></alternatives></inline-formula>\u00a0=\u00a02,971 (s), 2,930 (m), 2,864 (w), 1,639 (m), 1,570 (s), 1,513 (w), 1,441 (m), 1,376 (s), 1,283 (w), 1,126 (s), 1,071 (m), 1,042 (w), 1,004 (m), 946 (m), 911 (w), 888 (w), 853 (w) cm<sup>\u22121</sup>.</p>", "clean_text": "Titanium tris(isopropoxo) 4-(imidazol-1-yl)butanate (1)\n\nTi(OiPr)4 was obtained from ABCR and used as received. Ti(OiPr)4 (1.1 cm3, 3.8 mmol) was added to a solution of 590 mg of 4-(imidazol-1-yl)butyric acid (3.8 mmol) [24] in 3 cm3 of water-free isopropyl alcohol under argon. Crystals of 1 were obtained after 4 weeks (yield 450 mg, 31 %). 1H NMR (CDCl3, 250 MHz): \u03b4 = 1.21 (d, 18H, CH3), 1.83 (2H, CH2), 2.05 (2H, CH2), 3.78 (2H, CH2), 4.70 (3H, CH3), 6.74 (1H, CH), 7.17 (1H, CH), 7.59 (1H, CH) ppm; 13C NMR (CDCl3, 62.90 MHz): \u03b4 = 25.96 (CH3), 26.69 (CH2), 32.64 (CH2), 46.67 (CH2), 77.36 (CHMe2), 118.29 (CH), 129.75 (CH), 138.07 (CH), 186.50 (COO) ppm; IR (ATR): \u03bd\u00af\\documentclass[12pt]{minimal}     \\usepackage{amsmath}     \\usepackage{wasysym}     \\usepackage{amsfonts}     \\usepackage{amssymb}     \\usepackage{amsbsy}     \\usepackage{mathrsfs}     \\usepackage{upgreek}     \\setlength{\\oddsidemargin}{-69pt}     \\begin{document}$$ \\bar{\\nu } $$\\end{document} = 3,144 (vw), 2,963 (w), 2,927 (vw), 2,860 (vw), 1,724 (vvw), 1,591 (m), 1,540 (m), 1,520 (w), 1,462 (m), 1,443 (w), 1,373 (w), 1,359 (w), 1,327 (w), 1,226 (w), 1,161 (w), 1,118 (s), 1,084 (m), 1,020 (w), 980 (m), 942 (w), 845 (w), 764 (w), 733 (m), 665 (w) cm-1; IR (CHCl3): \u03bd\u00af\\documentclass[12pt]{minimal}     \\usepackage{amsmath}     \\usepackage{wasysym}     \\usepackage{amsfonts}     \\usepackage{amssymb}     \\usepackage{amsbsy}     \\usepackage{mathrsfs}     \\usepackage{upgreek}     \\setlength{\\oddsidemargin}{-69pt}     \\begin{document}$$ \\bar{\\nu } $$\\end{document} = 2,971 (s), 2,930 (m), 2,864 (w), 1,639 (m), 1,570 (s), 1,513 (w), 1,441 (m), 1,376 (s), 1,283 (w), 1,126 (s), 1,071 (m), 1,042 (w), 1,004 (m), 946 (m), 911 (w), 888 (w), 853 (w) cm-1.", "data": [{"meta": {"name": "Titanium tris(isopropoxo) 4-(imidazol-1-yl)butanate (1)", "symbol": "", "chemical formula": "C28H52O40Ca3Er2"}, "processes": [{"synthesis method": "chemical synthesis", "precursor": [{"name": "Ti(OiPr)4", "amount": "1.1", "unit": "cm3"}, {"name": "4-(imidazol-1-yl)butyric acid", "amount": "590", "unit": "mg"}], "solvent": [{"name": "water-free isopropyl alcohol", "amount": "3", "unit": "cm3"}], "pressure": "argon", "temperature": "", "time": "4 weeks"}], "yield": "31%"}], "include_properties": ["chemical_synthesis"]}]

File: synthesis/800_springer/synthesis_10.1007_s00706-014-1289-3.json
[{"idx": 33, "type": "text", "classification": "synthesis condition", "content": "<title>Diaquatris(1,4-phenylenediacetato)diholmium(III) dihydrate (1, C<sub>30</sub>H<sub>30</sub>Ho<sub>2</sub>O<sub>15</sub>)</title><p>A mixture of 0.353\u00a0g Ho(NO<sub>3</sub>)<sub>3</sub>\u00b75H<sub>2</sub>O (0.80\u00a0mmol) and 0.095\u00a0g 1,4-phenylenediacetic acid (0.49\u00a0mmol) was placed in a Teflon-lined Parr bomb containing 10\u00a0cm<sup>3</sup> of deionized water and 1\u00a0cm<sup>3</sup> of ethanol. The bomb was sealed, heated at 170\u00a0\u00b0C for 3\u00a0days, and allowed to cool to room temperature. Light brown crystals of [Ho<sub>2</sub>(PDA)<sub>3</sub>(H<sub>2</sub>O)]<sub><italic>n</italic></sub>\u00b72nH<sub>2</sub>O were isolated by decanting the supernatant, washed thoroughly with deionized water, ethanol, and acetone, and air-dried; Yield ~0.3\u00a0g (64\u00a0% based on H<sub>2</sub>PDA). The crystals were manually selected for structural determination and further characterization.</p>", "clean_text": "Diaquatris(1,4-phenylenediacetato)diholmium(III) dihydrate (1, C30H30Ho2O15)\n\nA mixture of 0.353 g Ho(NO3)3\u22c55H2O (0.80 mmol) and 0.095 g 1,4-phenylenediacetic acid (0.49 mmol) was placed in a Teflon-lined Parr bomb containing 10 cm3 of deionized water and 1 cm3 of ethanol. The bomb was sealed, heated at 170 \u00b0C for 3 days, and allowed to cool to room temperature. Light brown crystals of [Ho2(PDA)3(H2O)]n\u22c52nH2O were isolated by decanting the supernatant, washed thoroughly with deionized water, ethanol, and acetone, and air-dried; Yield ~0.3 g (64 % based on H2PDA). The crystals were manually selected for structural determination and further characterization.", "data": [{"meta": {"name": "Diaquatris(1,4-phenylenediacetato)diholmium(III) dihydrate", "symbol": "1", "chemical formula": "C30H30Ho2O15"}, "processes": [{"synthesis method": "solvothermal synthesis", "precursor": [{"name": "Ho(NO3)3\u00b75H2O", "amount": "0.353", "unit": "g"}, {"name": "1,4-phenylenediacetic acid", "amount": "0.095", "unit": "g"}], "solvent": [{"name": "deionized water", "amount": "10", "unit": "cm3"}, {"name": "ethanol", "amount": "1", "unit": "cm3"}], "pressure": "", "temperature": "170\u00b0C", "time": "3 days", "heating rate": "", "cooling rate": ""}], "yield": "64%"}], "include_properties": ["solvothermal_synthesis", "washing", "drying"]}]

File: synthesis/800_springer/synthesis_10.1007_s00706-015-1446-3.json
[{"idx": 26, "type": "text", "classification": "synthesis condition", "content": "<title><italic>Poly[(\u03bc</italic>-<italic>3</italic>-<italic>carboxypyridine</italic>-<italic>2</italic>-<italic>carboxylato)(\u03bc</italic>-<italic>2,3</italic>-<italic>pyridinedicarboxylate)samarium(III)]</italic> (<bold>1</bold>, (C<sub>12</sub>H<sub>11</sub>N<sub>4</sub>O<sub>11</sub>Sm)<sub><italic>n</italic></sub>)</title><p>Pyarazine-2,3-dicarboxylic acid (0.336\u00a0g, 2\u00a0mmol) and 0.168\u00a0g 4-amino-1,2,4-triazole (2\u00a0mmol) were dissolved in 15\u00a0cm<sup>3</sup> distilled water and refluxed for 2\u00a0h. Sm(NO<sub>3</sub>)<sub>3</sub>\u00b76H<sub>2</sub>O (0.889\u00a0g, 2\u00a0mmol) was added to above solution and stirred at room temperature for 5\u00a0h. The precipitates were filtered off from the reaction mixture and the mother liquor was then kept at 4\u00a0\u00b0C. The colorless crystals of complex suitable for X-ray diffraction were obtained after few days. IR (<italic>KBr</italic>): =\u00a03400\u20133070 (b), 1713 (s), 1615 (s), 1565 (s), 1448 (s), 1168 (s), 1107 (s), 1066 (m), 884 (s), 839 (m), 649 (w) cm<sup>\u22121</sup>.</p>", "clean_text": "Poly[(\u03bc-3-carboxypyridine-2-carboxylato)(\u03bc-2,3-pyridinedicarboxylate)samarium(III)] (1, (C12H11N4O11Sm)n)\n\nPyarazine-2,3-dicarboxylic acid (0.336 g, 2 mmol) and 0.168 g 4-amino-1,2,4-triazole (2 mmol) were dissolved in 15 cm3 distilled water and refluxed for 2 h. Sm(NO3)3\u22c56H2O (0.889 g, 2 mmol) was added to above solution and stirred at room temperature for 5 h. The precipitates were filtered off from the reaction mixture and the mother liquor was then kept at 4 \u00b0C. The colorless crystals of complex suitable for X-ray diffraction were obtained after few days. IR (KBr): = 3400-3070 (b), 1713 (s), 1615 (s), 1565 (s), 1448 (s), 1168 (s), 1107 (s), 1066 (m), 884 (s), 839 (m), 649 (w) cm-1.", "data": [{"meta": {"name": "Poly[(\u03bc-3-carboxypyridine-2-carboxylato)(\u03bc-2,3-pyridinedicarboxylate)samarium(III)]", "symbol": "1", "chemical formula": "C12H11N4O11Sm"}, "processes": [{"synthesis method": "chemical synthesis", "precursor": [{"name": "Pyarazine-2,3-dicarboxylic acid", "amount": "0.336", "unit": "g"}, {"name": "4-amino-1,2,4-triazole", "amount": "0.168", "unit": "g"}, {"name": "Sm(NO3)3\u00b76H2O", "amount": "0.889", "unit": "g"}], "solution": [{"name": "distilled water", "amount": "15", "unit": "cm3"}], "pressure": "", "temperature": "reflux", "time": "2 hours"}, {"synthesis method": "stirring", "temperature": "room temperature", "time": "5 hours"}, {"synthesis method": "filtration", "filtration solution": "reaction mixture"}, {"synthesis method": "crystallization", "temperature": "4\u00b0C", "time": "few days"}]}], "include_properties": ["chemical_synthesis", "filtration"]}]

File: synthesis/800_springer/synthesis_10.1007_s10562-018-2537-7.json
[{"idx": "8, 12, 14, 15", "type": "text", "classification": "synthesis condition", "content": "<title>Synthesis of Complex 1</title><p id=\"Par6\">1,3,5-Benzenetricarboxylic acid (105\u00a0mg, 0.5\u00a0mmol) was dissolved in 10\u00a0ml of distilled water, followed by addition of NaOH (40\u00a0mg, 1\u00a0mmol). Then it was stirred 30\u00a0min at room temperature. An aqueous solution of Co(NO<sub>3</sub>)<sub>2</sub>\u22c56H<sub>2</sub>O (291\u00a0mg, 1.0\u00a0mmol), Ni(NO<sub>3</sub>)<sub>2</sub>\u22c56H<sub>2</sub>O (290\u00a0mg, 1\u00a0mmol) and Zn(NO<sub>3</sub>)<sub>2</sub>\u22c56H<sub>2</sub>O (297\u00a0mg, 1.0\u00a0mmol) was appended to the above-mentioned solution and was stirred 30\u00a0min at room temperature. The resulting solution was placed in a Parr-Teflon lined stainless steel vessel. It was sealed and heated to 130\u00a0\u00b0C for 3\u00a0days and then cooled to the room temperature. Colorless crystals of <bold>1</bold> were obtained by filtration and they were dried in air. The yield was 75%. Anal. Calc. for C<sub>9</sub>H<sub>15</sub>Co<sub>0.42</sub>Ni<sub>0.40</sub>O<sub>12.06</sub>Zn<sub>0.68</sub>: C, 8.01; H, 1.12. Found: C, 8.04; H, 1.08%.</p><title>Synthesis of [Co<sub>0.42</sub>Ni<sub>0.40</sub>Zn<sub>0.68</sub> (btc)(H<sub>2</sub>O)<sub>6</sub>]/SiO<sub>2</sub> Precursor</title><p id=\"Par10\">To prepare [Co<sub>0.42</sub>Ni<sub>0.40</sub>Zn<sub>0.68</sub> (btc)(H<sub>2</sub>O)<sub>6</sub>]/SiO<sub>2</sub> precursor, 0.6\u00a0g silica was added to an aqueous solution containing 5.2\u00a0g of the complex <bold>1</bold>. The mixture was stirred and evaporated at 60\u00a0\u00b0C in a rota-evaporator for 5\u00a0h. The resulting precipitate was filtrated and then it was dried in an oven at 120\u00a0\u00b0C for 12\u00a0h.</p><title>Synthesis of [Co<sub>0.42</sub>Ni<sub>0.40</sub>Zn<sub>0.68</sub> (btc)(H<sub>2</sub>O)<sub>6</sub>]/Al<sub>2</sub>O<sub>3</sub> Precursor</title><p id=\"Par12\">The [Co<sub>0.42</sub>Ni<sub>0.40</sub>Zn<sub>0.68</sub> (btc)(H<sub>2</sub>O)<sub>6</sub>]/Al<sub>2</sub>O<sub>3</sub> precursor was obtained by mixing 0.6\u00a0g of alumina with an aqueous solution containing 5.2\u00a0g of the complex <bold>1</bold>. The suspension was stirred and aged at 60\u00a0\u00b0C in a rota-evaporator for 5\u00a0h. The final mixture was filtrated and dried in an oven at 120\u00a0\u00b0C for 12\u00a0h.</p><title>Synthesis of Alumina-Supported Cobalt\u2013Nickel\u2013Zinc Catalyst, Co\u2013Ni\u2013Zn/Al<sub>2</sub>O<sub>3</sub></title><p id=\"Par13\">The [Co<sub>0.42</sub>Ni<sub>0.40</sub>Zn<sub>0.68</sub> (btc)(H<sub>2</sub>O)<sub>6</sub>]/Al<sub>2</sub>O<sub>3</sub> was calcined at 600\u00a0\u00b0C in an electric furnaceat the atmosphere of static air for 6\u00a0h.</p><title>Preparation of Reference Catalysts</title><p id=\"Par14\">The silica- or alumina-supported Co\u2013Ni\u2013Zn reference catalysts werepreparedusing the impregnation method. The support (silica or alumina) wasimpregnated by using an aqueous solution consisting of nickel nitrate, cobalt nitrate and zinc nitrate. The suspension was stirred and heated at 60\u00a0\u00b0C in a rota-evaporator and it was kept at this temperature for 5\u00a0h. After that, the resulting mixture was filtrated and dried in an oven at 120\u00a0\u00b0C for 12\u00a0h, and the precursor was calcined at 600\u00a0\u00b0C for 5\u00a0h.</p>", "clean_text": "Synthesis of Complex 1\n\n1,3,5-Benzenetricarboxylic acid (105 mg, 0.5 mmol) was dissolved in 10 ml of distilled water, followed by addition of NaOH (40 mg, 1 mmol). Then it was stirred 30 min at room temperature. An aqueous solution of Co(NO3)2\u22c56H2O (291 mg, 1.0 mmol), Ni(NO3)2\u22c56H2O (290 mg, 1 mmol) and Zn(NO3)2\u22c56H2O (297 mg, 1.0 mmol) was appended to the above-mentioned solution and was stirred 30 min at room temperature. The resulting solution was placed in a Parr-Teflon lined stainless steel vessel. It was sealed and heated to 130 \u00b0C for 3 days and then cooled to the room temperature. Colorless crystals of 1 were obtained by filtration and they were dried in air. The yield was 75%. Anal. Calc. for C9H15Co0.42Ni0.40O12.06Zn0.68: C, 8.01; H, 1.12. Found: C, 8.04; H, 1.08%.\n\nSynthesis of [Co0.42Ni0.40Zn0.68 (btc)(H2O)6]/SiO2 Precursor\n\nTo prepare [Co0.42Ni0.40Zn0.68 (btc)(H2O)6]/SiO2 precursor, 0.6 g silica was added to an aqueous solution containing 5.2 g of the complex 1. The mixture was stirred and evaporated at 60 \u00b0C in a rota-evaporator for 5 h. The resulting precipitate was filtrated and then it was dried in an oven at 120 \u00b0C for 12 h.\n\nSynthesis of [Co0.42Ni0.40Zn0.68 (btc)(H2O)6]/Al2O3 Precursor\n\nThe [Co0.42Ni0.40Zn0.68 (btc)(H2O)6]/Al2O3 precursor was obtained by mixing 0.6 g of alumina with an aqueous solution containing 5.2 g of the complex 1. The suspension was stirred and aged at 60 \u00b0C in a rota-evaporator for 5 h. The final mixture was filtrated and dried in an oven at 120 \u00b0C for 12 h.\n\nSynthesis of Alumina-Supported Cobalt-Nickel-Zinc Catalyst, Co-Ni-Zn/Al2O3\n\nThe [Co0.42Ni0.40Zn0.68 (btc)(H2O)6]/Al2O3 was calcined at 600 \u00b0C in an electric furnaceat the atmosphere of static air for 6 h.\n\nPreparation of Reference Catalysts\n\nThe silica- or alumina-supported Co-Ni-Zn reference catalysts werepreparedusing the impregnation method. The support (silica or alumina) wasimpregnated by using an aqueous solution consisting of nickel nitrate, cobalt nitrate and zinc nitrate. The suspension was stirred and heated at 60 \u00b0C in a rota-evaporator and it was kept at this temperature for 5 h. After that, the resulting mixture was filtrated and dried in an oven at 120 \u00b0C for 12 h, and the precursor was calcined at 600 \u00b0C for 5 h.", "data": [{"meta": {"name": "Complex 1", "symbol": "", "chemical formula": "C9H15Co0.42Ni0.40O12.06Zn0.68"}, "processes": [{"synthesis method": "chemical synthesis", "precursor": [{"name": "1,3,5-Benzenetricarboxylic acid", "amount": "105", "unit": "mg"}, {"name": "NaOH", "amount": "40", "unit": "mg"}, {"name": "Co(NO3)2\u22c56H2O", "amount": "291", "unit": "mg"}, {"name": "Ni(NO3)2\u22c56H2O", "amount": "290", "unit": "mg"}, {"name": "Zn(NO3)2\u22c56H2O", "amount": "297", "unit": "mg"}], "solution": [{"name": "distilled water", "amount": "10", "unit": "mL"}], "pressure": "", "temperature": "room temperature", "time": "30 min"}, {"synthesis method": "sealing", "seal": "Parr-Teflon lined stainless steel vessel", "temperature": "130\u00b0C", "time": "3 days", "cooling rate": ""}, {"synthesis method": "filtration", "filtration solution": "", "amount": ""}, {"synthesis method": "drying", "pressure": "", "temperature": "", "atmosphere": "air", "time": ""}], "yield": "75%"}, {"meta": {"name": "[Co0.42Ni0.40Zn0.68(btc)(H2O)6]/SiO2 Precursor", "symbol": "", "chemical formula": ""}, "processes": [{"synthesis method": "impregnation", "support": "silica", "solution": [{"name": "aqueous solution", "amount": "5.2", "unit": "g"}, {"name": "complex 1", "amount": "0.6", "unit": "g"}], "temperature": "60\u00b0C", "time": "5 h"}, {"synthesis method": "filtration", "filtration solution": "", "amount": ""}, {"synthesis method": "drying", "pressure": "", "temperature": "120\u00b0C", "atmosphere": "", "time": "12 h"}]}, {"meta": {"name": "[Co0.42Ni0.40Zn0.68(btc)(H2O)6]/Al2O3 Precursor", "symbol": "", "chemical formula": ""}, "processes": [{"synthesis method": "impregnation", "support": "alumina", "solution": [{"name": "aqueous solution", "amount": "5.2", "unit": "g"}, {"name": "complex 1", "amount": "0.6", "unit": "g"}], "temperature": "60\u00b0C", "time": "5 h"}, {"synthesis method": "filtration", "filtration solution": "", "amount": ""}, {"synthesis method": "drying", "pressure": "", "temperature": "120\u00b0C", "atmosphere": "", "time": "12 h"}]}, {"meta": {"name": "Alumina-Supported Cobalt\u2013Nickel\u2013Zinc Catalyst, Co\u2013Ni\u2013Zn/Al2O3", "symbol": "", "chemical formula": ""}, "processes": [{"synthesis method": "calcination", "temperature": "600\u00b0C", "atmosphere": "static air", "time": "6 h"}]}, {"meta": {"name": "Reference Catalysts", "symbol": "", "chemical formula": ""}, "processes": [{"synthesis method": "impregnation", "support": "silica", "solution": [{"name": "aqueous solution", "amount": "", "unit": ""}, {"name": "nickel nitrate", "amount": "", "unit": ""}, {"name": "cobalt nitrate", "amount": "", "unit": ""}, {"name": "zinc nitrate", "amount": "", "unit": ""}], "temperature": "60\u00b0C", "time": "5 h"}, {"synthesis method": "drying", "pressure": "", "temperature": "120\u00b0C", "atmosphere": "", "time": "12 h"}, {"synthesis method": "calcination", "temperature": "600\u00b0C", "atmosphere": "", "time": "5 h"}]}], "include_properties": ["solvothermal_synthesis", "filtration", "drying"]}]

File: synthesis/800_springer/synthesis_10.1007_s10870-005-9049-1.json
[{"idx": "7, 8", "type": "text", "classification": "synthesis condition", "content": "<title>Synthesis of the ligand 2,3-bis(5-methyl-1,3,4-thiadiazole-2-thiomethyl)quinoxaline\u00a0(<bold>L</bold>)</title><p>The ligand <bold>L</bold> was prepared according to Scheme <xref ref-type=\"fig\" rid=\"Sch1\">1</xref>. 1,4-dibromo-2,3-butanedione was synthesized by the adoption of a literature procedure.<xref ref-type=\"bibr\" rid=\"CR13\">13</xref> 2,3-bis(bromomethyl)quinoxaline was prepared by the condensation reaction of an equimolar amount of 1,4-dibromo-2,3-butanedione and 1,2-diaminobenzene in ethanol at reflux for ca. 2\u00a0h with a yield of 83%. The reaction of 2,3-bis(bromomethyl)quinoxaline with the appropriate 5-methyl-2-sulfanyl-1,3,4-thiadiazole, in the presence of KOH, gaves the ligand 2,3-bis(5-methyl-1,3,4-thiadiazole-2-thiomethyl)quinoxaline (<bold>L</bold>) in good yields (84%), and the product was characterized by <sup>1</sup>H NMR and elemental analyses. Anal. Found: C, 45.74; H, 3.49; N, 20.28. Calcd. for C<sub>16</sub>H<sub>14</sub>N<sub>6</sub>S<sub>4</sub>: C, 45.91; H, 3.37; N, 20.08. <sup>1</sup>H NMR (CDCl<sub>3</sub>): <italic>\u03b4</italic> 2.72 (s, 6H, \u2013CH<sub>3</sub>), 5.10 (s, 4H, \u2013SCH<sub>2</sub>\u2013), 7.73 \u223c 8.07 (m, 4H, Ar\u2013H).</p><title>Synthesis of the silver(I) complex {[AgL](BF<sub>4</sub>)}<sub>\u221e</sub> (<bold>1</bold>)</title><p>The solution of AgBF<sub>4</sub> (0.1\u00a0mmol) in CH<sub>3</sub>CN (3\u00a0mL) was slowly added to the solution of <bold>L</bold> (0.1\u00a0mmol) in CHCl<sub>3</sub> (3\u00a0mL). Slow diffusion of ether into the resulted solution yielded yellow single crystals of <bold>1</bold> suitable for X-ray analysis with a yield of 32%. IR (KBr, cm<sup>\u20131</sup>): 1698\u00a0w, 1633 w, 1569 w, 1489\u00a0m, 1427\u00a0w, 1402\u00a0m, 1210\u00a0m, 1063 vs, 777 m, 521 w; analysis calculated for C<sub>16</sub>H<sub>14</sub>AgBF<sub>4</sub>N<sub>6</sub>S<sub>4</sub>: C, 31.34; H, 2.30; N, 13.70%; found: C, 31.68; H, 2.43; N, 13.51%.</p>", "clean_text": "Synthesis of the ligand 2,3-bis(5-methyl-1,3,4-thiadiazole-2-thiomethyl)quinoxaline (L)\n\nThe ligand L was prepared according to Scheme 1. 1,4-dibromo-2,3-butanedione was synthesized by the adoption of a literature procedure.13 2,3-bis(bromomethyl)quinoxaline was prepared by the condensation reaction of an equimolar amount of 1,4-dibromo-2,3-butanedione and 1,2-diaminobenzene in ethanol at reflux for ca. 2 h with a yield of 83%. The reaction of 2,3-bis(bromomethyl)quinoxaline with the appropriate 5-methyl-2-sulfanyl-1,3,4-thiadiazole, in the presence of KOH, gaves the ligand 2,3-bis(5-methyl-1,3,4-thiadiazole-2-thiomethyl)quinoxaline (L) in good yields (84%), and the product was characterized by 1H NMR and elemental analyses. Anal. Found: C, 45.74; H, 3.49; N, 20.28. Calcd. for C16H14N6S4: C, 45.91; H, 3.37; N, 20.08. 1H NMR (CDCl3): \u03b4 2.72 (s, 6H, -CH3), 5.10 (s, 4H, -SCH2-), 7.73 ~ 8.07 (m, 4H, Ar-H).\n\nSynthesis of the silver(I) complex {[AgL](BF4)}\u221e (1)\n\nThe solution of AgBF4 (0.1 mmol) in CH3CN (3 mL) was slowly added to the solution of L (0.1 mmol) in CHCl3 (3 mL). Slow diffusion of ether into the resulted solution yielded yellow single crystals of 1 suitable for X-ray analysis with a yield of 32%. IR (KBr, cm-1): 1698 w, 1633 w, 1569 w, 1489 m, 1427 w, 1402 m, 1210 m, 1063 vs, 777 m, 521 w; analysis calculated for C16H14AgBF4N6S4: C, 31.34; H, 2.30; N, 13.70%; found: C, 31.68; H, 2.43; N, 13.51%.", "data": [{"meta": {"name": "2,3-bis(5-methyl-1,3,4-thiadiazole-2-thiomethyl)quinoxaline (L)", "symbol": "", "chemical formula": "C16H14N6S4"}, "processes": [{"synthesis method": "chemical synthesis", "precursor": [{"name": "1,4-dibromo-2,3-butanedione", "amount": "", "unit": ""}, {"name": "1,2-diaminobenzene", "amount": "", "unit": ""}, {"name": "2,3-bis(bromomethyl)quinoxaline", "amount": "", "unit": ""}, {"name": "5-methyl-2-sulfanyl-1,3,4-thiadiazole", "amount": "", "unit": ""}], "solution": [{"name": "ethanol", "amount": "", "unit": ""}, {"name": "KOH", "amount": "", "unit": ""}], "pressure": "", "temperature": "reflux", "time": "2 hours"}, {"synthesis method": "characterization", "characterization method": "1H NMR and elemental analyses"}]}, {"meta": {"name": "[AgL](BF4)\u221e (1)", "symbol": "", "chemical formula": "C16H14AgBF4N6S4"}, "processes": [{"synthesis method": "chemical synthesis", "precursor": [{"name": "AgBF4", "amount": "0.1", "unit": "mmol"}, {"name": "L", "amount": "0.1", "unit": "mmol"}], "solution": [{"name": "CH3CN", "amount": "3", "unit": "mL"}, {"name": "CHCl3", "amount": "3", "unit": "mL"}], "pressure": "", "temperature": "", "time": ""}, {"synthesis method": "crystallization", "crystallization solvent": "ether", "yield": "32%"}, {"synthesis method": "characterization", "characterization method": "IR"}]}], "include_properties": ["chemical_synthesis"]}]

File: synthesis/800_springer/synthesis_10.1007_s10870-005-9063-3.json
[{"idx": "7, 8, 11, 12, 13, 14", "type": "text", "classification": "synthesis condition", "content": "<title>Experimental</title><title>Syntheses and thermal analyses</title><p><italic>Mg</italic><italic>(</italic><italic>H</italic><sub><italic>2</italic></sub><italic>O</italic><italic>)</italic><sub><italic>6</italic></sub><italic>]</italic><italic>(</italic><italic>H</italic><sub><italic>2</italic></sub><italic>NC</italic><sub><italic>10</italic></sub><italic>H</italic><sub><italic>6</italic></sub><italic>SO</italic><sub><italic>3</italic></sub><italic>)</italic><sub><italic>2</italic></sub>\u00b7<italic>6H</italic><sub><italic>2</italic></sub><italic>O</italic>. A 1.500\u00a0g (6.7\u00a0mmol) sample of 5-aminonaphthalene-2-sulfonic acid (Aldrich, &gt;95%) was mixed with a 0.186\u00a0g (3.2\u00a0mmol) sample of magnesium hydroxide (Amend Drug &amp; Chemical) in approximately 50\u00a0mL of de-ionized water. The initial cloudy lavender suspension was heated and allowed to react for about 15\u00a0min. The resulting clear maroon solution was then gravity-filtered into an evaporation dish and left out at room temperature. Following complete evaporation of the solvent, many large (&gt;2\u00a0mm) pale mauve diamond-shaped plates of the product were recovered from the bottom of the dish (this and subsequent reactions were repeated three times: average yield 1.06\u00a0g, 48%). The remainder not collected was a polycrystalline crust on the sides of the dish. Thermogravimetric analysis (TGA) of the crystals performed from 50 to 800\u00b0C at a 20\u00b0C/min gradient shows two distinct mass losses centered at roughly 333 and 408\u00a0K each corresponding to loss of six molecules of water per formula unit. Presumably, the first six are the waters of crystallization while the second six are those coordinated to the Mg cation. The resulting anhydrous metal sulfonate is stable up to ca. 773\u00a0K where a further mass loss (\u223c16%) occurs as decomposition of the organic commences.</p><p><italic>Mn</italic><italic>(</italic><italic>H</italic><sub><italic>2</italic></sub><italic>O</italic><italic>)</italic><sub><italic>6</italic></sub><italic>]</italic><italic>(</italic><italic>H</italic><sub><italic>2</italic></sub><italic>NC</italic><sub><italic>10</italic></sub><italic>H</italic><sub><italic>6</italic></sub><italic>SO</italic><sub><italic>3</italic></sub><italic>)</italic><sub><italic>2</italic></sub>\u00b7<italic>6H</italic><sub><italic>2</italic></sub><italic>O</italic>. A 1.500g (6.7\u00a0mmol) sample of 5-aminonaphthalene-2-sulfonic acid was combined with 0.366\u00a0g (3.2\u00a0mmol) of manganese(II) carbonate (Baker Analyzed Reagent) in 50\u00a0mL of de-ionized water. The initial cloudy lavender suspension was heated and allowed to react for about 1\u00a0h. The resulting clear dark purple solution was then gravity-filtered into an evaporation dish and left out at room temperature. Following complete evaporation of the solvent, many large (&gt;2\u00a0mm), pale violet diamond-shaped plates of the product were recovered from the bottom of the dish (average yield 0.76\u00a0g, 33%). The remainder not collected was a polycrystalline crust on the sides of the dish. TGA of the crystals shows a split mass loss centered at 346 and 387\u00a0K, less well resolved than that of the Mg compound. The total mass loss of \u223c29.5% that is complete at 502\u00a0K corresponds to loss of 12 molecules of water per formula unit (theoretical 30.2%). The anhydrous sulfonate salt is stable to further mass loss up to approximately 775\u00a0K.</p><title>[Co(H<sub><italic>2</italic></sub>O)<sub><italic>6</italic></sub>](H<sub><italic>2</italic></sub>NC<sub><italic>10</italic></sub>H<sub><italic>6</italic></sub>SO<sub><italic>3</italic></sub>)<sub><italic>2</italic></sub>\u00b76H<sub><italic>2</italic></sub>O</title><p>The synthesis of this compound was carried out similarly to that of the Mg compound, using 0.311\u00a0g (3.3\u00a0mmol) of cobalt(II) hydroxide (Aldrich, tech. 95%) and 1.502\u00a0g (6.7\u00a0mmol) of 5-aminonaphthalene-2-sulfonic acid. The resulting dark purple solution was gravity-filtered and set out at room temperature in an open container. After the solvent had evaporated, numerous large (up to 4\u00a0mm in diameter) red purple plate-like, diamond-shaped crystals of the product (average yield 1.69\u00a0g, 71%) were separated manually from the polycrystalline residue. In the TGA of the crystals, there were two distinct and roughly equal mass losses centered at 332 and 405\u00a0K. The total mass loss of about 31% that is complete by 435\u00a0K is consistent with loss of 12 molecules of water per formula unit. Subsequent decomposition of the anhydrous material, as indicated by renewed mass loss (\u223c29%), begins at roughly 805\u00a0K.</p><title>[Ni(H<sub><italic>2</italic></sub>O)<sub><italic>4</italic></sub> (H<sub><italic>2</italic></sub>NC<sub><italic>10</italic></sub>H<sub><italic>6</italic></sub> SO<sub><italic>3</italic></sub>)<sub><italic>2</italic></sub>] \u00b7 <italic>2</italic>H<sub><italic>2</italic></sub>O</title><p>This compound was prepared according to the same procedure as the Mn compound, using 1.503\u00a0g (6.7\u00a0mmol) of 5-aminonaphthalene-2-sulfonic acid and 0.375\u00a0g (3.2\u00a0mmol) of nickel(II) carbonate (Baker Analyzed Reagent). An average of 1.58\u00a0g of dark purple diamond-shaped plates were collected for an 82% yield based on Ni. The TGA of these crystals showed a continuous mass loss of \u223c19% complete by 392\u00a0K. This mass loss is slightly above the 17.7% loss expected for six molecules of H<sub>2</sub>O and is most likely due to some additional hydration of the crystals that may have occurred on standing. The similarity in crystal morphology to the Mg, Mn, and Co compounds suggests that the Ni compound should be isomorphous, however the color (purple) is consistent with the coordination environment of the Ni as determined by the X-ray analysis. As for the other compounds in this series, the anhydrous metal sulfonate shows good thermal stability and does not begin to decompose to volatile products until about 810\u00a0K.</p><title>[Ag (H<sub><italic>2</italic></sub>O)<sub><italic>2</italic></sub> (H<sub><italic>3</italic></sub>NC<sub><italic>10</italic></sub>H<sub><italic>5</italic></sub> (SO<sub><italic>3</italic></sub>)<sub><italic>2</italic></sub>)] \u00b7 <italic>0.42H</italic><sub><italic>2</italic></sub>O</title><p>A 1.504\u00a0g (4.3\u00a0mmol) sample of 6-aminonaphthalene-1,3-disulfonic acid disodium salt (Eastman Organic Chemicals) and 1.464\u00a0g (8.6\u00a0mmol) of silver nitrate (Baker Analyzed Reagent) were dissolved together in approximately 50\u00a0mL of de-ionized water. The resulting pale olive green solution was allowed to react for approximately 1\u00a0h, gravity-filtered into an evaporation dish, and set out at room temperature. Upon evaporation of most of the water, a thick mat of long pale yellow needle-shaped crystals was isolated from the bottom of the dish (average yield 2.27\u00a0g, &gt;100% due to residual moisture in the product). TGA revealed a mass loss of approximately 7% complete by 375\u00a0K. This is somewhat less than the 9.6% expected based on the formula obtained from the X-ray structure. Given that the water of crystallization in this compound is present at partial occupancy, it is possible that the low water count obtained from the TGA is due to loss of water from the crystals prior to analysis. If only the coordinated water were retained in the structure, the expected mass loss on dehydration would be 8.1%. The rest of the TGA shows that this compound is less thermally stable than the others, with a series of significant mass losses beginning at 485\u00a0K. Unlike the divalent sulfonates, essentially the entire mass of the silver compound is ultimately volatilized by \u223c890\u00a0K.</p><title>[Ni (H<sub><italic>2</italic></sub>O)<sub><italic>4</italic></sub> (H<sub><italic>3</italic></sub>NC<sub><italic>10</italic></sub>H<sub><italic>5</italic></sub> (SO<sub><italic>3</italic></sub>)<sub><italic>2</italic></sub>)<sub><italic>2</italic></sub>]\u00b7 <italic>4</italic>H<sub><italic>2</italic></sub>O</title><p>A 1.500\u00a0g (4.3\u00a0mmol) sample of 6-aminonaphthalene-1,3-disulfonic acid disodium salt and 1.255\u00a0g (4.3\u00a0mmol) of nickel(II) nitrate hexahydrate (Aldrich) were dissolved together in approximately 50\u00a0mL of de-ionized water. The resulting green solution was stirred for 20\u00a0min, gravity-filtered into an evaporation dish, and set out at room temperature. Evaporation of the water yielded many long green needles of the product (average yield 0.86\u00a0g, 25%), which were recovered manually from the polycrystalline residue. TGA showed a \u223c20% mass loss complete by 490\u00a0K that is somewhat higher than the 17.9% expected for loss of eight water molecules per formula unit. This discrepancy could be due to residual moisture in the sample. The dehydrated material is stable up to 630\u00a0K, where a large (\u223c35%) mass loss begins. Thus, both salts of the 6-aminonaphthalene-1,3-disulfonate are less thermally stable than the salts of the 5-aminonaphthalene-2-sulfonate.</p>", "clean_text": "Experimental\n\nSyntheses and thermal analyses\n\nMg(H2O)6](H2NC10H6SO3)2\u22c56H2O. A 1.500 g (6.7 mmol) sample of 5-aminonaphthalene-2-sulfonic acid (Aldrich, >95%) was mixed with a 0.186 g (3.2 mmol) sample of magnesium hydroxide (Amend Drug & Chemical) in approximately 50 mL of de-ionized water. The initial cloudy lavender suspension was heated and allowed to react for about 15 min. The resulting clear maroon solution was then gravity-filtered into an evaporation dish and left out at room temperature. Following complete evaporation of the solvent, many large (>2 mm) pale mauve diamond-shaped plates of the product were recovered from the bottom of the dish (this and subsequent reactions were repeated three times: average yield 1.06 g, 48%). The remainder not collected was a polycrystalline crust on the sides of the dish. Thermogravimetric analysis (TGA) of the crystals performed from 50 to 800\u00b0C at a 20\u00b0C/min gradient shows two distinct mass losses centered at roughly 333 and 408 K each corresponding to loss of six molecules of water per formula unit. Presumably, the first six are the waters of crystallization while the second six are those coordinated to the Mg cation. The resulting anhydrous metal sulfonate is stable up to ca. 773 K where a further mass loss (~16%) occurs as decomposition of the organic commences.\n\nMn(H2O)6](H2NC10H6SO3)2\u22c56H2O. A 1.500g (6.7 mmol) sample of 5-aminonaphthalene-2-sulfonic acid was combined with 0.366 g (3.2 mmol) of manganese(II) carbonate (Baker Analyzed Reagent) in 50 mL of de-ionized water. The initial cloudy lavender suspension was heated and allowed to react for about 1 h. The resulting clear dark purple solution was then gravity-filtered into an evaporation dish and left out at room temperature. Following complete evaporation of the solvent, many large (>2 mm), pale violet diamond-shaped plates of the product were recovered from the bottom of the dish (average yield 0.76 g, 33%). The remainder not collected was a polycrystalline crust on the sides of the dish. TGA of the crystals shows a split mass loss centered at 346 and 387 K, less well resolved than that of the Mg compound. The total mass loss of ~29.5% that is complete at 502 K corresponds to loss of 12 molecules of water per formula unit (theoretical 30.2%). The anhydrous sulfonate salt is stable to further mass loss up to approximately 775 K.\n\n[Co(H2O)6](H2NC10H6SO3)2\u22c56H2O\n\nThe synthesis of this compound was carried out similarly to that of the Mg compound, using 0.311 g (3.3 mmol) of cobalt(II) hydroxide (Aldrich, tech. 95%) and 1.502 g (6.7 mmol) of 5-aminonaphthalene-2-sulfonic acid. The resulting dark purple solution was gravity-filtered and set out at room temperature in an open container. After the solvent had evaporated, numerous large (up to 4 mm in diameter) red purple plate-like, diamond-shaped crystals of the product (average yield 1.69 g, 71%) were separated manually from the polycrystalline residue. In the TGA of the crystals, there were two distinct and roughly equal mass losses centered at 332 and 405 K. The total mass loss of about 31% that is complete by 435 K is consistent with loss of 12 molecules of water per formula unit. Subsequent decomposition of the anhydrous material, as indicated by renewed mass loss (~29%), begins at roughly 805 K.\n\n[Ni(H2O)4 (H2NC10H6 SO3)2] \u22c5 2H2O\n\nThis compound was prepared according to the same procedure as the Mn compound, using 1.503 g (6.7 mmol) of 5-aminonaphthalene-2-sulfonic acid and 0.375 g (3.2 mmol) of nickel(II) carbonate (Baker Analyzed Reagent). An average of 1.58 g of dark purple diamond-shaped plates were collected for an 82% yield based on Ni. The TGA of these crystals showed a continuous mass loss of ~19% complete by 392 K. This mass loss is slightly above the 17.7% loss expected for six molecules of H2O and is most likely due to some additional hydration of the crystals that may have occurred on standing. The similarity in crystal morphology to the Mg, Mn, and Co compounds suggests that the Ni compound should be isomorphous, however the color (purple) is consistent with the coordination environment of the Ni as determined by the X-ray analysis. As for the other compounds in this series, the anhydrous metal sulfonate shows good thermal stability and does not begin to decompose to volatile products until about 810 K.\n\n[Ag (H2O)2 (H3NC10H5 (SO3)2)] \u22c5 0.42H2O\n\nA 1.504 g (4.3 mmol) sample of 6-aminonaphthalene-1,3-disulfonic acid disodium salt (Eastman Organic Chemicals) and 1.464 g (8.6 mmol) of silver nitrate (Baker Analyzed Reagent) were dissolved together in approximately 50 mL of de-ionized water. The resulting pale olive green solution was allowed to react for approximately 1 h, gravity-filtered into an evaporation dish, and set out at room temperature. Upon evaporation of most of the water, a thick mat of long pale yellow needle-shaped crystals was isolated from the bottom of the dish (average yield 2.27 g, >100% due to residual moisture in the product). TGA revealed a mass loss of approximately 7% complete by 375 K. This is somewhat less than the 9.6% expected based on the formula obtained from the X-ray structure. Given that the water of crystallization in this compound is present at partial occupancy, it is possible that the low water count obtained from the TGA is due to loss of water from the crystals prior to analysis. If only the coordinated water were retained in the structure, the expected mass loss on dehydration would be 8.1%. The rest of the TGA shows that this compound is less thermally stable than the others, with a series of significant mass losses beginning at 485 K. Unlike the divalent sulfonates, essentially the entire mass of the silver compound is ultimately volatilized by ~890 K.\n\n[Ni (H2O)4 (H3NC10H5 (SO3)2)2]\u22c5 4H2O\n\nA 1.500 g (4.3 mmol) sample of 6-aminonaphthalene-1,3-disulfonic acid disodium salt and 1.255 g (4.3 mmol) of nickel(II) nitrate hexahydrate (Aldrich) were dissolved together in approximately 50 mL of de-ionized water. The resulting green solution was stirred for 20 min, gravity-filtered into an evaporation dish, and set out at room temperature. Evaporation of the water yielded many long green needles of the product (average yield 0.86 g, 25%), which were recovered manually from the polycrystalline residue. TGA showed a ~20% mass loss complete by 490 K that is somewhat higher than the 17.9% expected for loss of eight water molecules per formula unit. This discrepancy could be due to residual moisture in the sample. The dehydrated material is stable up to 630 K, where a large (~35%) mass loss begins. Thus, both salts of the 6-aminonaphthalene-1,3-disulfonate are less thermally stable than the salts of the 5-aminonaphthalene-2-sulfonate.", "data": [{"meta": {"name": "Mg(H2O)6](H2NC10H6SO3)2\u00b76H2O", "symbol": "", "chemical formula": "Mg(H2O)6](H2NC10H6SO3)2\u00b76H2O"}, "processes": [{"synthesis method": "chemical synthesis", "precursor": [{"name": "5-aminonaphthalene-2-sulfonic acid", "amount": "1.500", "unit": "g"}, {"name": "magnesium hydroxide", "amount": "0.186", "unit": "g"}], "solution": [{"name": "de-ionized water", "amount": "50", "unit": "mL"}], "pressure": "", "temperature": "", "time": "15 min"}, {"synthesis method": "evaporation", "evaporation method": "room temperature", "time": ""}], "yield": "48%"}, {"meta": {"name": "Mn(H2O)6](H2NC10H6SO3)2\u00b76H2O", "symbol": "", "chemical formula": "Mn(H2O)6](H2NC10H6SO3)2\u00b76H2O"}, "processes": [{"synthesis method": "chemical synthesis", "precursor": [{"name": "5-aminonaphthalene-2-sulfonic acid", "amount": "1.500", "unit": "g"}, {"name": "manganese(II) carbonate", "amount": "0.366", "unit": "g"}], "solution": [{"name": "de-ionized water", "amount": "50", "unit": "mL"}], "pressure": "", "temperature": "", "time": "1 h"}, {"synthesis method": "evaporation", "evaporation method": "room temperature", "time": ""}], "yield": "33%"}, {"meta": {"name": "[Co(H2O)6](H2NC10H6SO3)2\u00b76H2O", "symbol": "", "chemical formula": "[Co(H2O)6](H2NC10H6SO3)2\u00b76H2O"}, "processes": [{"synthesis method": "chemical synthesis", "precursor": [{"name": "5-aminonaphthalene-2-sulfonic acid", "amount": "1.502", "unit": "g"}, {"name": "cobalt(II) hydroxide", "amount": "0.311", "unit": "g"}], "solution": [{"name": "de-ionized water", "amount": "50", "unit": "mL"}], "pressure": "", "temperature": "", "time": "1 h"}, {"synthesis method": "evaporation", "evaporation method": "room temperature", "time": ""}], "yield": "71%"}, {"meta": {"name": "[Ni(H2O)4(H2NC10H5(SO3)2)2]\u00b72H2O", "symbol": "", "chemical formula": "[Ni(H2O)4(H2NC10H5(SO3)2)2]\u00b72H2O"}, "processes": [{"synthesis method": "chemical synthesis", "precursor": [{"name": "5-aminonaphthalene-2-sulfonic acid", "amount": "1.503", "unit": "g"}, {"name": "nickel(II) carbonate", "amount": "0.375", "unit": "g"}], "solution": [{"name": "de-ionized water", "amount": "50", "unit": "mL"}], "pressure": "", "temperature": "", "time": "1 h"}, {"synthesis method": "evaporation", "evaporation method": "room temperature", "time": ""}], "yield": "82%"}, {"meta": {"name": "[Ag(H2O)2(H3NC10H5(SO3)2)]\u00b70.42H2O", "symbol": "", "chemical formula": "[Ag(H2O)2(H3NC10H5(SO3)2)]\u00b70.42H2O"}, "processes": [{"synthesis method": "chemical synthesis", "precursor": [{"name": "6-aminonaphthalene-1,3-disulfonic acid disodium salt", "amount": "1.504", "unit": "g"}, {"name": "silver nitrate", "amount": "1.464", "unit": "g"}], "solution": [{"name": "de-ionized water", "amount": "50", "unit": "mL"}], "pressure": "", "temperature": "", "time": "1 h"}, {"synthesis method": "evaporation", "evaporation method": "room temperature", "time": ""}], "yield": ">100%"}, {"meta": {"name": "[Ni(H2O)4(H3NC10H5(SO3)2)2]\u00b74H2O", "symbol": "", "chemical formula": "[Ni(H2O)4(H3NC10H5(SO3)2)2]\u00b74H2O"}, "processes": [{"synthesis method": "chemical synthesis", "precursor": [{"name": "6-aminonaphthalene-1,3-disulfonic acid disodium salt", "amount": "1.500", "unit": "g"}, {"name": "nickel(II) nitrate hexahydrate", "amount": "1.255", "unit": "g"}], "solution": [{"name": "de-ionized water", "amount": "50", "unit": "mL"}], "pressure": "", "temperature": "", "time": "20 min"}, {"synthesis method": "evaporation", "evaporation method": "room temperature", "time": ""}], "yield": "25%"}], "include_properties": ["chemical_synthesis", "filtration", "drying"]}]
