Repository: Yeonghun1675/L2M3

<div align="center">
<h1> ⛏L2M3: Large Language Models Material Miner </h1> 
</div>

## Summary
L2M3 is designed to efficiently gather experimental Metal-Organic Framework (MOF) data from scientific literature, addressing the challenge of accessing hard-to-find data and enhancing the quality of information available for machine learning in materials science. By utilizing a chain of advanced Large Language Models (LLMs), we developed a systematic method for extracting and organizing MOF data into a structured, usable format. Our approach has successfully compiled data from over 40,000 research articles, creating a comprehensive, ready-to-use dataset.

File: synthesis/800_springer/synthesis_10.1007_s10870-006-9117-1.json
[{"idx": "2, 6", "type": "text", "classification": "synthesis condition", "content": "<p>A new organic-inorganic hybrid adduct, [HgI<sub>2</sub>(dps)]<sub><italic>n</italic></sub> (dps=4,4\u2032-dipyridylsulfide), has been synthesized by the reaction of HgI<sub>2</sub> with dps in THF at room temperature. The structure characterization was performed by means of IR, elemental analyses and single crystal X-ray analysis. It crystallizes in space group <italic>P</italic>2(1)/<italic>c</italic> with <italic>a</italic>=5.5522(1)\u00a0\u00c5, <italic>b</italic>=12.127(2)\u00a0\u00c5, <italic>c</italic>=21.508(4)\u00a0\u00c5, <italic>\u03b2</italic>=91.84(3)\u00b0. The structure consists of distorted tetrahedral Hg(II) centers bridged by dps ligands to form one-dimensional linear chains with C\u2013H\u00b7\u00b7\u00b7I interaction. Comparison of transition metal assemblies with dps showed that the dimensionality and structure of self-assembled supramolecule depend on the coordination preferences of metal ions, the geometry, bulk, and rigidity of ligands, the number and size of anions, and the supramolecular weak interactions.</p><title>Synthesis of [HgI<sub>2</sub>(dps)]<sub><italic>n</italic></sub> (<bold>1</bold>)</title><p>A THF solution (5\u00a0ml) of HgI<sub>2</sub> (45\u00a0mg, 0.1\u00a0mmol) was mixed carefully with a THF solution (5\u00a0ml) of dps (37\u00a0mg, 0.2\u00a0mmol) and filtered. The filtrate was then maintained undisturbed at ambient temperature and colorless crystals (40% yield) suitable for X-ray diffraction were obtained two days later. Anal. Calc. for C<sub>10</sub>H<sub>8</sub> HgI<sub>2</sub>N<sub>2</sub>S: C, 18.69; H, 1.25; N, 4.36 Found: C, 18.30; H, 1.67; N, 4.41. IR (KBr pellet, cm<sup>\u22121</sup>): 1579(s), 1476(w), 1411(m), 1214(w), 1062(w), 1007(w), 818(w), 714(w), 534(w).</p>", "clean_text": "A new organic-inorganic hybrid adduct, [HgI2(dps)]n (dps=4,4'-dipyridylsulfide), has been synthesized by the reaction of HgI2 with dps in THF at room temperature. The structure characterization was performed by means of IR, elemental analyses and single crystal X-ray analysis. It crystallizes in space group P2(1)/c with a=5.5522(1) \u00c5, b=12.127(2) \u00c5, c=21.508(4) \u00c5, \u03b2=91.84(3)\u00b0. The structure consists of distorted tetrahedral Hg(II) centers bridged by dps ligands to form one-dimensional linear chains with C-H\u22c5\u22c5\u22c5I interaction. Comparison of transition metal assemblies with dps showed that the dimensionality and structure of self-assembled supramolecule depend on the coordination preferences of metal ions, the geometry, bulk, and rigidity of ligands, the number and size of anions, and the supramolecular weak interactions.\n\nSynthesis of [HgI2(dps)]n (1)\n\nA THF solution (5 ml) of HgI2 (45 mg, 0.1 mmol) was mixed carefully with a THF solution (5 ml) of dps (37 mg, 0.2 mmol) and filtered. The filtrate was then maintained undisturbed at ambient temperature and colorless crystals (40% yield) suitable for X-ray diffraction were obtained two days later. Anal. Calc. for C10H8 HgI2N2S: C, 18.69; H, 1.25; N, 4.36 Found: C, 18.30; H, 1.67; N, 4.41. IR (KBr pellet, cm-1): 1579(s), 1476(w), 1411(m), 1214(w), 1062(w), 1007(w), 818(w), 714(w), 534(w).", "data": [{"meta": {"name": "[HgI2(dps)]n", "symbol": "1", "chemical formula": "C10H8HgI2N2S"}, "processes": [{"synthesis method": "chemical synthesis", "precursor": [{"name": "HgI2", "amount": "45", "unit": "mg"}, {"name": "dps", "amount": "37", "unit": "mg"}], "solution": [{"name": "THF", "amount": "5", "unit": "mL"}], "pressure": "", "temperature": "room temperature", "time": "2 days"}, {"synthesis method": "filtration", "filtration solution": "THF", "amount": "5 mL"}, {"synthesis method": "crystallization", "pressure": "", "temperature": "", "atmosphere": "ambient temperature", "time": "2 days"}], "yield": "40%"}], "include_properties": ["chemical_synthesis", "filtration"]}]

File: synthesis/800_springer/synthesis_10.1007_s10870-008-9332-z.json
[{"idx": 10, "type": "text", "classification": "synthesis condition", "content": "<p>4,13-Diaza-18-crown-6 was synthesized as previously reported [<xref ref-type=\"bibr\" rid=\"CR33\">33</xref>]</p><title>Synthesis of 4,13-diaza-18-crown-6\u00a0\u00b7\u00a0NaI, 1</title><p>Compound <bold>1</bold> (4.8\u00a0mg; 0.018\u00a0mmol), indole (4.2\u00a0mg; 0.036\u00a0mmol) and NaI (2.7\u00a0mg; 0.018\u00a0mmol) were dissolved in CH<sub>3</sub>COCH<sub>3</sub> and slow evaporation led to the formation of crystals suitable for X-ray diffraction.</p>", "clean_text": "4,13-Diaza-18-crown-6 was synthesized as previously reported [33]\n\nSynthesis of 4,13-diaza-18-crown-6 \u22c5 NaI, 1\n\nCompound 1 (4.8 mg; 0.018 mmol), indole (4.2 mg; 0.036 mmol) and NaI (2.7 mg; 0.018 mmol) were dissolved in CH3COCH3 and slow evaporation led to the formation of crystals suitable for X-ray diffraction.", "data": [{"meta": {"name": "4,13-diaza-18-crown-6\u00a0\u00b7\u00a0NaI", "symbol": "1", "chemical formula": ""}, "processes": [{"synthesis method": "chemical synthesis", "precursor": [{"name": "4,13-Diaza-18-crown-6", "amount": "4.8", "unit": "mg"}, {"name": "indole", "amount": "4.2", "unit": "mg"}, {"name": "NaI", "amount": "2.7", "unit": "mg"}], "solution": [{"name": "CH3COCH3", "amount": "", "unit": ""}], "pressure": "", "temperature": "", "time": ""}, {"synthesis method": "evaporation", "evaporation method": "slow", "crystal formation": "X-ray diffraction"}]}], "include_properties": ["chemical_synthesis"]}]

File: synthesis/800_springer/synthesis_10.1007_s10870-008-9360-8.json
[{"idx": 6, "type": "text", "classification": "synthesis condition", "content": "<title>Experimental</title><title>Synthesis</title><p>The title compound was prepared by the reaction of 1-ethylimidazole (1.44\u00a0g, 15\u00a0mmol) with CuCl<sub>2</sub>\u00a0\u00b7\u00a02H<sub>2</sub>O (0.85\u00a0g, 5\u00a0mmol) and potassium thiocyanate (0.98\u00a0g, 10\u00a0mmol) by means of hydrothermal synthesis in a Teflon lined stainless-steel reactor at 383\u00a0K for 24\u00a0h. Single crystals suitable for X-ray measurements were obtained by recrystallization from methanol at room temperature.</p>", "clean_text": "Experimental\n\nSynthesis\n\nThe title compound was prepared by the reaction of 1-ethylimidazole (1.44 g, 15 mmol) with CuCl2 \u22c5 2H2O (0.85 g, 5 mmol) and potassium thiocyanate (0.98 g, 10 mmol) by means of hydrothermal synthesis in a Teflon lined stainless-steel reactor at 383 K for 24 h. Single crystals suitable for X-ray measurements were obtained by recrystallization from methanol at room temperature.", "data": [{"meta": {"name": "title compound", "symbol": "", "chemical formula": ""}, "processes": [{"synthesis method": "hydrothermal synthesis", "precursor": [{"name": "1-ethylimidazole", "amount": "1.44", "unit": "g"}, {"name": "CuCl2\u00b72H2O", "amount": "0.85", "unit": "g"}, {"name": "potassium thiocyanate", "amount": "0.98", "unit": "g"}], "solvent": [{"name": "", "amount": "", "unit": ""}], "reducing agent": [{"name": "", "amount": "", "unit": ""}], "surfactant": [{"name": "", "amount": "", "unit": ""}], "pressure": "", "temperature": "383 K", "time": "24 h", "heating rate": "", "cooling rate": ""}], "yield": ""}], "include_properties": ["solvothermal_synthesis"]}]

File: synthesis/800_springer/synthesis_10.1007_s10870-008-9500-1.json
[{"idx": 8, "type": "text", "classification": "synthesis condition", "content": "<title>Synthesis of Complex <bold>(1)</bold></title><p>To a stirred slurry of NaBH<sub>4</sub> (0.005\u00a0mol, 0.19\u00a0g) in THF (40\u00a0mL), hynca (0.01\u00a0mol, 1.88\u00a0g) was gradually added with the immediate evolution of hydrogen gas during which a yellow suspension occurred. The reaction mixture was then set to stir at reflux for overnight. The solvent was removed in vacuo yielding a yellow solid. Single crystals suitable for X-ray measurement for complex <bold>1</bold> were obtained from water\u2013pyridine (1:2) solution at room temperature over a period of 30\u00a0days. Yield, 85% (based on NaBH<sub>4</sub>); (LC-MSD): <italic>m/e</italic> 406.5 (M<sup>+</sup>-pyridine), 383.5 (M<sup>+</sup>-Na-pyridine). <sup>1</sup>H NMR (d<sup>6</sup>-DMSO, 298 K, TMS): \u03b4 (ppm): 7.37\u20137.43 (m, 5H), 7.50 (t, <italic>J</italic>\u00a0=\u00a07.36\u00a0Hz, 2H), 7.62 (t, <italic>J</italic>\u00a0=\u00a07.43\u00a0Hz, 2H), 7.80 (t, <italic>J</italic>\u00a0=\u00a08.21\u00a0Hz, 2H), 7.89 (d, <italic>J</italic>\u00a0=\u00a08.16\u00a0Hz, 2H), 8.21 (d, <italic>J</italic>\u00a0=\u00a08.28\u00a0Hz, 2H), 8.56 (d, <italic>J</italic>\u00a0=\u00a04.07\u00a0Hz, 2H). <sup>13</sup>C NMR (d<sup>6</sup>-DMSO, 298 K, TMS): \u03b4 108.5, [O<sub>2</sub>CC], 118.2, 123.2, 123.9, 124.7, 125.2, 125.6, 127.6, 128.7, 136.2, 136.7, 149.5, 156.9 [CH(O)], 164.1 (CO<sub>2</sub>). Selected FT-IR (\u03bd/cm<sup>\u22121</sup>): 3363 (w), 3060 (s), 1922 (w), 1688 (s), 1625 (w), 1574 (w), 1512 (w), 1442 (s), 1396 (s), 1354 (w), 1296 (w), 1215 (w), 1135 (s), 1043 (s).</p>", "clean_text": "Synthesis of Complex (1)\n\nTo a stirred slurry of NaBH4 (0.005 mol, 0.19 g) in THF (40 mL), hynca (0.01 mol, 1.88 g) was gradually added with the immediate evolution of hydrogen gas during which a yellow suspension occurred. The reaction mixture was then set to stir at reflux for overnight. The solvent was removed in vacuo yielding a yellow solid. Single crystals suitable for X-ray measurement for complex 1 were obtained from water-pyridine (1:2) solution at room temperature over a period of 30 days. Yield, 85% (based on NaBH4); (LC-MSD): m/e 406.5 (M+-pyridine), 383.5 (M+-Na-pyridine). 1H NMR (d6-DMSO, 298 K, TMS): \u03b4 (ppm): 7.37-7.43 (m, 5H), 7.50 (t, J = 7.36 Hz, 2H), 7.62 (t, J = 7.43 Hz, 2H), 7.80 (t, J = 8.21 Hz, 2H), 7.89 (d, J = 8.16 Hz, 2H), 8.21 (d, J = 8.28 Hz, 2H), 8.56 (d, J = 4.07 Hz, 2H). 13C NMR (d6-DMSO, 298 K, TMS): \u03b4 108.5, [O2CC], 118.2, 123.2, 123.9, 124.7, 125.2, 125.6, 127.6, 128.7, 136.2, 136.7, 149.5, 156.9 [CH(O)], 164.1 (CO2). Selected FT-IR (\u03bd/cm-1): 3363 (w), 3060 (s), 1922 (w), 1688 (s), 1625 (w), 1574 (w), 1512 (w), 1442 (s), 1396 (s), 1354 (w), 1296 (w), 1215 (w), 1135 (s), 1043 (s).", "data": [{"meta": {"name": "Complex 1", "symbol": "1", "chemical formula": ""}, "processes": [{"synthesis method": "chemical synthesis", "precursor": [{"name": "NaBH4", "amount": "0.005", "unit": "mol"}, {"name": "hynca", "amount": "0.01", "unit": "mol"}], "solvent": [{"name": "THF", "amount": "40", "unit": "mL"}], "pressure": "", "temperature": "reflux", "time": "overnight"}], "yield": "85%"}], "include_properties": ["chemical_synthesis"]}]

File: synthesis/800_springer/synthesis_10.1007_s10870-010-9731-9.json
[{"idx": 7, "type": "text", "classification": "synthesis condition", "content": "<title>Preparation of the Complex</title><p>The solution of Cu(hfac)<sub>2</sub>\u00b72H<sub>2</sub>O (0.1\u00a0mmol) in 20\u00a0mL of boiling <italic>n</italic>-heptane was refluxed to remove hydrate water. To the resulting solution cooled to 60\u00a0\u00b0C was added 5\u00a0mL dichloromethane containing 0.1\u00a0mmol of NITpPy. The temperature of the reaction was kept at about 60\u00a0\u00b0C for 15\u00a0min, during which a dark blue precipitate appeared, which was filtered off. The filtrate was allowed to cool to room temperature. Two days later, dark blue crystals suitable for X-ray analysis were collected (yield 50%). Elemental analysis calcd (%) for C<sub>32</sub>H<sub>20</sub>Cu<sub>2</sub>F<sub>24</sub>N<sub>3</sub>O<sub>10</sub>: C 32.31, H 1.69, N 3.53; found: C 32.53, H 1.78, N 3.35.</p>", "clean_text": "Preparation of the Complex\n\nThe solution of Cu(hfac)2\u22c52H2O (0.1 mmol) in 20 mL of boiling n-heptane was refluxed to remove hydrate water. To the resulting solution cooled to 60 \u00b0C was added 5 mL dichloromethane containing 0.1 mmol of NITpPy. The temperature of the reaction was kept at about 60 \u00b0C for 15 min, during which a dark blue precipitate appeared, which was filtered off. The filtrate was allowed to cool to room temperature. Two days later, dark blue crystals suitable for X-ray analysis were collected (yield 50%). Elemental analysis calcd (%) for C32H20Cu2F24N3O10: C 32.31, H 1.69, N 3.53; found: C 32.53, H 1.78, N 3.35.", "data": [{"meta": {"name": "Cu(hfac)2\u00b72H2O", "symbol": "", "chemical formula": "C32H20Cu2F24N3O10"}, "processes": [{"synthesis method": "chemical synthesis", "precursor": [{"name": "Cu(hfac)2\u00b72H2O", "amount": "0.1", "unit": "mmol"}], "solution": [{"name": "boiling n-heptane", "amount": "20", "unit": "mL"}, {"name": "dichloromethane", "amount": "5", "unit": "mL"}, {"name": "NITpPy", "amount": "0.1", "unit": "mmol"}], "pressure": "", "temperature": "60\u00b0C", "time": "15 min"}, {"synthesis method": "filtration", "filtration solution": "", "amount": ""}, {"synthesis method": "cooling", "temperature": "room temperature", "time": "2 days"}], "yield": "50%"}], "include_properties": ["chemical_synthesis", "filtration"]}]

File: synthesis/800_springer/synthesis_10.1007_s10870-010-9750-6.json
[{"idx": 6, "type": "text", "classification": "synthesis condition", "content": "<title>Synthesis</title><p>[Mn(H<sub>2</sub>O)<sub>2</sub>(nbdc)]<sub>n</sub><bold>1</bold>, H<sub>2</sub>nbdc (0.091\u00a0g, 0.50\u00a0mmol) and NaOH (0.040\u00a0g, 1.0\u00a0mmol) were dissolved in deionized H<sub>2</sub>O (10\u00a0mL), nitric acid (2\u00a0mol/L) was slowly added to the solution until pH was adjusted to 7, then MnCl<sub>2</sub>\u00b74H<sub>2</sub>O (0.099\u00a0g, 0.50\u00a0mmol) was added. The mixture was filtrated, and the filtrate was left to stand in air. After 2\u00a0weeks, brown block crystals (0.036\u00a0g, yield 27%) were separated by filtration, washed with deionized water and dried in air. Elemental Analysis: C<sub>8</sub>H<sub>9</sub>NO<sub>6</sub>Mn, found (calc.) C 34.96 (35.57), H 3.29 (3.33), N 5.11 (5.18)%. FTIR (KBr, cm<sup>\u22121</sup>): 3487 (m),3353 (s), 3129 (w), 1618 (m), 1559 (vs), 1418 (m), 1380 (vs), 1304 (w), 1237 (w), 951 (w), 840 (m), 774 (s).</p>", "clean_text": "Synthesis\n\n[Mn(H2O)2(nbdc)]n1, H2nbdc (0.091 g, 0.50 mmol) and NaOH (0.040 g, 1.0 mmol) were dissolved in deionized H2O (10 mL), nitric acid (2 mol/L) was slowly added to the solution until pH was adjusted to 7, then MnCl2\u22c54H2O (0.099 g, 0.50 mmol) was added. The mixture was filtrated, and the filtrate was left to stand in air. After 2 weeks, brown block crystals (0.036 g, yield 27%) were separated by filtration, washed with deionized water and dried in air. Elemental Analysis: C8H9NO6Mn, found (calc.) C 34.96 (35.57), H 3.29 (3.33), N 5.11 (5.18)%. FTIR (KBr, cm-1): 3487 (m),3353 (s), 3129 (w), 1618 (m), 1559 (vs), 1418 (m), 1380 (vs), 1304 (w), 1237 (w), 951 (w), 840 (m), 774 (s).", "data": [{"meta": {"name": "[Mn(H2O)2(nbdc)]n1", "symbol": "1", "chemical formula": "C8H9NO6Mn"}, "processes": [{"synthesis method": "chemical synthesis", "precursor": [{"name": "H2nbdc", "amount": "0.091", "unit": "g"}, {"name": "NaOH", "amount": "0.040", "unit": "g"}, {"name": "MnCl2\u00b74H2O", "amount": "0.099", "unit": "g"}], "solution": [{"name": "deionized H2O", "amount": "10", "unit": "mL"}, {"name": "nitric acid (2 mol/L)", "amount": "", "unit": ""}], "pressure": "", "temperature": "", "time": "2 weeks"}, {"synthesis method": "filtration", "time": "", "atmosphere": "air", "pressure": ""}, {"synthesis method": "washing", "washing solution": "deionized water", "amount": ""}, {"synthesis method": "drying", "pressure": "", "temperature": "", "atmosphere": "air", "time": ""}]}], "include_properties": ["chemical_synthesis", "pH_adjustment", "filtration", "washing", "drying"]}]

File: synthesis/800_springer/synthesis_10.1007_s10870-010-9772-0.json
[{"idx": "7, 8, 9", "type": "text", "classification": "synthesis condition", "content": "<p>Preparation of K[(Ar-DAB)Ga<sup>III</sup>(H){N(Ar)C=NAr}] <bold>1</bold>. A solution of [K(tmeda)][:Ga(Ar-DAB)] (0.30\u00a0g, 0.49\u00a0mmol) in THF (10\u00a0cm<sup>3</sup>) was added to a solution of ArN(H)C=NAr (0.18\u00a0g, 0.49\u00a0mmol) in THF (10\u00a0cm<sup>3</sup>) at \u221278\u00a0\u00b0C. The orange reaction mixture was warmed to 20\u00a0\u00b0C and stirred for 1\u00a0h. Volatiles were then removed in vacuo and the residue was extracted into toluene (50\u00a0cm<sup>3</sup>) and filtered. The filtrate was concentrated to <italic>ca</italic>. 5\u00a0cm<sup>3</sup> and stored at \u221230\u00a0\u00b0C overnight to give pale yellow crystals of <bold>1</bold>. A second crop was obtained (0.11\u00a0g, 26%). Mp 171\u2013173\u00a0\u00b0C (decomp.); <sup>1</sup>H NMR (300\u00a0MHz, C<sub>6</sub>D<sub>6</sub>, 298\u00a0K): \u03b4 1.02\u20131.67 (m, 48 H, CH(C<italic>H</italic><sub>3</sub>)<sub>2</sub>), 3.21 (sept., <sup>3</sup><italic>J</italic><sub>HH</sub>\u00a0=\u00a06.8\u00a0Hz, 2 H, C<italic>H</italic>(CH<sub>3</sub>)<sub>2</sub>), 3.51 (sept., <sup>3</sup><italic>J</italic><sub>HH</sub>\u00a0=\u00a06.5\u00a0Hz, 6 H, C<italic>H</italic>(CH<sub>3</sub>)<sub>2</sub>), 7.02\u20137.25 (m, 14 H, NC<italic>H</italic> and Ar\u2013<italic>H</italic>), Ga-<italic>H</italic> not observed; MS (EI), <italic>m/z</italic> (%): 445 (Ga(DAB)H<sup>+</sup>, 100), 377 (DABH<sup>+</sup>, 75); IR v/cm<sup>\u22121</sup> (Nujol): 1878 br., s (Ga-H str.), 1665 s, 1595 s, 1563 s, 1354 s, 1316 m, 1256 m, 1210 m, 1100 m, 757 m.</p><p>Compound <bold>2</bold>, [K(18-crown-6)][(Ar-DAB)Ga<sup>III</sup>{N(H)N=Fl}{(H)Fl}] (Fl\u00a0=\u00a0fluorendiyl), was obtained in low yield (9%) from the 1:2 reaction of [K(tmeda)][:Ga(Ar-DAB)] with 9-diazofluorene (FlN<sub>2</sub>) in toluene in the presence of an excess of 18-crown-6 at 25\u00a0\u00b0C. Deep green crystals of <bold>2</bold> deposited from the reaction mixture after 2\u00a0h. At present, the mechanism of formation of <bold>2</bold> is unknown but presumably involves hydrogen abstraction from the reaction solvent. The compound displays negligible solubility in normal deuterated solvents. As a result meaningful NMR spectroscopic data for the compound could not be obtained. Mp 93\u201396\u00a0\u00b0C (decomp.); MS (EI), <italic>m/z</italic> (%): 445 (Ga(Ar-DAB)H<sup>+</sup>, 100), 377 (Ar-DABH<sup>+</sup>, 63); IR v/cm<sup>\u22121</sup> (Nujol): 3365\u00a0m (N\u2013H str.), 1666 s, 1593 s, 1563 s, 1355 s, 1316 m, 1256 m, 1210 m, 757 m; anal. calc. for C<sub>71</sub>H<sub>86</sub>N<sub>4</sub>GaKO<sub>6</sub>: C 71.05%, H 7.22%, N 4.67%; found: C 70.56%, H 7.01%, N 4.64%.</p><p>Compound <bold>3</bold>, [K(OEt<sub>2</sub>)<sub>3</sub>][(Ar-DAB)Ga<sup>II</sup>(CH<sub>2</sub>Ph)Ga<sup>II</sup>(Ar-DAB)], was obtained in low yield (6%) from the 1:1 reaction of [K(tmeda)][:Ga(Ar-DAB)] with [BrB(Ar-DAB)] in a mixture of diethyl ether and toluene at 25\u00a0\u00b0C. Deep red crystals of <bold>3</bold> deposited from the reaction mixture after 5\u00a0h. At present, the mechanism of formation of <bold>3</bold> is unknown, but it likely involves oxidation of the gallium(I) starting material by [BrB(Ar-DAB)] to give the known gallium(II) dimer, [{Ga(Ar-DAB)}<sub>2</sub>] [<xref ref-type=\"bibr\" rid=\"CR16\">16</xref>]. The toluene solvent could then be deprotonated by an excess of the base, [K(tmeda)][:Ga(Ar-DAB)], yielding K[CH<sub>2</sub>Ph] which reacts with [{Ga(Ar-DAB)}<sub>2</sub>] to give compound <bold>3</bold>. The compound displays negligible solubility in normal deuterated solvents. As a result meaningful NMR spectroscopic data for the compound could not be obtained. Mp 205\u2013209\u00a0\u00b0C (decomp.); MS (EI), <italic>m/z</italic> (%): 889 ({Ga(Ar-DAB)}<sub>2</sub>H, 23), 445 (Ga(Ar-DAB)H<sup>+</sup>, 100), 377 (Ar-DABH<sup>+</sup>, 42); IR v/cm<sup>\u22121</sup> (Nujol): 1666 w, 1587 s, 1351 s, 1316 m, 1259 m, 1098 s, 800 s, 758 m; anal. calc. for C<sub>71</sub>H<sub>109</sub>N<sub>4</sub>Ga<sub>2</sub>KO<sub>3</sub>: C 68.48%, H 8.82%, N 4.50%; found: C 68.12%, H 8.71%, N 4.48%.</p>", "clean_text": "Preparation of K[(Ar-DAB)GaIII(H){N(Ar)C=NAr}] 1. A solution of [K(tmeda)][:Ga(Ar-DAB)] (0.30 g, 0.49 mmol) in THF (10 cm3) was added to a solution of ArN(H)C=NAr (0.18 g, 0.49 mmol) in THF (10 cm3) at -78 \u00b0C. The orange reaction mixture was warmed to 20 \u00b0C and stirred for 1 h. Volatiles were then removed in vacuo and the residue was extracted into toluene (50 cm3) and filtered. The filtrate was concentrated to ca. 5 cm3 and stored at -30 \u00b0C overnight to give pale yellow crystals of 1. A second crop was obtained (0.11 g, 26%). Mp 171-173 \u00b0C (decomp.); 1H NMR (300 MHz, C6D6, 298 K): \u03b4 1.02-1.67 (m, 48 H, CH(CH3)2), 3.21 (sept., 3JHH = 6.8 Hz, 2 H, CH(CH3)2), 3.51 (sept., 3JHH = 6.5 Hz, 6 H, CH(CH3)2), 7.02-7.25 (m, 14 H, NCH and Ar-H), Ga-H not observed; MS (EI), m/z (%): 445 (Ga(DAB)H+, 100), 377 (DABH+, 75); IR v/cm-1 (Nujol): 1878 br., s (Ga-H str.), 1665 s, 1595 s, 1563 s, 1354 s, 1316 m, 1256 m, 1210 m, 1100 m, 757 m.\n\nCompound 2, [K(18-crown-6)][(Ar-DAB)GaIII{N(H)N=Fl}{(H)Fl}] (Fl = fluorendiyl), was obtained in low yield (9%) from the 1:2 reaction of [K(tmeda)][:Ga(Ar-DAB)] with 9-diazofluorene (FlN2) in toluene in the presence of an excess of 18-crown-6 at 25 \u00b0C. Deep green crystals of 2 deposited from the reaction mixture after 2 h. At present, the mechanism of formation of 2 is unknown but presumably involves hydrogen abstraction from the reaction solvent. The compound displays negligible solubility in normal deuterated solvents. As a result meaningful NMR spectroscopic data for the compound could not be obtained. Mp 93-96 \u00b0C (decomp.); MS (EI), m/z (%): 445 (Ga(Ar-DAB)H+, 100), 377 (Ar-DABH+, 63); IR v/cm-1 (Nujol): 3365 m (N-H str.), 1666 s, 1593 s, 1563 s, 1355 s, 1316 m, 1256 m, 1210 m, 757 m; anal. calc. for C71H86N4GaKO6: C 71.05%, H 7.22%, N 4.67%; found: C 70.56%, H 7.01%, N 4.64%.\n\nCompound 3, [K(OEt2)3][(Ar-DAB)GaII(CH2Ph)GaII(Ar-DAB)], was obtained in low yield (6%) from the 1:1 reaction of [K(tmeda)][:Ga(Ar-DAB)] with [BrB(Ar-DAB)] in a mixture of diethyl ether and toluene at 25 \u00b0C. Deep red crystals of 3 deposited from the reaction mixture after 5 h. At present, the mechanism of formation of 3 is unknown, but it likely involves oxidation of the gallium(I) starting material by [BrB(Ar-DAB)] to give the known gallium(II) dimer, [{Ga(Ar-DAB)}2] [16]. The toluene solvent could then be deprotonated by an excess of the base, [K(tmeda)][:Ga(Ar-DAB)], yielding K[CH2Ph] which reacts with [{Ga(Ar-DAB)}2] to give compound 3. The compound displays negligible solubility in normal deuterated solvents. As a result meaningful NMR spectroscopic data for the compound could not be obtained. Mp 205-209 \u00b0C (decomp.); MS (EI), m/z (%): 889 ({Ga(Ar-DAB)}2H, 23), 445 (Ga(Ar-DAB)H+, 100), 377 (Ar-DABH+, 42); IR v/cm-1 (Nujol): 1666 w, 1587 s, 1351 s, 1316 m, 1259 m, 1098 s, 800 s, 758 m; anal. calc. for C71H109N4Ga2KO3: C 68.48%, H 8.82%, N 4.50%; found: C 68.12%, H 8.71%, N 4.48%.", "data": [{"meta": {"name": "K[(Ar-DAB)GaIII(H){N(Ar)C=NAr}]", "symbol": "1", "chemical formula": "C71H86N4GaKO6"}, "processes": [{"synthesis method": "chemical synthesis", "precursor": [{"name": "[K(tmeda)][:Ga(Ar-DAB)]", "amount": "0.30", "unit": "g"}, {"name": "ArN(H)C=NAr", "amount": "0.18", "unit": "g"}], "solvent": [{"name": "THF", "amount": "10", "unit": "cm3"}], "pressure": "", "temperature": "-78\u00b0C to 20\u00b0C", "time": "1 h"}, {"synthesis method": "filtration", "filtration solution": "toluene", "amount": "50 cm3"}], "yield": "26%"}, {"meta": {"name": "[K(18-crown-6)][(Ar-DAB)GaIII{N(H)N=Fl}{(H)Fl}]", "symbol": "2", "chemical formula": "C71H86N4GaKO6"}, "processes": [{"synthesis method": "chemical synthesis", "precursor": [{"name": "[K(tmeda)][:Ga(Ar-DAB)]", "amount": "", "unit": ""}, {"name": "9-diazofluorene (FlN2)", "amount": "", "unit": ""}], "solvent": [{"name": "toluene", "amount": "", "unit": ""}], "pressure": "", "temperature": "25\u00b0C", "time": "2 h"}, {"synthesis method": "filtration", "filtration solution": "toluene", "amount": ""}], "yield": "9%"}, {"meta": {"name": "[K(OEt2)3][(Ar-DAB)GaII(CH2Ph)GaII(Ar-DAB)]", "symbol": "3", "chemical formula": "C71H109N4Ga2KO3"}, "processes": [{"synthesis method": "chemical synthesis", "precursor": [{"name": "[K(tmeda)][:Ga(Ar-DAB)]", "amount": "", "unit": ""}, {"name": "[BrB(Ar-DAB)]", "amount": "", "unit": ""}], "solvent": [{"name": "diethyl ether", "amount": "", "unit": ""}, {"name": "toluene", "amount": "", "unit": ""}], "pressure": "", "temperature": "25\u00b0C", "time": "5 h"}, {"synthesis method": "filtration", "filtration solution": "toluene", "amount": ""}], "yield": "6%"}], "include_properties": ["chemical_synthesis", "filtration"]}]

File: synthesis/800_springer/synthesis_10.1007_s10870-010-9841-4.json
[{"idx": "6, 7", "type": "text", "classification": "synthesis condition", "content": "<title>Synthesis of the Coordination Polymer [Ni<sub>3</sub>(TMA)<sub>2</sub>(H<sub>2</sub>O)<sub>12</sub>]<sub><italic>n</italic></sub><bold>1</bold></title><p>A solution of 1,3,5-benzene tricarboxylic acid (1\u00a0g) was prepared in a mixed solvent of ethanol and DMF (1:1 ratio, 30\u00a0mL). To this solution another solution of nickel(II) nitrate hexahydrate (2.5\u00a0g in 15\u00a0mL of deionized water) was added. The reaction mixture was stirred for 1\u00a0h and transferred to a Teflon lined stainless steel autoclave. The autoclave was heated at 120\u00a0\u00b0C for 20\u00a0h in a hot air oven. On cooling the reaction mixture, green rod shaped crystals were obtained. The crystals were filtered and washed several times with de-ionized water. Yield, 98%. IR (KBr, cm<sup>\u22121</sup>): 3449 (bs), 1608 (s), 1518 (s), 1433 (s), 1373 (s), 724 (s). Magnetic moment \u03bc<sub>eff</sub>: 2.73 B.M at RT. Elemental Analysis: Calcd C, 26.80; H, 3.74; Found C, 26.69; H, 3.58.</p><title>Synthesis of the Coordination Polymer [Zn<sub>2</sub>(C<sub>6</sub>H<sub>4</sub>C<sub>2</sub>O<sub>4</sub>)<sub>1.5</sub>{(CH<sub>3</sub>)<sub>2</sub>SO}<sub>2</sub>(OH)]<sub><italic>n</italic></sub><bold>2</bold></title><p>To a solution of 1,4-benzenedicarboxylic acid (1\u00a0mmol, 0.166\u00a0g) in a mixed solvent of methanol and dimethylformamide (1:1 ratio, 20\u00a0mL) zinc(II) acetate dihydrate (1\u00a0mmol, 0.219\u00a0g) was added and stirred for 15\u00a0min. Precipitation appeared which was dissolved by adding 5\u00a0mL of dimethylsulfoxide (DMSO) and refluxed for 3\u00a0h at 110\u00a0\u00b0C. The reaction mixture was then allowed to cool and kept for crystallization. Yield, 48%. IR (KBr, cm<sup>\u22121</sup>): 3390 (bs), 1592 (m), 1551 (m), 1469 (m), 1384 (s), 833 (m), 752 (s). Elemental Analysis: Calcd C, 34.93; H, 3.48; Found C, 34.89; H, 3.53.</p>", "clean_text": "Synthesis of the Coordination Polymer [Ni3(TMA)2(H2O)12]n1\n\nA solution of 1,3,5-benzene tricarboxylic acid (1 g) was prepared in a mixed solvent of ethanol and DMF (1:1 ratio, 30 mL). To this solution another solution of nickel(II) nitrate hexahydrate (2.5 g in 15 mL of deionized water) was added. The reaction mixture was stirred for 1 h and transferred to a Teflon lined stainless steel autoclave. The autoclave was heated at 120 \u00b0C for 20 h in a hot air oven. On cooling the reaction mixture, green rod shaped crystals were obtained. The crystals were filtered and washed several times with de-ionized water. Yield, 98%. IR (KBr, cm-1): 3449 (bs), 1608 (s), 1518 (s), 1433 (s), 1373 (s), 724 (s). Magnetic moment \u03bceff: 2.73 B.M at RT. Elemental Analysis: Calcd C, 26.80; H, 3.74; Found C, 26.69; H, 3.58.\n\nSynthesis of the Coordination Polymer [Zn2(C6H4C2O4)1.5{(CH3)2SO}2(OH)]n2\n\nTo a solution of 1,4-benzenedicarboxylic acid (1 mmol, 0.166 g) in a mixed solvent of methanol and dimethylformamide (1:1 ratio, 20 mL) zinc(II) acetate dihydrate (1 mmol, 0.219 g) was added and stirred for 15 min. Precipitation appeared which was dissolved by adding 5 mL of dimethylsulfoxide (DMSO) and refluxed for 3 h at 110 \u00b0C. The reaction mixture was then allowed to cool and kept for crystallization. Yield, 48%. IR (KBr, cm-1): 3390 (bs), 1592 (m), 1551 (m), 1469 (m), 1384 (s), 833 (m), 752 (s). Elemental Analysis: Calcd C, 34.93; H, 3.48; Found C, 34.89; H, 3.53.", "data": [[[{"meta": {"name": "[Ni3(TMA)2(H2O)12]n1", "symbol": "1", "chemical formula": "unknown"}, "processes": [{"synthesis method": "chemical synthesis", "precursor": [{"name": "1,3,5-benzene tricarboxylic acid", "amount": "1", "unit": "g"}, {"name": "nickel(II) nitrate hexahydrate", "amount": "2.5", "unit": "g"}], "solution": [{"name": "ethanol", "amount": "15", "unit": "mL"}, {"name": "DMF", "amount": "15", "unit": "mL"}, {"name": "deionized water", "amount": "15", "unit": "mL"}], "pressure": "", "temperature": "120\u00b0C", "time": "20 h"}, {"synthesis method": "filtration", "time": "", "atmosphere": "", "pressure": ""}, {"synthesis method": "washing", "washing solution": "de-ionized water", "amount": ""}]}], [{"meta": {"name": "[Zn2(C6H4C2O4)1.5{(CH3)2SO}2(OH)]n2", "symbol": "2", "chemical formula": "unknown"}, "processes": [{"synthesis method": "chemical synthesis", "precursor": [{"name": "1,4-benzenedicarboxylic acid", "amount": "1", "unit": "mmol"}, {"name": "zinc(II) acetate dihydrate", "amount": "1", "unit": "mmol"}], "solution": [{"name": "methanol", "amount": "10", "unit": "mL"}, {"name": "dimethylformamide", "amount": "10", "unit": "mL"}, {"name": "dimethylsulfoxide", "amount": "5", "unit": "mL"}], "pressure": "", "temperature": "110\u00b0C", "time": "3 h"}, {"synthesis method": "filtration", "time": "", "atmosphere": "", "pressure": ""}, {"synthesis method": "washing", "washing solution": "", "amount": ""}]}]]], "include_properties": ["solvothermal_synthesis", "filtration", "washing"]}]

File: synthesis/800_springer/synthesis_10.1007_s10870-010-9842-3.json
[{"idx": 8, "type": "text", "classification": "synthesis condition", "content": "<p>The H<sub>3</sub>L ligand (0.15\u00a0mmol, 30.1\u00a0mg) was dissolved in 10\u00a0mL methanol, then samarium benzoate (0.3\u00a0mmol, 157.8\u00a0mg) was added under continuously stirring at room temperature. After that, 5\u00a0mL tetrahydrofuran (THF) was added and the reaction mixture was left unperturbed to allow the slow evaporation of the solvent. Pale white single crystals, suitable for X-ray diffraction analysis, were obtained after five days. Yield: 29.8\u00a0mg (17%, based on the metal). Elemental analysis (%) calcd for <bold>1</bold>: C 47.81, H 4.01; found C 47.60, H 3.88.</p>", "clean_text": "The H3L ligand (0.15 mmol, 30.1 mg) was dissolved in 10 mL methanol, then samarium benzoate (0.3 mmol, 157.8 mg) was added under continuously stirring at room temperature. After that, 5 mL tetrahydrofuran (THF) was added and the reaction mixture was left unperturbed to allow the slow evaporation of the solvent. Pale white single crystals, suitable for X-ray diffraction analysis, were obtained after five days. Yield: 29.8 mg (17%, based on the metal). Elemental analysis (%) calcd for 1: C 47.81, H 4.01; found C 47.60, H 3.88.", "data": [{"meta": {"name": "H3L", "symbol": "1", "chemical formula": "unknown"}, "processes": [{"synthesis method": "chemical synthesis", "precursor": [{"name": "H3L ligand", "amount": "0.15", "unit": "mmol"}, {"name": "samarium benzoate", "amount": "0.3", "unit": "mmol"}], "solution": [{"name": "methanol", "amount": "10", "unit": "mL"}, {"name": "tetrahydrofuran (THF)", "amount": "5", "unit": "mL"}], "pressure": "", "temperature": "room temperature", "time": "5 days"}, {"synthesis method": "evaporation", "solvent": "tetrahydrofuran (THF)", "amount": ""}], "yield": "17%"}], "include_properties": ["chemical_synthesis"]}]

File: synthesis/800_springer/synthesis_10.1007_s10870-010-9934-0.json
[{"idx": 10, "type": "text", "classification": "synthesis condition", "content": "<title>Synthesis of [CdI<sub>2</sub> (bbbt) (CH<sub>3</sub>OH)]<sub><italic>n</italic></sub><bold>1</bold></title><p>A mixture of bbbt (0.198\u00a0g, 1.0\u00a0mmol) and methanol (5\u00a0mL) was heated and stirred for 10\u00a0min in air until it dissolved totally. The solution was slowly added to a colorless solution of CdI<sub>2</sub> (0.454\u00a0g, 1.0\u00a0mmol) in 5\u00a0mL methanol, and then maintained undisturbed at ambient temperature. After 3\u00a0days\u2019 solvent evaporation, colorless crystal blocks were collected by filtration (yield <italic>ca.</italic> 30%). IR data (KBr, cm<sup>\u22121</sup>) 2926.95w(CH<sub>2</sub>), 2821.63w(CH<sub>3</sub>), 1649w, 1594w, 1493w, 1448\u00a0m(N=N), 1328w(N\u2013C), 1275w,1213\u00a0s, 1161w, 1109w, 1019w, 1018\u00a0m, 943w, 799w, 775w, 748vs(disubstituted phenyl), 704w, 426w.</p>", "clean_text": "Synthesis of [CdI2 (bbbt) (CH3OH)]n1\n\nA mixture of bbbt (0.198 g, 1.0 mmol) and methanol (5 mL) was heated and stirred for 10 min in air until it dissolved totally. The solution was slowly added to a colorless solution of CdI2 (0.454 g, 1.0 mmol) in 5 mL methanol, and then maintained undisturbed at ambient temperature. After 3 days' solvent evaporation, colorless crystal blocks were collected by filtration (yield ca. 30%). IR data (KBr, cm-1) 2926.95w(CH2), 2821.63w(CH3), 1649w, 1594w, 1493w, 1448 m(N=N), 1328w(N-C), 1275w,1213 s, 1161w, 1109w, 1019w, 1018 m, 943w, 799w, 775w, 748vs(disubstituted phenyl), 704w, 426w.", "data": [{"meta": {"name": "[CdI2 (bbbt) (CH3OH)]n1", "symbol": "1", "chemical formula": "unknown"}, "processes": [{"synthesis method": "chemical synthesis", "precursor": [{"name": "bbbt", "amount": "0.198", "unit": "g"}, {"name": "CdI2", "amount": "0.454", "unit": "g"}], "solution": [{"name": "methanol", "amount": "5", "unit": "mL"}], "pressure": "", "temperature": "ambient temperature", "time": "3 days"}, {"synthesis method": "filtration", "yield": "ca. 30%"}]}], "include_properties": ["chemical_synthesis", "filtration"]}]

File: synthesis/800_springer/synthesis_10.1007_s10870-010-9953-x.json
[{"idx": 18, "type": "text", "classification": "synthesis condition", "content": "<title>Experimental</title><title>Synthesis</title><p>Compound <bold>1</bold> [Cs<sub>4</sub>(C<sub>8</sub>H<sub>3</sub>NO<sub>6</sub>)<sub>2</sub>\u00b7(H<sub>2</sub>O)<sub>7</sub>]<sub><italic>n</italic></sub> (<bold>1</bold>) was synthesized by adding 0.65\u00a0g (2\u00a0mmol) of cesium carbonate to a solution of 0.42\u00a0g (2\u00a0mmol) of 5-nitrobenzene-1,3-dicarboxylic acid (5-nitroisophthalic acid) in 50\u00a0mL of 50% aqueous ethanol. The mixture was heated for <italic>ca</italic>. 15\u00a0min at 90\u00a0\u00b0C and the resultant hot-filtered solution was allowed to partially evaporate at room temperature, giving after several weeks, large chemically stable prisms and plates of <bold>1</bold>. A cleaved specimen was used for analysis using single-crystal X-ray diffraction, giving the structure reported here.</p>", "clean_text": "Experimental\n\nSynthesis\n\nCompound 1 [Cs4(C8H3NO6)2\u22c5(H2O)7]n (1) was synthesized by adding 0.65 g (2 mmol) of cesium carbonate to a solution of 0.42 g (2 mmol) of 5-nitrobenzene-1,3-dicarboxylic acid (5-nitroisophthalic acid) in 50 mL of 50% aqueous ethanol. The mixture was heated for ca. 15 min at 90 \u00b0C and the resultant hot-filtered solution was allowed to partially evaporate at room temperature, giving after several weeks, large chemically stable prisms and plates of 1. A cleaved specimen was used for analysis using single-crystal X-ray diffraction, giving the structure reported here.", "data": [{"meta": {"name": "[Cs4(C8H3NO6)2\u00b7(H2O)7]n", "symbol": "1", "chemical formula": "unknown"}, "processes": [{"synthesis method": "chemical synthesis", "precursor": [{"name": "cesium carbonate", "amount": "0.65", "unit": "g"}, {"name": "5-nitrobenzene-1,3-dicarboxylic acid", "amount": "0.42", "unit": "g"}], "solution": [{"name": "50% aqueous ethanol", "amount": "50", "unit": "mL"}], "pressure": "", "temperature": "90\u00b0C", "time": "ca. 15 min"}, {"synthesis method": "evaporation", "evaporation condition": "room temperature", "time": "several weeks"}]}], "include_properties": ["chemical_synthesis", "filtration"]}]
