Repository: Yeonghun1675/L2M3

<div align="center">
<h1> ⛏L2M3: Large Language Models Material Miner </h1> 
</div>

## Summary
L2M3 is designed to efficiently gather experimental Metal-Organic Framework (MOF) data from scientific literature, addressing the challenge of accessing hard-to-find data and enhancing the quality of information available for machine learning in materials science. By utilizing a chain of advanced Large Language Models (LLMs), we developed a systematic method for extracting and organizing MOF data into a structured, usable format. Our approach has successfully compiled data from over 40,000 research articles, creating a comprehensive, ready-to-use dataset.

File: synthesis/800_springer/synthesis_10.1007_s10870-011-0064-0.json
[{"idx": 3, "type": "text", "classification": "synthesis condition", "content": "<title>Graphical abstract</title><p>Sodium trihydrogen-1,4-benzenediphosphonate, Na[H<sub>3</sub>bdp], forms a coordination network in which sodium-phosphonate sheets are pillared by the benzene rings into a three-dimensional structure.</p><title>Experimental Section</title><title>Synthesis</title><p>1,4-Benzenediphosphonic acid (0.024\u00a0g, 0.1\u00a0mmol) was dissolved in water (3.6\u00a0cm<sup>3</sup>, 200\u00a0mmol) and conc. hydrochloric acid (0.1\u00a0cm<sup>3</sup>, 0.4\u00a0mmol) added to adjust the pH to 2. Addition of 0.1\u00a0M NaOH solution (1.0\u00a0cm<sup>3</sup>) afforded rectangular block crystals after 2\u00a0days.</p>", "clean_text": "Graphical abstract\n\nSodium trihydrogen-1,4-benzenediphosphonate, Na[H3bdp], forms a coordination network in which sodium-phosphonate sheets are pillared by the benzene rings into a three-dimensional structure.\n\nExperimental Section\n\nSynthesis\n\n1,4-Benzenediphosphonic acid (0.024 g, 0.1 mmol) was dissolved in water (3.6 cm3, 200 mmol) and conc. hydrochloric acid (0.1 cm3, 0.4 mmol) added to adjust the pH to 2. Addition of 0.1 M NaOH solution (1.0 cm3) afforded rectangular block crystals after 2 days.", "data": [{"meta": {"name": "Na[H3bdp]", "symbol": "", "chemical formula": ""}, "processes": [{"synthesis method": "chemical synthesis", "precursor": [{"name": "1,4-Benzenediphosphonic acid", "amount": "0.024", "unit": "g"}], "solution": [{"name": "water", "amount": "3.6", "unit": "cm^3"}, {"name": "conc. hydrochloric acid", "amount": "0.1", "unit": "cm^3"}, {"name": "NaOH solution", "amount": "0.1 M", "unit": "1.0 cm^3"}], "pressure": "", "temperature": "", "time": "2 days"}], "yield": "", "other properties": []}], "include_properties": ["chemical_synthesis", "pH_adjustment"]}]

File: synthesis/800_springer/synthesis_10.1007_s10870-011-0145-0.json
[{"idx": "8, 9, 10", "type": "text", "classification": "synthesis condition", "content": "<title>Synthesis of the Schiff Bases HL1 and HL2</title><p>HL1 and HL2 were synthesized by the condensation of equimolar quantities of <italic>N</italic>-isopropylethane-1,2-diamine with 3-bromo-5-chlorosalicylaldehyde and 3,5-dibromosalicylaldehyde, respectively, in methanol solutions at room temperature. Yield: 92% for HL1 and 97% for HL2. (Found: C, 45.5; H, 5.4; N, 8.6. Calc. for HL1: C, 45.1; H, 5.1; N, 8.8%. Found: C, 39.3; H, 4.5; N, 7.9. Calc. for HL2: C, 39.6; H, 4.4; N, 7.7%).</p><title>Synthesis of the Complex [Zn<sub>2</sub>(L1)<sub>2</sub>(\u03bc<sub>1,1</sub>-N<sub>3</sub>)(\u03bc<sub>1,3</sub>-N<sub>3</sub>)]<sub><italic>n</italic></sub></title><p>To an anhydrous methanol solution (5\u00a0mL) of Zn(CH<sub>3</sub>COO)<sub>2</sub>\u00b72H<sub>2</sub>O (22.0\u00a0mg, 0.1\u00a0mmol) was added a methanol solution (10\u00a0mL) of HL1 (31.9\u00a0mg, 0.1\u00a0mmol) and a methanol solution (5\u00a0mL) of NaN<sub>3</sub> (6.5\u00a0mg, 0.1\u00a0mmol) with stirring. The mixture was stirred for 30\u00a0min at room temperature and filtered. Upon keeping the filtrate in air for a week, colorless block-shaped crystals of (<bold>1</bold>), suitable for X-ray crystal structure determination, formed at the bottom of the vessel on slow evaporation of the solvent. The crystals were isolated, washed three times with methanol and dried in a vacuum desiccator containing anhydrous CaCl<sub>2</sub>. Yield 62% on the basis of HL1. (Found: C, 33.2; H, 3.7; N, 16.0. Calc. for C<sub>12</sub>H<sub>15</sub>BrClN<sub>5</sub>OZn: C, 33.8; H, 3.5; N, 16.4%).</p><title>Synthesis of the Complex [Zn<sub>2</sub>(L2)<sub>2</sub>(\u03bc<sub>1,1</sub>-N<sub>3</sub>)(\u03bc<sub>1,3</sub>-N<sub>3</sub>)]<sub><italic>n</italic></sub></title><p>Complex (<bold>2</bold>) was prepared by the similar procedure as described for (<bold>1</bold>), with HL1 replaced by HL2 (36.4\u00a0mg, 0.1\u00a0mmol), resulting colorless block-shaped crystals of (<bold>2</bold>). Yield 71% on the basis of HL2. (Found: C, 30.9; H, 3.5; N, 14.5. Calc. for C<sub>12</sub>H<sub>15</sub>Br<sub>2</sub>N<sub>5</sub>OZn: C, 30.6; H, 3.2; N, 14.9%).</p>", "clean_text": "Synthesis of the Schiff Bases HL1 and HL2\n\nHL1 and HL2 were synthesized by the condensation of equimolar quantities of N-isopropylethane-1,2-diamine with 3-bromo-5-chlorosalicylaldehyde and 3,5-dibromosalicylaldehyde, respectively, in methanol solutions at room temperature. Yield: 92% for HL1 and 97% for HL2. (Found: C, 45.5; H, 5.4; N, 8.6. Calc. for HL1: C, 45.1; H, 5.1; N, 8.8%. Found: C, 39.3; H, 4.5; N, 7.9. Calc. for HL2: C, 39.6; H, 4.4; N, 7.7%).\n\nSynthesis of the Complex [Zn2(L1)2(\u03bc1,1-N3)(\u03bc1,3-N3)]n\n\nTo an anhydrous methanol solution (5 mL) of Zn(CH3COO)2\u22c52H2O (22.0 mg, 0.1 mmol) was added a methanol solution (10 mL) of HL1 (31.9 mg, 0.1 mmol) and a methanol solution (5 mL) of NaN3 (6.5 mg, 0.1 mmol) with stirring. The mixture was stirred for 30 min at room temperature and filtered. Upon keeping the filtrate in air for a week, colorless block-shaped crystals of (1), suitable for X-ray crystal structure determination, formed at the bottom of the vessel on slow evaporation of the solvent. The crystals were isolated, washed three times with methanol and dried in a vacuum desiccator containing anhydrous CaCl2. Yield 62% on the basis of HL1. (Found: C, 33.2; H, 3.7; N, 16.0. Calc. for C12H15BrClN5OZn: C, 33.8; H, 3.5; N, 16.4%).\n\nSynthesis of the Complex [Zn2(L2)2(\u03bc1,1-N3)(\u03bc1,3-N3)]n\n\nComplex (2) was prepared by the similar procedure as described for (1), with HL1 replaced by HL2 (36.4 mg, 0.1 mmol), resulting colorless block-shaped crystals of (2). Yield 71% on the basis of HL2. (Found: C, 30.9; H, 3.5; N, 14.5. Calc. for C12H15Br2N5OZn: C, 30.6; H, 3.2; N, 14.9%).", "data": [{"meta": {"name": "HL1", "symbol": "", "chemical formula": ""}, "processes": [{"synthesis method": "chemical synthesis", "precursor": [{"name": "N-isopropylethane-1,2-diamine", "amount": "", "unit": ""}, {"name": "3-bromo-5-chlorosalicylaldehyde", "amount": "", "unit": ""}], "solution": [{"name": "methanol", "amount": "", "unit": ""}], "pressure": "", "temperature": "room temperature", "time": ""}], "yield": "92%"}, {"meta": {"name": "HL2", "symbol": "", "chemical formula": ""}, "processes": [{"synthesis method": "chemical synthesis", "precursor": [{"name": "N-isopropylethane-1,2-diamine", "amount": "", "unit": ""}, {"name": "3,5-dibromosalicylaldehyde", "amount": "", "unit": ""}], "solution": [{"name": "methanol", "amount": "", "unit": ""}], "pressure": "", "temperature": "room temperature", "time": ""}], "yield": "97%"}, {"meta": {"name": "[Zn2(L1)2(\u03bc1,1-N3)(\u03bc1,3-N3)]n", "symbol": "1", "chemical formula": "C12H15BrClN5OZn"}, "processes": [{"synthesis method": "chemical synthesis", "precursor": [{"name": "Zn(CH3COO)2\u00b72H2O", "amount": "22.0", "unit": "mg"}, {"name": "HL1", "amount": "31.9", "unit": "mg"}, {"name": "NaN3", "amount": "6.5", "unit": "mg"}], "solution": [{"name": "anhydrous methanol", "amount": "5", "unit": "mL"}, {"name": "methanol", "amount": "10", "unit": "mL"}, {"name": "methanol", "amount": "5", "unit": "mL"}], "pressure": "", "temperature": "room temperature", "time": "30 min"}, {"synthesis method": "filtration", "time": "", "atmosphere": "", "pressure": ""}, {"synthesis method": "drying", "pressure": "", "temperature": "", "atmosphere": "vacuum", "time": ""}], "yield": "62%"}, {"meta": {"name": "[Zn2(L2)2(\u03bc1,1-N3)(\u03bc1,3-N3)]n", "symbol": "2", "chemical formula": "C12H15Br2N5OZn"}, "processes": [{"synthesis method": "chemical synthesis", "precursor": [{"name": "Zn(CH3COO)2\u00b72H2O", "amount": "22.0", "unit": "mg"}, {"name": "HL2", "amount": "36.4", "unit": "mg"}, {"name": "NaN3", "amount": "6.5", "unit": "mg"}], "solution": [{"name": "anhydrous methanol", "amount": "5", "unit": "mL"}, {"name": "methanol", "amount": "10", "unit": "mL"}, {"name": "methanol", "amount": "5", "unit": "mL"}], "pressure": "", "temperature": "room temperature", "time": "30 min"}, {"synthesis method": "filtration", "time": "", "atmosphere": "", "pressure": ""}, {"synthesis method": "drying", "pressure": "", "temperature": "", "atmosphere": "vacuum", "time": ""}], "yield": "71%"}], "include_properties": ["chemical_synthesis", "filtration", "washing", "drying"]}]

File: synthesis/800_springer/synthesis_10.1007_s10870-012-0283-z.json
[{"idx": "7, 8", "type": "text", "classification": "synthesis condition", "content": "<title>Synthesis of [CuL<sup>1</sup>(<italic>\u03bc</italic><sub>1,3</sub>-NCS)]<sub><italic>n</italic></sub> (<bold>1</bold>)</title><p>To a stirring methanolic solution (10\u00a0mL) containing copper(II) bromide (44.6\u00a0mg, 0.2\u00a0mmol) was added dropwise a methanolic solution (10\u00a0mL) of HL<sup>1</sup> (38.4\u00a0mg, 0.2\u00a0mmol). Then a solution of ammonium thiocyanate (15.2\u00a0mg, 0.2\u00a0mmol) dissolved in 5\u00a0mL water was added to the reaction mixture. The stirring was continued for half an hour and filtered. The filtrate was kept undisturbed at room temperature for a week. Deep blue crystals of <bold>1</bold> suitable for X-ray diffraction were obtained on slow evaporation of the solvent. Crystals were isolated by filtration and dried in air. Yield 63% with respect to the HL<sup>1</sup>. Analysis calculated for C<sub>12</sub>H<sub>15</sub>CuN<sub>3</sub>OS: C, 46.1; H, 4.8; N, 13.4%; found: C, 46.3; H, 4.9; N, 13.3%.</p><title>Synthesis of [CuBrL<sup>2</sup>(<italic>\u03bc</italic><sub>1,1</sub>-N<sub>3</sub>)]<sub>2</sub> (<bold>2</bold>)</title><p>To a stirring methanolic solution (10\u00a0mL) containing copper(II) bromide (44.6\u00a0mg, 0.2\u00a0mmol) was added dropwise a methanolic solution (10\u00a0mL) of L<sup>2</sup> (35.4\u00a0mg, 0.2\u00a0mmol). Then a solution of sodium azide (13.0\u00a0mg, 0.2\u00a0mmol) dissolved in 5\u00a0mL water was added to the reaction mixture. The stirring was continued for half an hour and filtered. The filtrate was kept undisturbed at room temperature for a week. Deep blue crystals of <bold>2</bold> suitable for X-ray diffraction were obtained on slow evaporation of the solvent. Crystals were isolated by filtration and dried in air. Yield 51% with respect to the L<sup>2</sup>. Analysis calculated for C<sub>20</sub>H<sub>30</sub>Br<sub>2</sub>Cu<sub>2</sub>N<sub>12</sub>: C, 33.1; H, 4.2; N, 23.2%; found: C, 33.0; H, 4.2; N, 23.4%.</p>", "clean_text": "Synthesis of [CuL1(\u03bc1,3-NCS)]n (1)\n\nTo a stirring methanolic solution (10 mL) containing copper(II) bromide (44.6 mg, 0.2 mmol) was added dropwise a methanolic solution (10 mL) of HL1 (38.4 mg, 0.2 mmol). Then a solution of ammonium thiocyanate (15.2 mg, 0.2 mmol) dissolved in 5 mL water was added to the reaction mixture. The stirring was continued for half an hour and filtered. The filtrate was kept undisturbed at room temperature for a week. Deep blue crystals of 1 suitable for X-ray diffraction were obtained on slow evaporation of the solvent. Crystals were isolated by filtration and dried in air. Yield 63% with respect to the HL1. Analysis calculated for C12H15CuN3OS: C, 46.1; H, 4.8; N, 13.4%; found: C, 46.3; H, 4.9; N, 13.3%.\n\nSynthesis of [CuBrL2(\u03bc1,1-N3)]2 (2)\n\nTo a stirring methanolic solution (10 mL) containing copper(II) bromide (44.6 mg, 0.2 mmol) was added dropwise a methanolic solution (10 mL) of L2 (35.4 mg, 0.2 mmol). Then a solution of sodium azide (13.0 mg, 0.2 mmol) dissolved in 5 mL water was added to the reaction mixture. The stirring was continued for half an hour and filtered. The filtrate was kept undisturbed at room temperature for a week. Deep blue crystals of 2 suitable for X-ray diffraction were obtained on slow evaporation of the solvent. Crystals were isolated by filtration and dried in air. Yield 51% with respect to the L2. Analysis calculated for C20H30Br2Cu2N12: C, 33.1; H, 4.2; N, 23.2%; found: C, 33.0; H, 4.2; N, 23.4%.", "data": [[[{"meta": {"name": "[CuL1(\u03bc1,3-NCS)]n (1)", "symbol": "1", "chemical formula": "C12H15CuN3OS"}, "processes": [{"synthesis method": "chemical synthesis", "precursor": [{"name": "copper(II) bromide", "amount": "44.6", "unit": "mg"}, {"name": "HL1", "amount": "38.4", "unit": "mg"}, {"name": "ammonium thiocyanate", "amount": "15.2", "unit": "mg"}], "solution": [{"name": "methanol", "amount": "10", "unit": "mL"}, {"name": "water", "amount": "5", "unit": "mL"}], "pressure": "", "temperature": "room temperature", "time": "30 minutes"}, {"synthesis method": "crystallization", "solvent": "methanol", "evaporation": "slow", "time": "1 week"}, {"synthesis method": "drying", "pressure": "", "temperature": "", "atmosphere": "air", "time": ""}], "yield": "63%"}], [{"meta": {"name": "[CuBrL2(\u03bc1,1-N3)]2 (2)", "symbol": "2", "chemical formula": "C20H30Br2Cu2N12"}, "processes": [{"synthesis method": "chemical synthesis", "precursor": [{"name": "copper(II) bromide", "amount": "44.6", "unit": "mg"}, {"name": "L2", "amount": "35.4", "unit": "mg"}, {"name": "sodium azide", "amount": "13.0", "unit": "mg"}], "solution": [{"name": "methanol", "amount": "10", "unit": "mL"}, {"name": "water", "amount": "5", "unit": "mL"}], "pressure": "", "temperature": "room temperature", "time": "30 minutes"}, {"synthesis method": "crystallization", "solvent": "methanol", "evaporation": "slow", "time": "1 week"}, {"synthesis method": "drying", "pressure": "", "temperature": "", "atmosphere": "air", "time": ""}], "yield": "51%"}]]], "include_properties": ["chemical_synthesis", "filtration", "drying"]}]

File: synthesis/800_springer/synthesis_10.1007_s10870-012-0349-y.json
[{"idx": 8, "type": "text", "classification": "synthesis condition", "content": "<title>Experimental</title><title>Chemicals and Reagents</title><p>All reagents and chemicals were purchased from commercial sources and used without further purification.</p><title>Synthesis of Coordination Compound <bold>1</bold></title><p>The mixture of Zn(CH<sub>3</sub>COO)<sub>2</sub>\u00b72H<sub>2</sub>O (82.3\u00a0mg, 0.375\u00a0mmol), benzene-1,3,5-tricarboxylic acid (52.5\u00a0mg, 0.250\u00a0mmol), acridine (44.8\u00a0mg, 0.250\u00a0mmol) and distilled water (15.0\u00a0mL) was stirred at room temperature for 20\u00a0min and transferred to a Teflon-lined stainless autoclave (internal volume: 23.0\u00a0mL). The sealed autoclave was heated up at 165\u00a0\u00b0C under autogenous pressure for 3\u00a0days and then cooled to room temperature. Orange-red block-like crystals of <bold>1</bold> were collected in a total yield of 65.0\u00a0% based on Zn(CH<sub>3</sub>COO)<sub>2</sub>\u00b72H<sub>2</sub>O source. The solid sample was washed by distilled water and isolated by filtration. PXRD pattern of <bold>1</bold> was shown in Fig.\u00a0<xref ref-type=\"fig\" rid=\"Fig1\">1</xref>, from which it could be observed that the experimental pattern for the PXRD measurement match well with the simulated pattern.</p>", "clean_text": "Experimental\n\nChemicals and Reagents\n\nAll reagents and chemicals were purchased from commercial sources and used without further purification.\n\nSynthesis of Coordination Compound 1\n\nThe mixture of Zn(CH3COO)2\u22c52H2O (82.3 mg, 0.375 mmol), benzene-1,3,5-tricarboxylic acid (52.5 mg, 0.250 mmol), acridine (44.8 mg, 0.250 mmol) and distilled water (15.0 mL) was stirred at room temperature for 20 min and transferred to a Teflon-lined stainless autoclave (internal volume: 23.0 mL). The sealed autoclave was heated up at 165 \u00b0C under autogenous pressure for 3 days and then cooled to room temperature. Orange-red block-like crystals of 1 were collected in a total yield of 65.0 % based on Zn(CH3COO)2\u22c52H2O source. The solid sample was washed by distilled water and isolated by filtration. PXRD pattern of 1 was shown in Fig. 1, from which it could be observed that the experimental pattern for the PXRD measurement match well with the simulated pattern.", "data": [{"meta": {"name": "Coordination Compound 1", "symbol": "1", "chemical formula": ""}, "processes": [{"synthesis method": "solvothermal synthesis", "precursor": [{"name": "Zn(CH3COO)2\u00b72H2O", "amount": "82.3", "unit": "mg"}, {"name": "benzene-1,3,5-tricarboxylic acid", "amount": "52.5", "unit": "mg"}, {"name": "acridine", "amount": "44.8", "unit": "mg"}], "solvent": [{"name": "distilled water", "amount": "15.0", "unit": "mL"}], "pressure": "autogenous pressure", "temperature": "165\u00b0C", "time": "3 days", "heating rate": "", "cooling rate": ""}], "yield": "65.0%"}], "include_properties": ["solvothermal_synthesis", "washing", "filtration"]}]

File: synthesis/800_springer/synthesis_10.1007_s10870-013-0402-5.json
[{"idx": 8, "type": "text", "classification": "synthesis condition", "content": "<title>Hydrothermal Synthesis of Na<sub>2</sub>(H<sub>2</sub>O)<sub>2</sub>UO<sub>2</sub>(PDC)<sub>2</sub> (<bold>1</bold>)</title><p>Uranyl acetate (0.25\u00a0mmol, 106\u00a0mg), pyridine-2,5-dicarboxylic acid (H<sub>2</sub>PDC) (0.50\u00a0mmol, 84\u00a0mg), and 0.5\u00a0mL aqueous sodium bicarbonate (pH 8.5) were combined in a 9\u00a0mm glass tube and flame sealed under vacuum. The tube was heated to 80\u00a0\u00b0C, held for 12 h, heated to 190\u00a0\u00b0C, held for 3 days, cooled to 80\u00a0\u00b0C, held for 12 h, and finally cooled to room temperature. Crystals of <bold>1</bold> formed under autogenous pressure as yellow needles in quantitative yield based on stoichiometric ratio.</p>", "clean_text": "Hydrothermal Synthesis of Na2(H2O)2UO2(PDC)2 (1)\n\nUranyl acetate (0.25 mmol, 106 mg), pyridine-2,5-dicarboxylic acid (H2PDC) (0.50 mmol, 84 mg), and 0.5 mL aqueous sodium bicarbonate (pH 8.5) were combined in a 9 mm glass tube and flame sealed under vacuum. The tube was heated to 80 \u00b0C, held for 12 h, heated to 190 \u00b0C, held for 3 days, cooled to 80 \u00b0C, held for 12 h, and finally cooled to room temperature. Crystals of 1 formed under autogenous pressure as yellow needles in quantitative yield based on stoichiometric ratio.", "data": [{"meta": {"name": "Na2(H2O)2UO2(PDC)2", "symbol": "1", "chemical formula": "Na2(H2O)2UO2(PDC)2"}, "processes": [{"synthesis method": "hydrothermal synthesis", "precursor": [{"name": "Uranyl acetate", "amount": "106", "unit": "mg"}, {"name": "pyridine-2,5-dicarboxylic acid (H2PDC)", "amount": "84", "unit": "mg"}], "solution": [{"name": "aqueous sodium bicarbonate", "amount": "0.5", "unit": "mL", "pH": "8.5"}], "pressure": "autogenous pressure", "temperature": "80\u00b0C, 190\u00b0C", "time": "12 h, 3 days, 12 h", "heating rate": "", "cooling rate": ""}], "yield": "quantitative"}], "include_properties": ["solvothermal_synthesis", "pH_adjustment"]}]

File: synthesis/800_springer/synthesis_10.1007_s10870-013-0417-y.json
[{"idx": "8, 9", "type": "text", "classification": "synthesis condition", "content": "<title>Synthesis of Complex 1</title><p>A mixture containing Ni(NO<sub>3</sub>)<sub>2</sub><bold>\u00b7</bold>6H<sub>2</sub>O (116.4\u00a0mg, 0.2\u00a0mmol), H<sub>2</sub>DPA (48.4\u00a0mg, 0.2\u00a0mmol), BIX (47.6\u00a0mg, 0.2\u00a0mmol) and LiOH<bold>\u00b7</bold>H<sub>2</sub>O (16.8\u00a0mg, 0.4\u00a0mmol) in 15\u00a0ml deionized water was sealed in a 25\u00a0ml Teflon lined stainless steel container and heated at 140\u00a0\u00b0C for 3d. Green lamellar crystals of <bold>1</bold> were collected by filtration and washed with water and ethanol several times with a yield of 54\u00a0%. Anal. Calcd. for C<sub>28</sub>H<sub>22</sub>N<sub>4</sub>O<sub>4</sub>Ni: C, 62.60; H, 4.13; N, 10.43. Found: C, 62.55; H, 4.16; N, 10.42\u00a0%. IR (KBr pellet, cm<sup>\u22121</sup>): 3,378 (m), 3,057 (w), 2,921 (w), 1,581 (s), 1,565 (s), 1,531(s), 1,519 (m), 1,451 (w), 1,422 (m), 1,383 (s), 1,367 (s), 1,289 (w), 1,251 (m), 1,144 (w), 1,100 (m), 1,092 (m), 1,041 (m), 955 (w), 853 (w), 809 (w), 765 (w), 722 (w), 681 (w), 647 (w), 623 (w), 544 (w).</p><title>Synthesis of Complex 2</title><p><bold>2</bold> was obtained by the same method used for <bold>1</bold> except that FBIX (62.0\u00a0mg, 0.2\u00a0mmol) was used instead of BIX as starting material. Green block crystals of <bold>2</bold> were obtained in 61\u00a0% yield. Anal. Calcd. for C<sub>56</sub>H<sub>38</sub>F<sub>8</sub>N<sub>8</sub>O<sub>9</sub>Ni<sub>2</sub>: C, 54.40; H, 3.10; N, 9.06. Found: C, 54.45; H, 3.13; N, 9.08\u00a0%. IR (KBr pellet, cm<sup>\u22121</sup>): 3,391 (m), 3,057 (w), 2,919 (w), 1,610 (s), 1,583 (s), 1,522 (m), 1,472 (m), 1,441 (w), 1,386 (m), 1,361 (s), 1,314 (m), 1,234 (m), 1,167 (m), 1,089 (m), 1,057 (w), 951 (m), 834 (w), 766 (m), 724 (m), 653 (w).</p>", "clean_text": "Synthesis of Complex 1\n\nA mixture containing Ni(NO3)2\u22c56H2O (116.4 mg, 0.2 mmol), H2DPA (48.4 mg, 0.2 mmol), BIX (47.6 mg, 0.2 mmol) and LiOH\u22c5H2O (16.8 mg, 0.4 mmol) in 15 ml deionized water was sealed in a 25 ml Teflon lined stainless steel container and heated at 140 \u00b0C for 3d. Green lamellar crystals of 1 were collected by filtration and washed with water and ethanol several times with a yield of 54 %. Anal. Calcd. for C28H22N4O4Ni: C, 62.60; H, 4.13; N, 10.43. Found: C, 62.55; H, 4.16; N, 10.42 %. IR (KBr pellet, cm-1): 3,378 (m), 3,057 (w), 2,921 (w), 1,581 (s), 1,565 (s), 1,531(s), 1,519 (m), 1,451 (w), 1,422 (m), 1,383 (s), 1,367 (s), 1,289 (w), 1,251 (m), 1,144 (w), 1,100 (m), 1,092 (m), 1,041 (m), 955 (w), 853 (w), 809 (w), 765 (w), 722 (w), 681 (w), 647 (w), 623 (w), 544 (w).\n\nSynthesis of Complex 2\n\n2 was obtained by the same method used for 1 except that FBIX (62.0 mg, 0.2 mmol) was used instead of BIX as starting material. Green block crystals of 2 were obtained in 61 % yield. Anal. Calcd. for C56H38F8N8O9Ni2: C, 54.40; H, 3.10; N, 9.06. Found: C, 54.45; H, 3.13; N, 9.08 %. IR (KBr pellet, cm-1): 3,391 (m), 3,057 (w), 2,919 (w), 1,610 (s), 1,583 (s), 1,522 (m), 1,472 (m), 1,441 (w), 1,386 (m), 1,361 (s), 1,314 (m), 1,234 (m), 1,167 (m), 1,089 (m), 1,057 (w), 951 (m), 834 (w), 766 (m), 724 (m), 653 (w).", "data": [{"meta": {"name": "Complex 1", "symbol": "1", "chemical formula": "C28H22N4O4Ni"}, "processes": [{"synthesis method": "solvothermal synthesis", "precursor": [{"name": "Ni(NO3)2\u00b76H2O", "amount": "116.4", "unit": "mg"}, {"name": "H2DPA", "amount": "48.4", "unit": "mg"}, {"name": "BIX", "amount": "47.6", "unit": "mg"}, {"name": "LiOH\u00b7H2O", "amount": "16.8", "unit": "mg"}], "solvent": [{"name": "deionized water", "amount": "15", "unit": "mL"}], "pressure": "", "temperature": "140\u00b0C", "time": "3d", "heating rate": "", "cooling rate": ""}], "yield": "54%"}, {"meta": {"name": "Complex 2", "symbol": "2", "chemical formula": "C56H38F8N8O9Ni2"}, "processes": [{"synthesis method": "solvothermal synthesis", "precursor": [{"name": "Ni(NO3)2\u00b76H2O", "amount": "116.4", "unit": "mg"}, {"name": "H2DPA", "amount": "48.4", "unit": "mg"}, {"name": "FBIX", "amount": "62.0", "unit": "mg"}, {"name": "LiOH\u00b7H2O", "amount": "16.8", "unit": "mg"}], "solvent": [{"name": "deionized water", "amount": "15", "unit": "mL"}], "pressure": "", "temperature": "140\u00b0C", "time": "3d", "heating rate": "", "cooling rate": ""}], "yield": "61%"}], "include_properties": ["solvothermal_synthesis", "filtration", "washing"]}]

File: synthesis/800_springer/synthesis_10.1007_s10870-014-0512-8.json
[{"idx": "9, 10, 11", "type": "text", "classification": "synthesis condition", "content": "<title>Synthesis of [Cu(4-dpyb)(5-MIP)(H<sub>2</sub>O)]\u00b7H<sub>2</sub>O (<bold>1</bold>)</title><p>A mixture of CuCl<sub>2</sub>\u00b73H<sub>2</sub>O (0.051\u00a0g, 0.3\u00a0mmol), 4-dpyb (0.03\u00a0g, 0.1\u00a0mmol), 5-H<sub>2</sub>MIP (0.027\u00a0g, 0.15\u00a0mmol), H<sub>2</sub>O (12\u00a0mL) and NaOH (0.018\u00a0g, 0.46\u00a0mmol) was stirred for 30\u00a0min at room temperature and then transferred to a 25\u00a0mL Teflon-lined autoclave and kept at 120\u00a0\u00b0C for 4 days. After slowly cooling to room temperature, blue block crystals of <bold>1</bold> were obtained (yield: ca. 25\u00a0% based on Cu). Anal. for C<sub>25</sub>H<sub>28</sub>CuN<sub>4</sub>O<sub>8</sub>: calcd. C 52.08, H 4.90, N 9.72; found C 52.01, H 4.93, N 9.76\u00a0%. IR (KBr, cm<sup>\u22121</sup>): <italic>\u03bd</italic>\u00a0=\u00a03388 w, 3284 w, 3070 w, 2928 w, 1653\u00a0s, 1617\u00a0s, 1572\u00a0s, 1547\u00a0s, 1497\u00a0m, 1420\u00a0m, 1353\u00a0s, 1224\u00a0m, 1194 w, 1107\u00a0s, 1071\u00a0m, 1024 w, 980 w, 858\u00a0s, 773\u00a0s, 727\u00a0s, 622\u00a0m, 519 w.</p><title>Synthesis of [Cu(4-dpyb)(5-HAIP)<sub>2</sub>] (<bold>2</bold>)</title><p>The synthesis method of <bold>2</bold> is similar to that of <bold>1</bold> except for ligand 5-H<sub>2</sub>AIP (0.018\u00a0g, 0.1\u00a0mmol) as the substitute of 5-H<sub>2</sub>MIP, and the different amount of NaOH (0.018\u00a0g, 0.46\u00a0mmol) was added to adjust the systematic pH. Blue block crystals of <bold>2</bold> were obtained (yield: ca. 33\u00a0% based on Cu). Anal. for C<sub>32</sub>H<sub>30</sub>CuN<sub>6</sub>O<sub>10</sub>: calcd. C 53.17, H 4.19, N 11.63; found C 53.19, H 4.15, N 11.60\u00a0%. IR (KBr, cm<sup>\u22121</sup>): <italic>\u03bd</italic>\u00a0=\u00a03373\u00a0m, 3278\u00a0m, 3079 w, 2938 w, 1711\u00a0m, 1628\u00a0s, 1614\u00a0s, 1567\u00a0s, 1541\u00a0s, 1478\u00a0m, 1429\u00a0m, 1380\u00a0s, 1368\u00a0m, 1327\u00a0m, 1214\u00a0m, 1186\u00a0m, 1077\u00a0m, 1048\u00a0m, 1025 w, 933 w, 868\u00a0s, 781\u00a0s, 715\u00a0s, 634\u00a0m, 522 w.</p><title>Synthesis of [Cu(4-dpyb)<sub>0.5</sub>(2,6-PDA)]\u00b7H<sub>2</sub>O (<bold>3</bold>)</title><p>The synthesis method of <bold>3</bold> is similar to that of <bold>2</bold> except for ligand 2,6-H<sub>2</sub>PDA (0.025\u00a0g, 0.15\u00a0mmol) as the substitute of 5-H<sub>2</sub>AIP, and the different amount of NaOH (0.016\u00a0g, 0.40\u00a0mmol) was added to adjust the systematic pH. Blue block crystals of <bold>3</bold> were obtained (yield: ca. 37\u00a0% based on Cu). Anal. for C<sub>15</sub>H<sub>14</sub>CuN<sub>3</sub>O<sub>6</sub>: Calcd. C 45.47, H 3.57, N 10.61; found C 45.41, H 3.59, N 10.67\u00a0%. IR (KBr, cm<sup>\u22121</sup>): <italic>\u03bd</italic>\u00a0=\u00a03428 w, 3081 w, 2948 w, 1658\u00a0m, 1622\u00a0s, 1672 w, 1430\u00a0m, 1367\u00a0s, 1349\u00a0m, 1298 w, 1107\u00a0s, 912 w, 859\u00a0m, 786\u00a0s, 737\u00a0m, 620\u00a0s, 525 w.</p>", "clean_text": "Synthesis of [Cu(4-dpyb)(5-MIP)(H2O)]\u22c5H2O (1)\n\nA mixture of CuCl2\u22c53H2O (0.051 g, 0.3 mmol), 4-dpyb (0.03 g, 0.1 mmol), 5-H2MIP (0.027 g, 0.15 mmol), H2O (12 mL) and NaOH (0.018 g, 0.46 mmol) was stirred for 30 min at room temperature and then transferred to a 25 mL Teflon-lined autoclave and kept at 120 \u00b0C for 4 days. After slowly cooling to room temperature, blue block crystals of 1 were obtained (yield: ca. 25 % based on Cu). Anal. for C25H28CuN4O8: calcd. C 52.08, H 4.90, N 9.72; found C 52.01, H 4.93, N 9.76 %. IR (KBr, cm-1): \u03bd = 3388 w, 3284 w, 3070 w, 2928 w, 1653 s, 1617 s, 1572 s, 1547 s, 1497 m, 1420 m, 1353 s, 1224 m, 1194 w, 1107 s, 1071 m, 1024 w, 980 w, 858 s, 773 s, 727 s, 622 m, 519 w.\n\nSynthesis of [Cu(4-dpyb)(5-HAIP)2] (2)\n\nThe synthesis method of 2 is similar to that of 1 except for ligand 5-H2AIP (0.018 g, 0.1 mmol) as the substitute of 5-H2MIP, and the different amount of NaOH (0.018 g, 0.46 mmol) was added to adjust the systematic pH. Blue block crystals of 2 were obtained (yield: ca. 33 % based on Cu). Anal. for C32H30CuN6O10: calcd. C 53.17, H 4.19, N 11.63; found C 53.19, H 4.15, N 11.60 %. IR (KBr, cm-1): \u03bd = 3373 m, 3278 m, 3079 w, 2938 w, 1711 m, 1628 s, 1614 s, 1567 s, 1541 s, 1478 m, 1429 m, 1380 s, 1368 m, 1327 m, 1214 m, 1186 m, 1077 m, 1048 m, 1025 w, 933 w, 868 s, 781 s, 715 s, 634 m, 522 w.\n\nSynthesis of [Cu(4-dpyb)0.5(2,6-PDA)]\u22c5H2O (3)\n\nThe synthesis method of 3 is similar to that of 2 except for ligand 2,6-H2PDA (0.025 g, 0.15 mmol) as the substitute of 5-H2AIP, and the different amount of NaOH (0.016 g, 0.40 mmol) was added to adjust the systematic pH. Blue block crystals of 3 were obtained (yield: ca. 37 % based on Cu). Anal. for C15H14CuN3O6: Calcd. C 45.47, H 3.57, N 10.61; found C 45.41, H 3.59, N 10.67 %. IR (KBr, cm-1): \u03bd = 3428 w, 3081 w, 2948 w, 1658 m, 1622 s, 1672 w, 1430 m, 1367 s, 1349 m, 1298 w, 1107 s, 912 w, 859 m, 786 s, 737 m, 620 s, 525 w.", "data": [{"meta": {"name": "[Cu(4-dpyb)(5-MIP)(H2O)]\u00b7H2O", "symbol": "1", "chemical formula": "C25H28CuN4O8"}, "processes": [{"synthesis method": "chemical synthesis", "precursor": [{"name": "CuCl2\u00b73H2O", "amount": "0.051", "unit": "g"}, {"name": "4-dpyb", "amount": "0.03", "unit": "g"}, {"name": "5-H2MIP", "amount": "0.027", "unit": "g"}, {"name": "H2O", "amount": "12", "unit": "mL"}, {"name": "NaOH", "amount": "0.018", "unit": "g"}], "pressure": "", "temperature": "120\u00b0C", "time": "4 days"}, {"synthesis method": "cooling", "temperature": "room temperature"}], "yield": "ca. 25%"}, {"meta": {"name": "[Cu(4-dpyb)(5-HAIP)2]", "symbol": "2", "chemical formula": "C32H30CuN6O10"}, "processes": [{"synthesis method": "chemical synthesis", "precursor": [{"name": "CuCl2\u00b73H2O", "amount": "0.051", "unit": "g"}, {"name": "4-dpyb", "amount": "0.03", "unit": "g"}, {"name": "5-H2AIP", "amount": "0.018", "unit": "g"}, {"name": "H2O", "amount": "12", "unit": "mL"}, {"name": "NaOH", "amount": "0.018", "unit": "g"}], "pressure": "", "temperature": "120\u00b0C", "time": "4 days"}, {"synthesis method": "cooling", "temperature": "room temperature"}], "yield": "ca. 33%"}, {"meta": {"name": "[Cu(4-dpyb)0.5(2,6-PDA)]\u00b7H2O", "symbol": "3", "chemical formula": "C15H14CuN3O6"}, "processes": [{"synthesis method": "chemical synthesis", "precursor": [{"name": "CuCl2\u00b73H2O", "amount": "0.051", "unit": "g"}, {"name": "4-dpyb", "amount": "0.03", "unit": "g"}, {"name": "2,6-H2PDA", "amount": "0.025", "unit": "g"}, {"name": "H2O", "amount": "12", "unit": "mL"}, {"name": "NaOH", "amount": "0.016", "unit": "g"}], "pressure": "", "temperature": "120\u00b0C", "time": "4 days"}, {"synthesis method": "cooling", "temperature": "room temperature"}], "yield": "ca. 37%"}], "include_properties": ["solvothermal_synthesis"]}]

File: synthesis/800_springer/synthesis_10.1007_s10876-011-0377-3.json
[{"idx": 5, "type": "text", "classification": "synthesis condition", "content": "<title>Experimental</title><title>Synthesis of [Pb<sub>7</sub>O<sub>2</sub>(OH)<sub>2</sub>(1,2-BDC)<sub>4</sub>(H<sub>2</sub>O)] <bold>1</bold></title><p>2-Methyl-3-acetylnaphtho[2,3-<italic>b</italic>]furan-4,9-dione (MAFD) was synthesized according to the literature methods [<xref ref-type=\"bibr\" rid=\"CR8\">8</xref>].</p><p>A mixture of 0.264\u00a0g (0.8\u00a0mmol) Pb(NO<sub>3</sub>)<sub>2</sub>, 0.040\u00a0g (0.16\u00a0mmol) MAFD and 10.0\u00a0mL ethanol was sealed in a 15\u00a0mL Teflon-lined stainless steel autoclave, and then heated at 150\u00a0\u00b0C for 120\u00a0h. The initial and final pH values are ~6.2 and 5.5, respectively. The crystalline of <bold>1 (</bold>colorless block-shaped) was collected by vacuum filtration, washed thoroughly with deionized water and dried in air (yield 18% based on lead). Elemental analysis, C<sub>32</sub>H<sub>20</sub>O<sub>21</sub>Pb<sub>7</sub>: C, 17.65; H, 1.01. Calcd.: C, 17.53; H, 0.91. IR data (cm<sup>\u22121</sup>): 3420 (ms), 2925 (w), 2857 (w), 1631 (w), 1602 (w), 1579 (w), 1560 (w), 1522 (s), 1444 (ms), 1398 (w), 1385 (s), 1359 (w), 1259 (w), 1128 (w), 1084 (ms), 1003 (w), 984 (w), 858 (ms), 829 (w), 776 (w), 715 (w), 694 (ms), 618 (w), 473 (ms). (See supplement Fig.\u00a0S2)</p>", "clean_text": "Experimental\n\nSynthesis of [Pb7O2(OH)2(1,2-BDC)4(H2O)] 1\n\n2-Methyl-3-acetylnaphtho[2,3-b]furan-4,9-dione (MAFD) was synthesized according to the literature methods [8].\n\nA mixture of 0.264 g (0.8 mmol) Pb(NO3)2, 0.040 g (0.16 mmol) MAFD and 10.0 mL ethanol was sealed in a 15 mL Teflon-lined stainless steel autoclave, and then heated at 150 \u00b0C for 120 h. The initial and final pH values are ~6.2 and 5.5, respectively. The crystalline of 1 (colorless block-shaped) was collected by vacuum filtration, washed thoroughly with deionized water and dried in air (yield 18% based on lead). Elemental analysis, C32H20O21Pb7: C, 17.65; H, 1.01. Calcd.: C, 17.53; H, 0.91. IR data (cm-1): 3420 (ms), 2925 (w), 2857 (w), 1631 (w), 1602 (w), 1579 (w), 1560 (w), 1522 (s), 1444 (ms), 1398 (w), 1385 (s), 1359 (w), 1259 (w), 1128 (w), 1084 (ms), 1003 (w), 984 (w), 858 (ms), 829 (w), 776 (w), 715 (w), 694 (ms), 618 (w), 473 (ms). (See supplement Fig. S2)", "data": [{"meta": {"name": "[Pb7O2(OH)2(1,2-BDC)4(H2O)]", "symbol": "1", "chemical formula": "C32H20O21Pb7"}, "processes": [{"synthesis method": "solvothermal synthesis", "precursor": [{"name": "2-Methyl-3-acetylnaphtho[2,3-b]furan-4,9-dione (MAFD)", "amount": "0.040", "unit": "g"}, {"name": "Pb(NO3)2", "amount": "0.264", "unit": "g"}], "solvent": [{"name": "ethanol", "amount": "10.0", "unit": "mL"}], "reducing agent": [{"name": "", "amount": "", "unit": ""}], "surfactant": [{"name": "", "amount": "", "unit": ""}], "pressure": "", "temperature": "150\u00b0C", "time": "120 h", "heating rate": "", "cooling rate": ""}], "yield": "18% based on lead"}, {"meta": {"name": "[Pb7O2(OH)2(1,2-BDC)4(H2O)]", "symbol": "1", "chemical formula": "C32H20O21Pb7"}, "processes": [{"synthesis method": "filtration", "time": "", "atmosphere": "", "pressure": ""}, {"synthesis method": "washing", "washing solution": "deionized water", "amount": ""}, {"synthesis method": "drying", "pressure": "", "temperature": "", "atmosphere": "air", "time": ""}]}], "include_properties": ["solvothermal_synthesis", "pH_adjustment", "filtration", "washing", "drying"]}]

File: synthesis/800_springer/synthesis_10.1007_s10876-011-0428-9.json
[{"idx": 7, "type": "text", "classification": "synthesis condition", "content": "<title>[Cd(BPTH)(phen)]\u00b73.75H<sub>2</sub>O <bold>1</bold></title><p>To a 15\u00a0mL aqueous solution, bpha (147\u00a0mg, 0.5\u00a0mmol) and N<sub>2</sub>H<sub>4</sub>\u00b7H<sub>2</sub>O (0.1\u00a0mL) were added, and the mixture was stirred for 30\u00a0min. Cd(CH<sub>3</sub>COO)<sub>2</sub>\u00b73H<sub>2</sub>O (133\u00a0mg, 0.5\u00a0mmol) and phen\u00b7H<sub>2</sub>O (99\u00a0mg, 0.5\u00a0mmol) were further added, and the mixture continued to be stirred for 3\u00a0h. Then the resulting solution (pH 5 adjusted by dilute CH<sub>3</sub>COOH) was sealed in a 30-mL Teflon-lined stainless steel vessels and heated in an oven at 170\u00a0\u00b0C for 4\u00a0days. Upon cooling automatically to the room temperature, yellow block crystals of <bold>1</bold> were obtained by filtration, washed with distilled water and dried in air at the ambient temperature. Yield: ca. 20% based on Cd(II). Anal. Calcd. C<sub>28</sub>H<sub>23.5</sub>N<sub>6</sub>O<sub>7.75</sub>Cd <bold>1</bold>: C 49.43, H 3.48, N 12.35%. Found: C 48.14, H 3.99, N 12.10%. IR (cm<sup>\u22121</sup>): 1651\u00a0s, 1558\u00a0s, 1490\u00a0s, 1440\u00a0m, 1380\u00a0m, 1342\u00a0m, 1265 w, 1207\u00a0m, 1070\u00a0m, 845\u00a0s, 793\u00a0s, 722\u00a0s, 678 w.</p>", "clean_text": "[Cd(BPTH)(phen)]\u22c53.75H2O 1\n\nTo a 15 mL aqueous solution, bpha (147 mg, 0.5 mmol) and N2H4\u22c5H2O (0.1 mL) were added, and the mixture was stirred for 30 min. Cd(CH3COO)2\u22c53H2O (133 mg, 0.5 mmol) and phen\u22c5H2O (99 mg, 0.5 mmol) were further added, and the mixture continued to be stirred for 3 h. Then the resulting solution (pH 5 adjusted by dilute CH3COOH) was sealed in a 30-mL Teflon-lined stainless steel vessels and heated in an oven at 170 \u00b0C for 4 days. Upon cooling automatically to the room temperature, yellow block crystals of 1 were obtained by filtration, washed with distilled water and dried in air at the ambient temperature. Yield: ca. 20% based on Cd(II). Anal. Calcd. C28H23.5N6O7.75Cd 1: C 49.43, H 3.48, N 12.35%. Found: C 48.14, H 3.99, N 12.10%. IR (cm-1): 1651 s, 1558 s, 1490 s, 1440 m, 1380 m, 1342 m, 1265 w, 1207 m, 1070 m, 845 s, 793 s, 722 s, 678 w.", "data": [{"meta": {"name": "[Cd(BPTH)(phen)]\u00b73.75H2O", "symbol": "1", "chemical formula": "C28H23.5N6O7.75Cd"}, "processes": [{"synthesis method": "chemical synthesis", "precursor": [{"name": "bpha", "amount": "147", "unit": "mg"}, {"name": "N2H4\u00b7H2O", "amount": "0.1", "unit": "mL"}, {"name": "Cd(CH3COO)2\u00b73H2O", "amount": "133", "unit": "mg"}, {"name": "phen\u00b7H2O", "amount": "99", "unit": "mg"}], "solution": [{"name": "15 mL aqueous solution", "amount": "", "unit": ""}], "pressure": "", "temperature": "170\u00b0C", "time": "4 days"}, {"synthesis method": "filtration", "time": "", "atmosphere": "", "pressure": ""}, {"synthesis method": "washing", "washing solution": "distilled water", "amount": ""}, {"synthesis method": "drying", "pressure": "", "temperature": "ambient temperature", "atmosphere": "air", "time": ""}], "yield": "ca. 20%"}], "include_properties": ["solvothermal_synthesis", "pH_adjustment", "filtration", "washing", "drying"]}]

File: synthesis/800_springer/synthesis_10.1007_s10876-012-0445-3.json
[{"idx": "22, 23, 24, 25, 26", "type": "text", "classification": "synthesis condition", "content": "<title>Synthesis of 4-Amino-3,5-Dipentyl-4<italic>H</italic>-1,2,4-Triazole (4-NH<sub>2</sub>-3,5-(C<sub>5</sub>H<sub>11</sub>)<sub>2</sub>tz)</title><p><italic>n</italic>-Hexanoic acid (0.02\u00a0mol, 2.5\u00a0mL) and 80% hydrazine (0.024\u00a0mol, 1.5\u00a0mL) were sealed in a Teflon-lined autoclave and heated in an oven at 180\u00a0\u00b0C for 72\u00a0h. The resulted waxy solid was dissolved in water and the mixture was neutralized with diluted HCl until pH = 7. After filtered, the residue was washed with Et<sub>2</sub>O and the resulted solid was recrystallized from CH<sub>2</sub>Cl<sub>2</sub> to afford colorless sheets in 43% yield. M.p. 156\u2013158\u00a0\u00b0C. Anal. Calcd. for C<sub>12</sub>H<sub>24</sub>N<sub>4</sub>: C, 64.24; H, 10.78; N, 24.97%. Found: C, 64.71; H, 11.19; N, 25.82%. IR (KBr pellet, cm<sup>\u22121</sup>): 3240(s), 3112(s), 2956(s), 1656(m), 1523(s), 1466(s), 1379(m), 1340(w), 1310(w), 1115(m), 980(m), 728(m). <sup>1</sup>H NMR (ppm, CDCl<sub>3</sub>): \u03b4\u00a0=\u00a00.92 (t, 6H, \u2013CH<sub arrange=\"stack\">3</sub><sup arrange=\"stack\">e</sup>), 1.34 (m, 8H, \u2013CH<sub arrange=\"stack\">2</sub><sup arrange=\"stack\">c</sup>\u2013 and \u2013CH<sub arrange=\"stack\">2</sub><sup arrange=\"stack\">d</sup>\u2013), 1.76 (m, 4H, \u2013CH<sub arrange=\"stack\">2</sub><sup arrange=\"stack\">b</sup>\u2013), 2.75 (t, 4H, \u2013CH<sub arrange=\"stack\">2</sub><sup arrange=\"stack\">a</sup>\u2013), 4.54 (s, 2H, \u2013NH<sub>2</sub>). For the assignment of <sup>1</sup>H-NMR resonances see Fig. S1.</p><title>Synthesis of 3,5-Dipentyl-1<italic>H</italic>-1,2,4-Triazole (3,5-(C<sub>5</sub>H<sub>11</sub>)<sub>2</sub>tzH)</title><p>To a stirred solution of 4-NH<sub>2</sub>-3,5-(C<sub>5</sub>H<sub>11</sub>)<sub>2</sub>tz (0.015\u00a0mol, 3.36\u00a0g) in 30% hypophosphorous acid (75\u00a0mL), an aqueous solution (15\u00a0mL) of sodium nitrite (0.075\u00a0mol, 5.19\u00a0g) was added slowly with the temperature being maintained at 20\u00a0\u00b0C. During this process vigorous N<sub>2</sub> evolution was observed and the mixture was stirred for one more hour at the same temperature until the bubbles ceased to form. Then the pH of the obtained solution was adjusted to ca 7 by a diluted solution of NaOH, white precipitate formed. After filtration, the residue was recrystallized from MeOH-H<sub>2</sub>O (1:1). Yield: 83%. M.p. 61\u201363\u00a0\u00b0C. Anal. Calcd. for C<sub>12</sub>H<sub>23</sub>N<sub>3</sub>: C, 68.85; H, 11.07; N, 20.07%. Found: C, 68.57; H, 11.29; N, 19.91%. IR (KBr, cm<sup>\u22121</sup>): 3143(m), 2954(s), 1865(m), 1571(s), 1508(s), 1464(s), 1333(m), 1293(m), 1193(w), 1067(s), 954(m), 729(m). <sup>1</sup>H NMR (ppm, CDCl<sub>3</sub>): \u03b4\u00a0=\u00a00.88 (t, 6H, \u2013CH<sub arrange=\"stack\">3</sub><sup arrange=\"stack\">e</sup>), 1.34 (t, 8H, \u2013CH<sub arrange=\"stack\">2</sub><sup arrange=\"stack\">c</sup>\u2013 a nd \u2013CH<sub arrange=\"stack\">2</sub><sup arrange=\"stack\">d</sup>\u2013), 1.75 (m, 4H, \u2013CH<sub arrange=\"stack\">2</sub><sup arrange=\"stack\">b</sup>\u2013), 2.74 (t, 4H, \u2013CH<sub arrange=\"stack\">2</sub><sup arrange=\"stack\">a</sup>\u2013). For the assignment of <sup>1</sup>H-NMR resonances see Fig. S2.</p><title>{Ag<sub>4</sub>[4-NH<sub>2</sub>-3,5-(C<sub>5</sub>H<sub>11</sub>)<sub>2</sub>tz]<sub>6</sub>}(BF<sub>4</sub>)<sub>4</sub> (<bold>1</bold>)</title><p>An ethanol solution (2\u00a0mL) of 4-NH<sub>2</sub>-3,5-(C<sub>5</sub>H<sub>11</sub>)<sub>2</sub>tz (0.05\u00a0mmol, 0.0112\u00a0g) was layered on the surface of an aqueous solution of AgBF<sub>4</sub> (0.05\u00a0mmol, 0.0097\u00a0g) in a test tube. Colorless prismatic crystals of <bold>1</bold> were obtained within several days. Yield: 42%. Anal. Calcd. for C<sub>72</sub>H<sub>144</sub>N<sub>24</sub>Ag<sub>4</sub>B<sub>4</sub>F<sub>16</sub>: C, 40.70; H, 6.83; N, 15.82%. Found: C,40.54; H, 6.90; N, 15.76%. IR (KBr pellet, cm<sup>\u22121</sup>): 3243(m), 3113(w), 2956(s), 2931(s), 1536(w), 1524(m), 1466(m), 1083(s), 733(w), 533(m), 522(m). <sup>1</sup>H NMR (ppm, DMSO-d<sub>6</sub>): \u03b4\u00a0=\u00a00.87 (t, 6H, \u2013CH<sub arrange=\"stack\">3</sub><sup arrange=\"stack\">e</sup>), 1.31 (m, 8H, \u2013CH<sub arrange=\"stack\">2</sub><sup arrange=\"stack\">c</sup>\u2013 and \u2013CH<sub arrange=\"stack\">2</sub><sup arrange=\"stack\">d</sup>\u2013), 1.678 (m, 4H, \u2013CH<sub arrange=\"stack\">2</sub><sup arrange=\"stack\">b</sup>\u2013), 2.740 (t, 4H, \u2013CH<sub arrange=\"stack\">2</sub><sup arrange=\"stack\">a</sup>\u2013), 5.97 (s, 2H, \u2013NH<sub>2</sub>).</p><title>{Ag[3,5-(C<sub>5</sub>H<sub>11</sub>)<sub>2</sub>tz]}<sub>n</sub> (<bold>2</bold>)</title><p>A solution of AgNO<sub>3</sub> (0.01\u00a0mmol, 0.0017\u00a0g) in 2\u00a0mL of 25% aqueous ammonia was mixed with a methanol solution (2\u00a0mL) of 3,5-(C<sub>5</sub>H<sub>11</sub>)<sub>2</sub>-tzH (0.01\u00a0mmol, 0.0021\u00a0g). The resulting solution was allowed to evaporate slowly to produce colorless blocks of <bold>2</bold> in 62% yield within a couple of days, suitable for X-ray work. Anal. Calcd. for C<sub>12</sub>H<sub>22</sub>N<sub>3</sub>Ag: C, 45.58; H, 7.01; N, 13.29%. Found: C, 45.52; H, 7.14; N, 13.00%. IR (KBr pellet, cm<sup>\u22121</sup>): 2928(s), 1493(s), 1360(s), 1262(w), 1232(w), 1184(w), 1081(m), 969(m), 812(m), 726(m).</p><title>{Cu<sub>2</sub>[3,5-(C<sub>5</sub>H<sub>11</sub>)<sub>2</sub>tz]Br}<sub>n</sub> (<bold>3</bold>)</title><p>3,5-(C<sub>5</sub>H<sub>11</sub>)<sub>2</sub>-tzH (0.05\u00a0mmol, 0.0104\u00a0g) and CuBr<sub>2</sub> (0.05\u00a0mmol, 0.0111\u00a0g) were dissolved in 4\u00a0mL of water. The mixture was sealed in a Teflon-lined autoclave and heated in an oven at 180\u00a0\u00b0C for 72\u00a0h and then slowly cooled to room temperature. Colorless crystals of <bold>3</bold> were obtained in 39% yield. Anal. Calcd. for C<sub>12</sub>H<sub>22</sub>N<sub>3</sub>Cu<sub>2</sub>Br: C, 34.70; H, 5.34; N, 10.12%. Found: C, 34.76; H, 5.41; N, 10.13%. IR (KBr pellet, cm<sup>\u22121</sup>): 2956(s), 2926(s), 2854(s), 1509(s), 1464(m), 1375(m), 1083(w), 727(w).</p>", "clean_text": "Synthesis of 4-Amino-3,5-Dipentyl-4H-1,2,4-Triazole (4-NH2-3,5-(C5H11)2tz)\n\nn-Hexanoic acid (0.02 mol, 2.5 mL) and 80% hydrazine (0.024 mol, 1.5 mL) were sealed in a Teflon-lined autoclave and heated in an oven at 180 \u00b0C for 72 h. The resulted waxy solid was dissolved in water and the mixture was neutralized with diluted HCl until pH = 7. After filtered, the residue was washed with Et2O and the resulted solid was recrystallized from CH2Cl2 to afford colorless sheets in 43% yield. M.p. 156-158 \u00b0C. Anal. Calcd. for C12H24N4: C, 64.24; H, 10.78; N, 24.97%. Found: C, 64.71; H, 11.19; N, 25.82%. IR (KBr pellet, cm-1): 3240(s), 3112(s), 2956(s), 1656(m), 1523(s), 1466(s), 1379(m), 1340(w), 1310(w), 1115(m), 980(m), 728(m). 1H NMR (ppm, CDCl3): \u03b4 = 0.92 (t, 6H, -CH3e), 1.34 (m, 8H, -CH2c- and -CH2d-), 1.76 (m, 4H, -CH2b-), 2.75 (t, 4H, -CH2a-), 4.54 (s, 2H, -NH2). For the assignment of 1H-NMR resonances see Fig. S1.\n\nSynthesis of 3,5-Dipentyl-1H-1,2,4-Triazole (3,5-(C5H11)2tzH)\n\nTo a stirred solution of 4-NH2-3,5-(C5H11)2tz (0.015 mol, 3.36 g) in 30% hypophosphorous acid (75 mL), an aqueous solution (15 mL) of sodium nitrite (0.075 mol, 5.19 g) was added slowly with the temperature being maintained at 20 \u00b0C. During this process vigorous N2 evolution was observed and the mixture was stirred for one more hour at the same temperature until the bubbles ceased to form. Then the pH of the obtained solution was adjusted to ca 7 by a diluted solution of NaOH, white precipitate formed. After filtration, the residue was recrystallized from MeOH-H2O (1:1). Yield: 83%. M.p. 61-63 \u00b0C. Anal. Calcd. for C12H23N3: C, 68.85; H, 11.07; N, 20.07%. Found: C, 68.57; H, 11.29; N, 19.91%. IR (KBr, cm-1): 3143(m), 2954(s), 1865(m), 1571(s), 1508(s), 1464(s), 1333(m), 1293(m), 1193(w), 1067(s), 954(m), 729(m). 1H NMR (ppm, CDCl3): \u03b4 = 0.88 (t, 6H, -CH3e), 1.34 (t, 8H, -CH2c- a nd -CH2d-), 1.75 (m, 4H, -CH2b-), 2.74 (t, 4H, -CH2a-). For the assignment of 1H-NMR resonances see Fig. S2.\n\n{Ag4[4-NH2-3,5-(C5H11)2tz]6}(BF4)4 (1)\n\nAn ethanol solution (2 mL) of 4-NH2-3,5-(C5H11)2tz (0.05 mmol, 0.0112 g) was layered on the surface of an aqueous solution of AgBF4 (0.05 mmol, 0.0097 g) in a test tube. Colorless prismatic crystals of 1 were obtained within several days. Yield: 42%. Anal. Calcd. for C72H144N24Ag4B4F16: C, 40.70; H, 6.83; N, 15.82%. Found: C,40.54; H, 6.90; N, 15.76%. IR (KBr pellet, cm-1): 3243(m), 3113(w), 2956(s), 2931(s), 1536(w), 1524(m), 1466(m), 1083(s), 733(w), 533(m), 522(m). 1H NMR (ppm, DMSO-d6): \u03b4 = 0.87 (t, 6H, -CH3e), 1.31 (m, 8H, -CH2c- and -CH2d-), 1.678 (m, 4H, -CH2b-), 2.740 (t, 4H, -CH2a-), 5.97 (s, 2H, -NH2).\n\n{Ag[3,5-(C5H11)2tz]}n (2)\n\nA solution of AgNO3 (0.01 mmol, 0.0017 g) in 2 mL of 25% aqueous ammonia was mixed with a methanol solution (2 mL) of 3,5-(C5H11)2-tzH (0.01 mmol, 0.0021 g). The resulting solution was allowed to evaporate slowly to produce colorless blocks of 2 in 62% yield within a couple of days, suitable for X-ray work. Anal. Calcd. for C12H22N3Ag: C, 45.58; H, 7.01; N, 13.29%. Found: C, 45.52; H, 7.14; N, 13.00%. IR (KBr pellet, cm-1): 2928(s), 1493(s), 1360(s), 1262(w), 1232(w), 1184(w), 1081(m), 969(m), 812(m), 726(m).\n\n{Cu2[3,5-(C5H11)2tz]Br}n (3)\n\n3,5-(C5H11)2-tzH (0.05 mmol, 0.0104 g) and CuBr2 (0.05 mmol, 0.0111 g) were dissolved in 4 mL of water. The mixture was sealed in a Teflon-lined autoclave and heated in an oven at 180 \u00b0C for 72 h and then slowly cooled to room temperature. Colorless crystals of 3 were obtained in 39% yield. Anal. Calcd. for C12H22N3Cu2Br: C, 34.70; H, 5.34; N, 10.12%. Found: C, 34.76; H, 5.41; N, 10.13%. IR (KBr pellet, cm-1): 2956(s), 2926(s), 2854(s), 1509(s), 1464(m), 1375(m), 1083(w), 727(w).", "data": [{"meta": {"name": "4-Amino-3,5-Dipentyl-4H-1,2,4-Triazole (4-NH2-3,5-(C5H11)2tz)", "symbol": "", "chemical formula": "C12H24N4"}, "processes": [{"synthesis method": "solvothermal synthesis", "precursor": [{"name": "n-Hexanoic acid", "amount": "0.02", "unit": "mol"}, {"name": "80% hydrazine", "amount": "0.024", "unit": "mol"}], "solvent": [{"name": "", "amount": "", "unit": ""}], "reducing agent": [{"name": "", "amount": "", "unit": ""}], "surfactant": [{"name": "", "amount": "", "unit": ""}], "pressure": "", "temperature": "180\u00b0C", "time": "72 h", "heating rate": "", "cooling rate": ""}, {"synthesis method": "pH adjustment", "pH": "7", "modulator": "diluted HCl"}, {"synthesis method": "filtration", "time": "", "atmosphere": "", "pressure": ""}, {"synthesis method": "washing", "washing solution": "Et2O", "amount": ""}, {"synthesis method": "recrystallization", "washing solution": "CH2Cl2", "amount": ""}], "yield": "43%"}, {"meta": {"name": "3,5-Dipentyl-1H-1,2,4-Triazole (3,5-(C5H11)2tzH)", "symbol": "", "chemical formula": "C12H23N3"}, "processes": [{"synthesis method": "chemical synthesis", "precursor": [{"name": "4-NH2-3,5-(C5H11)2tz", "amount": "0.015", "unit": "mol"}, {"name": "30% hypophosphorous acid", "amount": "75", "unit": "mL"}, {"name": "sodium nitrite", "amount": "15", "unit": "mL"}], "solution": [{"name": "", "amount": "", "unit": ""}], "pressure": "", "temperature": "20\u00b0C", "time": "1 hour"}, {"synthesis method": "pH adjustment", "pH": "7", "modulator": "diluted NaOH"}, {"synthesis method": "filtration", "time": "", "atmosphere": "", "pressure": ""}, {"synthesis method": "recrystallization", "washing solution": "MeOH-H2O (1:1)", "amount": ""}], "yield": "83%"}, {"meta": {"name": "{Ag4[4-NH2-3,5-(C5H11)2tz]6}(BF4)4 (1)", "symbol": "", "chemical formula": "C72H144N24Ag4B4F16"}, "processes": [{"synthesis method": "layering", "precursor": [{"name": "4-NH2-3,5-(C5H11)2tz", "amount": "0.05", "unit": "mmol"}, {"name": "AgBF4", "amount": "0.05", "unit": "mmol"}], "solution": [{"name": "ethanol", "amount": "2", "unit": "mL"}, {"name": "aqueous solution", "amount": "", "unit": ""}], "pressure": "", "temperature": "", "time": "several days"}, {"synthesis method": "filtration", "time": "", "atmosphere": "", "pressure": ""}], "yield": "42%"}, {"meta": {"name": "{Ag[3,5-(C5H11)2tz]}n (2)", "symbol": "", "chemical formula": "C12H22N3Ag"}, "processes": [{"synthesis method": "chemical synthesis", "precursor": [{"name": "AgNO3", "amount": "0.01", "unit": "mmol"}, {"name": "3,5-(C5H11)2tzH", "amount": "0.01", "unit": "mmol"}], "solution": [{"name": "", "amount": "", "unit": ""}], "pressure": "", "temperature": "", "time": ""}], "yield": "62%"}, {"meta": {"name": "{Cu2[3,5-(C5H11)2tz]Br}n (3)", "symbol": "", "chemical formula": "C12H22N3Cu2Br"}, "processes": [{"synthesis method": "chemical synthesis", "precursor": [{"name": "3,5-(C5H11)2tzH", "amount": "0.05", "unit": "mmol"}, {"name": "CuBr2", "amount": "0.05", "unit": "mmol"}], "solution": [{"name": "water", "amount": "4", "unit": "mL"}], "pressure": "", "temperature": "180\u00b0C", "time": "72 h"}, {"synthesis method": "cooling", "temperature": "room temperature", "time": ""}, {"synthesis method": "filtration", "time": "", "atmosphere": "", "pressure": ""}], "yield": "39%"}], "include_properties": ["solvothermal_synthesis", "pH_adjustment", "filtration", "washing", "chemical_synthesis", "filtration", "chemical_synthesis", "pH_adjustment", "filtration"]}]
