Repository: Yeonghun1675/L2M3

<div align="center">
<h1> ⛏L2M3: Large Language Models Material Miner </h1> 
</div>

## Summary
L2M3 is designed to efficiently gather experimental Metal-Organic Framework (MOF) data from scientific literature, addressing the challenge of accessing hard-to-find data and enhancing the quality of information available for machine learning in materials science. By utilizing a chain of advanced Large Language Models (LLMs), we developed a systematic method for extracting and organizing MOF data into a structured, usable format. Our approach has successfully compiled data from over 40,000 research articles, creating a comprehensive, ready-to-use dataset.

File: synthesis/800_springer/synthesis_10.1007_s10876-014-0797-y.json
[{"idx": "7, 8", "type": "text", "classification": "synthesis condition", "content": "<title>Synthesis of ctpt</title><p>A mixture of 4-Chloro-benzaldehyde, 1,10-phenanthroline- 5,6-dione (0.525\u00a0g, 2.5\u00a0mmol), ammonium acetate (3.88\u00a0g, 50\u00a0mmol) and glacial acetic acid was refluxed for 6\u00a0h, and then cooled to room temperature. Yellow precipitate was obtained when addition of concentrated aqueous ammonia to neutralize, which was collected and washed with water. The crude product dissolved in ethanol was purified by filtration on silica gel. The principal yellow band was obtained. Then evaporation of the solution gave yellow products. Yield 0.63\u00a0g, 70\u00a0%. m.p. 316\u2013322\u00a0\u00b0C. 1H NMR (CDCl<sub>3</sub>, ppm): 3.57 (s, 1H, NH), 6.73\u20137.65 (m, 4H, Ar\u2013H), 7.92\u20139.11 (m, 6H, aromatic protons in the moiety of phenanthroline, Ar\u2013H). MS (ESI): m/z\u00a0=\u00a0330.1 [M+1]<sup>+</sup>, 352.1 [M+Na]<sup>+</sup>.</p><title>Synthesis of [Pb(ctpt)<sub>2</sub>(aic) 3H<sub>2</sub>O]<sub>n</sub>(1)</title><p>A mixture of Pb(AC)<sub>2</sub> 3H<sub>2</sub>O (0.11\u00a0g, 0.3\u00a0mmol), ctpt, carboxylate and H<sub>2</sub>O (18\u00a0mL) was stirred at room temperature and adjusted the pH value to about 7.0 with NaOH (20\u00a0%). We put the cloudy solution into a 30-mL Teflon-lined stainless vessel at 170\u00a0\u00b0C for 3\u00a0days and afterwards cooled to room temperature at a rate of 5\u00a0\u00b0C/h. The yellow crystals of complex <bold>1</bold> were obtained in 81\u00a0% yield based on Pb (0.33\u00a0g). C<sub>46</sub>H<sub>31</sub>Cl<sub>2</sub>N<sub>9</sub>O<sub>7</sub>Pb: calcd. C 50.23, H 2.84, N 11.46\u00a0%; found: C 50.19, H 2.86, N 11.41\u00a0%. IR (KBr, cm<sup>\u22121</sup>): 3418(s), 3392(s), 1612(vs), 1587(vs), 1398(vs), 1289(s), 1108(s), 731(s), 510(m).</p>", "clean_text": "Synthesis of ctpt\n\nA mixture of 4-Chloro-benzaldehyde, 1,10-phenanthroline- 5,6-dione (0.525 g, 2.5 mmol), ammonium acetate (3.88 g, 50 mmol) and glacial acetic acid was refluxed for 6 h, and then cooled to room temperature. Yellow precipitate was obtained when addition of concentrated aqueous ammonia to neutralize, which was collected and washed with water. The crude product dissolved in ethanol was purified by filtration on silica gel. The principal yellow band was obtained. Then evaporation of the solution gave yellow products. Yield 0.63 g, 70 %. m.p. 316-322 \u00b0C. 1H NMR (CDCl3, ppm): 3.57 (s, 1H, NH), 6.73-7.65 (m, 4H, Ar-H), 7.92-9.11 (m, 6H, aromatic protons in the moiety of phenanthroline, Ar-H). MS (ESI): m/z = 330.1 [M+1]+, 352.1 [M+Na]+.\n\nSynthesis of [Pb(ctpt)2(aic) 3H2O]n(1)\n\nA mixture of Pb(AC)2 3H2O (0.11 g, 0.3 mmol), ctpt, carboxylate and H2O (18 mL) was stirred at room temperature and adjusted the pH value to about 7.0 with NaOH (20 %). We put the cloudy solution into a 30-mL Teflon-lined stainless vessel at 170 \u00b0C for 3 days and afterwards cooled to room temperature at a rate of 5 \u00b0C/h. The yellow crystals of complex 1 were obtained in 81 % yield based on Pb (0.33 g). C46H31Cl2N9O7Pb: calcd. C 50.23, H 2.84, N 11.46 %; found: C 50.19, H 2.86, N 11.41 %. IR (KBr, cm-1): 3418(s), 3392(s), 1612(vs), 1587(vs), 1398(vs), 1289(s), 1108(s), 731(s), 510(m).", "data": [[[{"meta": {"name": "ctpt", "symbol": "", "chemical formula": ""}, "processes": [{"synthesis method": "chemical synthesis", "precursor": [{"name": "4-Chloro-benzaldehyde", "amount": "", "unit": ""}, {"name": "1,10-phenanthroline- 5,6-dione", "amount": "0.525", "unit": "g"}, {"name": "ammonium acetate", "amount": "3.88", "unit": "g"}, {"name": "glacial acetic acid", "amount": "", "unit": ""}], "solution": [{"name": "ethanol", "amount": "", "unit": ""}], "pressure": "", "temperature": "reflux", "time": "6 h"}, {"synthesis method": "filtration", "time": "", "atmosphere": "", "pressure": ""}], "yield": "70%"}], [{"meta": {"name": "[Pb(ctpt)2(aic) 3H2O]n", "symbol": "1", "chemical formula": "C46H31Cl2N9O7Pb"}, "processes": [{"synthesis method": "chemical synthesis", "precursor": [{"name": "Pb(AC)2 3H2O", "amount": "0.11", "unit": "g"}, {"name": "ctpt", "amount": "", "unit": ""}, {"name": "carboxylate", "amount": "", "unit": ""}, {"name": "H2O", "amount": "18", "unit": "mL"}], "solution": [{"name": "NaOH", "amount": "20%", "unit": ""}], "pressure": "", "temperature": "room temperature", "time": ""}, {"synthesis method": "solvothermal synthesis", "pressure": "", "temperature": "170\u00b0C", "time": "3 days", "heating rate": "", "cooling rate": "5\u00b0C/h"}], "yield": "81%"}]]], "include_properties": ["chemical_synthesis", "pH_adjustment", "washing", "filtration"]}]

File: synthesis/800_springer/synthesis_10.1007_s10876-016-1027-6.json
[{"idx": "8, 9", "type": "text", "classification": "synthesis condition", "content": "<title>Synthesis of {[Ni(4-pytpy)<sub>2</sub>]<sub>2</sub>[Cu<sub>4</sub>(N(CN)<sub>2</sub>)<sub>7</sub>](NO<sub>3</sub>)(DMF)(DMSO)(H<sub>2</sub>O)<sub>4</sub>}<sub>n</sub> 1</title><p id=\"Par6\">The addition of [Ni(4-pytpy)<sub>2</sub>](NO<sub>3</sub>)<sub>2</sub> (0.05\u00a0mmol, 0.0402\u00a0g) in 2\u00a0mL DMSO solution resulted in a light yellow solution. After stirring and subsequent filtration, a solution of DMSO (3\u00a0mL) was layered gently on the top of the filtrate. After that, a solution of CuN(CN)<sub>2</sub> (0.2\u00a0mmol,0.0261\u00a0g) and NaN(CN)<sub>2</sub> (0.2\u00a0mmol,0.0178\u00a0g) dissolved in 2\u00a0mL DMF/CH<sub>3</sub>CN (v/v\u00a0=\u00a01:1) was successively laid carefully as the third layer. The resulting solution was allowed to diffuse slowly in the dark. After 1\u00a0week, orange needle crystals of CP <bold>1</bold> were obtained for single-crystal X-ray diffraction analysis. Yield: 0.035\u00a0g, 59.3\u00a0%. Anal. Calc. for C<sub>99</sub>H<sub>77</sub>Cu<sub>4</sub>N<sub>39</sub>Ni<sub>2</sub>O<sub>9</sub>S (%): C, 50.32; H, 3.26; N, 23.13; Found: C, 50.28; H, 3.25; N, 23.15. IR for CP <bold>1</bold> (KBr pellets, cm<sup>\u22121</sup>): 3456(m), 3065(m), 2364(m), 1609(s), 1492(m), 1385(vs), 1016(m), 809(m).</p><title>Synthesis of {[Co(4-pytpy)(N(CN)<sub>2</sub>)]<sub>2</sub>[Cu<sub>2</sub>(N(CN)<sub>2</sub>)<sub>4</sub>]}<sub>n</sub> 2</title><p id=\"Par7\">CP <bold>2</bold> was obtained as brown needle crystals by the same procedure as that of CP <bold>1</bold>, except that the same amount of [Ni(4-pytpy)<sub>2</sub>](NO<sub>3</sub>)<sub>2</sub> were replaced by [Co(4-pytpy)<sub>2</sub>](NO<sub>3</sub>)<sub>2</sub>. Yield: 0.028\u00a0g, 88.8\u00a0%. Anal. Calc. for C<sub>52</sub>H<sub>28</sub>Co<sub>2</sub>Cu<sub>2</sub>N<sub>26</sub> (%): C, 49.45; H, 2.20; N, 28.84; Found: C, 49.41; H, 2.19; N, 28.87. IR (KBr pellets, cm<sup>\u22121</sup>): 3056(m), 2067(vs), 1603(s), 1411(s), 1249(s), 782(s).</p>", "clean_text": "Synthesis of {[Ni(4-pytpy)2]2[Cu4(N(CN)2)7](NO3)(DMF)(DMSO)(H2O)4}n 1\n\nThe addition of [Ni(4-pytpy)2](NO3)2 (0.05 mmol, 0.0402 g) in 2 mL DMSO solution resulted in a light yellow solution. After stirring and subsequent filtration, a solution of DMSO (3 mL) was layered gently on the top of the filtrate. After that, a solution of CuN(CN)2 (0.2 mmol,0.0261 g) and NaN(CN)2 (0.2 mmol,0.0178 g) dissolved in 2 mL DMF/CH3CN (v/v = 1:1) was successively laid carefully as the third layer. The resulting solution was allowed to diffuse slowly in the dark. After 1 week, orange needle crystals of CP 1 were obtained for single-crystal X-ray diffraction analysis. Yield: 0.035 g, 59.3 %. Anal. Calc. for C99H77Cu4N39Ni2O9S (%): C, 50.32; H, 3.26; N, 23.13; Found: C, 50.28; H, 3.25; N, 23.15. IR for CP 1 (KBr pellets, cm-1): 3456(m), 3065(m), 2364(m), 1609(s), 1492(m), 1385(vs), 1016(m), 809(m).\n\nSynthesis of {[Co(4-pytpy)(N(CN)2)]2[Cu2(N(CN)2)4]}n 2\n\nCP 2 was obtained as brown needle crystals by the same procedure as that of CP 1, except that the same amount of [Ni(4-pytpy)2](NO3)2 were replaced by [Co(4-pytpy)2](NO3)2. Yield: 0.028 g, 88.8 %. Anal. Calc. for C52H28Co2Cu2N26 (%): C, 49.45; H, 2.20; N, 28.84; Found: C, 49.41; H, 2.19; N, 28.87. IR (KBr pellets, cm-1): 3056(m), 2067(vs), 1603(s), 1411(s), 1249(s), 782(s).", "data": [{"meta": {"name": "[Ni(4-pytpy)2]2[Cu4(N(CN)2)7](NO3)(DMF)(DMSO)(H2O)4", "symbol": "1", "chemical formula": "C99H77Cu4N39Ni2O9S"}, "processes": [{"synthesis method": "chemical synthesis", "precursor": [{"name": "[Ni(4-pytpy)2](NO3)2", "amount": "0.05", "unit": "mmol"}, {"name": "CuN(CN)2", "amount": "0.2", "unit": "mmol"}, {"name": "NaN(CN)2", "amount": "0.2", "unit": "mmol"}], "solution": [{"name": "DMSO", "amount": "2", "unit": "mL"}, {"name": "DMSO", "amount": "3", "unit": "mL"}, {"name": "DMF/CH3CN", "amount": "2", "unit": "mL"}, {"name": "DMF/CH3CN", "amount": "2", "unit": "mL"}], "pressure": "", "temperature": "", "time": "1 week"}, {"synthesis method": "filtration", "filtration solution": "DMSO", "amount": "", "atmosphere": ""}, {"synthesis method": "diffusion", "diffusion solution": "CuN(CN)2 and NaN(CN)2 in DMF/CH3CN", "amount": "", "atmosphere": "dark"}], "yield": "59.3%"}, {"meta": {"name": "[Co(4-pytpy)(N(CN)2)]2[Cu2(N(CN)2)4]", "symbol": "2", "chemical formula": "C52H28Co2Cu2N26"}, "processes": [{"synthesis method": "chemical synthesis", "precursor": [{"name": "[Co(4-pytpy)2](NO3)2", "amount": "", "unit": ""}], "solution": [{"name": "DMSO", "amount": "2", "unit": "mL"}, {"name": "DMSO", "amount": "3", "unit": "mL"}, {"name": "DMF/CH3CN", "amount": "2", "unit": "mL"}, {"name": "DMF/CH3CN", "amount": "2", "unit": "mL"}], "pressure": "", "temperature": "", "time": "1 week"}, {"synthesis method": "filtration", "filtration solution": "DMSO", "amount": "", "atmosphere": ""}, {"synthesis method": "diffusion", "diffusion solution": "CuN(CN)2 and NaN(CN)2 in DMF/CH3CN", "amount": "", "atmosphere": "dark"}], "yield": "88.8%"}], "include_properties": ["chemical_synthesis", "filtration"]}]

File: synthesis/800_springer/synthesis_10.1007_s10876-018-1347-9.json
[{"idx": 6, "type": "text", "classification": "synthesis condition", "content": "<title>Synthesis</title><p id=\"Par5\">Co(CH<sub>3</sub>COO)<sub>2</sub>\u00b7H<sub>2</sub>O (0.04\u00a0g, 0.2\u00a0mmol), btp (0.018\u00a0g, 0.1\u00a0mmol), GeO<sub>2</sub> (0.01\u00a0g, 0.1\u00a0mmol), Na<sub>2</sub>MoO<sub>4</sub>\u00b72H<sub>2</sub>O (0.242\u00a0g, 1\u00a0mmol) were mixed in 10\u00a0mL water and adjusted pH value to about 5. The solution is then placed in a Teflon-lined stainless steel reaction kettle with a capacity of 18\u00a0ml. The reactants in the Teflon-lined stainless steel reaction kettle was heated at 170\u00a0\u00b0C for 5\u00a0days, and then cooled to room temperature naturally. Red brown crystals of <bold>1</bold> were obtained by 42% yield. Anal. Calcd for C<sub>42</sub>H<sub>60</sub>Co<sub>2</sub>GeMo<sub>12</sub>N<sub>36</sub>O<sub>40</sub> (<italic>Mr</italic>\u00a0=\u00a03051): C, 16.53; H, 1.98; N, 16.53; Co, 3.86; Mo, 37.74%. Found: C, 16.56; H, 1.90; N, 16.56; Co, 3.88; Mo, 37.78%. IR data (KBr, cm<sup>\u22121</sup>): 3398(m), 3129(s), 2363(m), 1627(s), 1527(s), 1447(m), 1393(w), 1283(s), 1214(m), 1132(s), 1000(w), 950(s), 874(s), 776(m), 768(s), 673(m), 505(m).</p>", "clean_text": "Synthesis\n\nCo(CH3COO)2\u22c5H2O (0.04 g, 0.2 mmol), btp (0.018 g, 0.1 mmol), GeO2 (0.01 g, 0.1 mmol), Na2MoO4\u22c52H2O (0.242 g, 1 mmol) were mixed in 10 mL water and adjusted pH value to about 5. The solution is then placed in a Teflon-lined stainless steel reaction kettle with a capacity of 18 ml. The reactants in the Teflon-lined stainless steel reaction kettle was heated at 170 \u00b0C for 5 days, and then cooled to room temperature naturally. Red brown crystals of 1 were obtained by 42% yield. Anal. Calcd for C42H60Co2GeMo12N36O40 (Mr = 3051): C, 16.53; H, 1.98; N, 16.53; Co, 3.86; Mo, 37.74%. Found: C, 16.56; H, 1.90; N, 16.56; Co, 3.88; Mo, 37.78%. IR data (KBr, cm-1): 3398(m), 3129(s), 2363(m), 1627(s), 1527(s), 1447(m), 1393(w), 1283(s), 1214(m), 1132(s), 1000(w), 950(s), 874(s), 776(m), 768(s), 673(m), 505(m).", "data": [{"meta": {"name": "1", "symbol": "", "chemical formula": "C42H60Co2GeMo12N36O40"}, "processes": [{"synthesis method": "solvothermal synthesis", "precursor": [{"name": "Co(CH3COO)2\u00b7H2O", "amount": "0.04", "unit": "g"}, {"name": "btp", "amount": "0.018", "unit": "g"}, {"name": "GeO2", "amount": "0.01", "unit": "g"}, {"name": "Na2MoO4\u00b72H2O", "amount": "0.242", "unit": "g"}], "solvent": [{"name": "water", "amount": "10", "unit": "mL"}], "reducing agent": [{"name": "", "amount": "", "unit": ""}], "surfactant": [{"name": "", "amount": "", "unit": ""}], "pressure": "", "temperature": "170\u00b0C", "time": "5 days", "heating rate": "", "cooling rate": ""}], "yield": "42%"}], "include_properties": ["solvothermal_synthesis", "pH_adjustment"]}]

File: synthesis/800_springer/synthesis_10.1007_s10876-019-01622-8.json
[{"idx": 6, "type": "text", "classification": "synthesis condition", "content": "<title>Synthesis of Compound {[Co<sub>2</sub>L<sub>2</sub>MA]\u00b7(DMA)(MeOH)}<sub>n</sub> (1)</title><p id=\"Par5\">A mixture of Co(NO<sub>3</sub>)<sub>2</sub>\u00b76H<sub>2</sub>O (45\u00a0mg, 0.15\u00a0mmol) 0.33\u00a0mmol melamine (MA, 0.04\u00a0g), 0.50\u00a0mmol 2,5-thiophenedicarboxylic acid (H<sub>2</sub>L, 0.08\u00a0g), 3\u00a0mL DMA and 2\u00a0mL MeOH were mixed uniformly and added in a 25\u00a0mL Teflon-lined autoclave. The autoclave was heated to 100\u00a0\u00b0C with a rate of 5\u00a0\u00b0C/min and kept at 100\u00a0\u00b0C for 72\u00a0h. After being cooled to 20\u00a0\u00b0C with a rate of 5\u00a0\u00b0C/min, pink block crystals were obtained. Then crystals were washed with MeOH and dried in the air. Yield: ca. 44% (based on H<sub>2</sub>L). Anal. Calcd (%) for compound <bold>1</bold> (C<sub>20</sub>H<sub>23</sub>Co<sub>2</sub>N<sub>7</sub>O<sub>10</sub>S<sub>2</sub>): C, 34.45; H, 3.49; N, 13.92%. Calculate: C, 34.15; H, 3.30; N, 13.94%.</p>", "clean_text": "Synthesis of Compound {[Co2L2MA]\u22c5(DMA)(MeOH)}n (1)\n\nA mixture of Co(NO3)2\u22c56H2O (45 mg, 0.15 mmol) 0.33 mmol melamine (MA, 0.04 g), 0.50 mmol 2,5-thiophenedicarboxylic acid (H2L, 0.08 g), 3 mL DMA and 2 mL MeOH were mixed uniformly and added in a 25 mL Teflon-lined autoclave. The autoclave was heated to 100 \u00b0C with a rate of 5 \u00b0C/min and kept at 100 \u00b0C for 72 h. After being cooled to 20 \u00b0C with a rate of 5 \u00b0C/min, pink block crystals were obtained. Then crystals were washed with MeOH and dried in the air. Yield: ca. 44% (based on H2L). Anal. Calcd (%) for compound 1 (C20H23Co2N7O10S2): C, 34.45; H, 3.49; N, 13.92%. Calculate: C, 34.15; H, 3.30; N, 13.94%.", "data": [{"meta": {"name": "[Co2L2MA]\u00b7(DMA)(MeOH)n", "symbol": "1", "chemical formula": "C20H23Co2N7O10S2"}, "processes": [{"synthesis method": "solvothermal synthesis", "precursor": [{"name": "Co(NO3)2\u00b76H2O", "amount": "45", "unit": "mg"}, {"name": "melamine", "amount": "0.33", "unit": "mmol"}, {"name": "2,5-thiophenedicarboxylic acid", "amount": "0.50", "unit": "mmol"}], "solvent": [{"name": "DMA", "amount": "3", "unit": "mL"}, {"name": "MeOH", "amount": "2", "unit": "mL"}], "pressure": "", "temperature": "100\u00b0C", "time": "72 h", "heating rate": "5\u00b0C/min", "cooling rate": "5\u00b0C/min"}, {"synthesis method": "washing", "washing solution": "MeOH", "amount": ""}, {"synthesis method": "drying", "pressure": "", "temperature": "", "atmosphere": "air", "time": ""}], "yield": "ca. 44%"}], "include_properties": ["solvothermal_synthesis", "washing", "drying"]}]

File: synthesis/800_springer/synthesis_10.1007_s10904-006-9026-y.json
[{"idx": "9, 10, 11, 12, 13, 14, 15, 16", "type": "text", "classification": "synthesis condition", "content": "<title>[Me<sub>2</sub>Sn(OCOC<sub>5</sub>H<sub>3</sub>N-3-Br-5)<sub>2</sub>]<sub><italic>n</italic></sub><bold>(1)</bold></title><p>Yield, 75%; m.p. 154\u2013156\u00b0C. <italic>Anal</italic>. Calc. For C<sub>14</sub>H<sub>12</sub>N<sub>2</sub>Br<sub>2</sub>O<sub>4</sub>Sn: C, 30.53; H, 2.20; N, 5.09. Found: C, 30.48; H, 2.23; N, 5.08. <sup>1</sup>H-NMR (400\u00a0MHz, CDCl<sub>3</sub>), \u03b4 ppm (multiplicity, integration, assignment): 8.58\u20139.23 (m, 6H, Py\u2013H), 0.84 (m, 6H, Sn\u2013CH<sub>3</sub>). IR (KBr, cm<sup>\u22121</sup>): <italic>v</italic>(COO)<sub>as</sub>, 1631, 1580; <italic>v</italic>(COO)<sub>s</sub>,1420; <italic>v</italic>(Sn\u2013O), 455; <italic>v</italic>(Sn\u2013C), 550; <italic>v</italic>(Sn\u2013N), 480.</p><title>[n-Bu<sub>2</sub>Sn(OCOC<sub>5</sub>H<sub>3</sub>N-3-Br-5)<sub>2</sub>]<sub><italic>n</italic></sub><bold>(2)</bold></title><p>Yield, 67%; m.p. 170\u2013171\u00b0C. <italic>Anal</italic>. Calc. For C<sub>20</sub>H<sub>24</sub>N<sub>2</sub>Br<sub>2</sub>O<sub>4</sub>Sn: C, 37.83; H, 3.81; N, 4.41. Found: C, 37.78; H, 3.84; N, 4.42. <sup>1</sup>H-NMR (400\u00a0MHz, CDC1<sub>3</sub>), \u03b4 ppm (multiplicity, integration, assignment): 8.56\u20139.24 (m, 6H, Py\u2013H), 0.86\u20131.79 (m, 18H, Sn\u2013C<sub>4</sub>H<sub>9</sub>). IR (KBr, cm<sup>\u22121</sup>): <italic>v</italic>(COO)<sub>as</sub>, 1634, 1587; <italic>v</italic>(COO)<sub>s</sub>, 1440; <italic>v</italic>(Sn\u2013O), 465; <italic>v</italic>(Sn\u2013C), 558; <italic>v</italic>(Sn\u2013N), 485.</p><title>[Ph<sub>2</sub>Sn(OCOC<sub>5</sub>H<sub>3</sub>N-3-Br-5)<sub>2</sub>]<sub><italic>n</italic></sub><bold>(3)</bold></title><p>Yield, 73%; m.p. 178\u2013180\u00b0C. <italic>Anal</italic>. Calc. For C<sub>24</sub>H<sub>16</sub>N<sub>2</sub>Br<sub>2</sub>O<sub>4</sub>Sn: C, 42.71; H, 2.39; N, 4.15. Found: C, 42.71; H, 2.36; N, 4.17. <sup>1</sup>H-NMR (400\u00a0MHz, CDC1<sub>3</sub>), \u03b4 ppm (multiplicity, integration, assignment): 8.57\u20139.28 (m, 6H, Py\u2013H), 7.40\u20137.80 (m, 10H, Sn\u2013C<sub>6</sub>H<sub>5</sub>). IR (KBr, cm<sup>\u22121</sup>): <italic>v</italic>(COO)<sub>as</sub>, 1637, 1585; <italic>v</italic>(COO)<sub>s</sub>, 1442; <italic>v</italic>(Sn\u2013O), 460; <italic>v</italic>(Sn\u2013C), 561; <italic>v</italic>(Sn\u2013N), 487.</p><title>[n-Oc<sub>2</sub> Sn(OCOC<sub>5</sub>H<sub>3</sub>N-3-Br-5)<sub>2</sub>]<sub><italic>n</italic></sub><bold>(4)</bold></title><p>Yield, 80%; m.p. 150\u2013151\u00b0C. <italic>Anal</italic>. Calc. For C<sub>28</sub>H<sub>40</sub>N<sub>2</sub>Br<sub>2</sub>O<sub>4</sub>Sn: C, 45.01; H, 5.40; N, 3.75. Found: C, 44.98; H, 5.45; N, 3.72. <sup>1</sup>H-NMR (400\u00a0MHz, CDCl<sub>3</sub>), \u03b4 ppm (multiplicity, integration, assignment): 8.54\u20139.26 (m, 6H, Py\u2013H), 0.82\u20131.80 (m, 18H, Sn\u2013C<sub>8</sub>H<sub>17</sub>).. IR (KBr, cm<sup>\u22121</sup>): <italic>v</italic>(COO)<sub>as</sub>, 1632, 1581; <italic>v</italic>(COO)<sub>s</sub>, 1446; <italic>v</italic>(Sn\u2013O), 463; <italic>v</italic>(Sn\u2013C), 558; <italic>v</italic>(Sn\u2013N), 483.</p><title>{[Me<sub>2</sub>Sn(OH<sub>2</sub>)(OCOC<sub>5</sub>H<sub>3</sub>N-3-Br-5)<sub>2</sub>]<sub>2</sub>}<sub><italic>n</italic></sub><bold>(5)</bold></title><p>Yield, 77%; m.p. 161\u2013162\u00b0C. <italic>Anal</italic>. Calc. For C<sub>28</sub>H<sub>28</sub>N<sub>4</sub>Br<sub>4</sub>O<sub>10</sub>Sn<sub>2</sub>: C, 29.56; H, 2.48; N, 4.92. Found: C, 29.53; H, 2.51; N, 4.93. <sup>1</sup>H-NMR (400\u00a0MHz, CDCl<sub>3</sub>), \u03b4 ppm (multiplicity, integration, assignment): 8.56\u20139.24 (m, 12H, Py\u2013H), 0.81 (s, 12H, Sn\u2013CH<sub>3</sub>), 12.01\u201313.22 (m, 4H, SnOH<sub>2</sub>). IR (KBr, cm<sup>\u22121</sup>): <italic>v</italic>(O\u2013H), 3368, <italic>v</italic>(COO)<sub>as</sub>, 1629, 1583; <italic>v</italic>(COO)<sub>s</sub>, 1320; <italic>v</italic>(Sn\u2013O), 450; <italic>v</italic>(Sn\u2013OH<sub>2</sub>), 485; <italic>v</italic>(Sn\u2013C), 552; <italic>v</italic>(Sn\u2013N), 478.</p><title>{[n-Bu<sub>2</sub>Sn(OH<sub>2</sub>)(OCOC<sub>5</sub>H<sub>3</sub>N-3-Br-5)<sub>2</sub>]<sub>2</sub>}<sub><italic>n</italic></sub><bold>(6)</bold></title><p>Yield, 68%; m.p. 183\u2013184\u00b0C. <italic>Anal</italic>. Calc. For C<sub>40</sub>H<sub>52</sub>N<sub>4</sub>Br<sub>4</sub>O<sub>10</sub>Sn<sub>2</sub>: C, 36.79; H, 4.01; N, 4.29. Found: C, 36.75; H, 4.03; N, 4.27. <sup>1</sup>H-NMR (400\u00a0MHz, CDCl<sub>3</sub>), \u03b4 ppm (multiplicity, integration, assignment): 8.54\u20139.25 (m, 12H, Py\u2013H), 0.86\u20131.79 (m, 36H, Sn\u2013C<sub>4</sub>H<sub>9</sub>), 12.00\u201313.20 (m, 4H, SnOH<sub>2</sub>). IR (KBr, cm<sup>\u22121</sup>): <italic>v</italic>(O\u2013H), 3370, <italic>v</italic>(COO)<sub>as</sub>, 1634, 1587; <italic>v</italic>(COO)<sub>s</sub>, 1340; <italic>v</italic>(Sn\u2013O), 465; <italic>v</italic>(Sn\u2013OH<sub>2</sub>), 483; <italic>v</italic>(Sn\u2013C), 558; <italic>v</italic>(Sn\u2013N), 485.</p><title>[Ph<sub>2</sub>Sn(OH<sub>2</sub>)(OCOC<sub>5</sub>H<sub>3</sub>N-3-Br-5)<sub>2</sub>]<sub>2</sub>}<sub><italic>n</italic></sub><bold>(7)</bold></title><p>Yield, 76%; m.p. 175\u2013176\u00b0C. <italic>Anal</italic>. Calc. For C<sub>48</sub>H<sub>36</sub>N<sub>4</sub>Br<sub>4</sub>O<sub>10</sub>Sn<sub>2</sub>: C, 41.60; H, 2.62; N, 4.04. Found: C, 41.58; H, 2.65; N, 4.07. <sup>1</sup>H-NMR (400\u00a0MHz, CDCl<sub>3</sub>), \u03b4 ppm (multiplicity, integration, assignment): 8.55\u20139.25 (m, 12H, Py\u2013H), 7.4\u20137.77 (m, 20H, Sn\u2013C<sub>6</sub>H<sub>5</sub>), 12.05\u201313.21 (m, 4H, SnOH<sub>2</sub>). IR (KBr, cm<sup>\u22121</sup>): <italic>v</italic>(O\u2013H), 3366, <italic>v</italic>(COO)<sub>as</sub>, 1635, 1583; <italic>v</italic>(COO)<sub>s</sub>, 1343; <italic>v</italic>(Sn\u2013O), 475; <italic>v</italic>(Sn\u2013OH<sub>2</sub>), 482; <italic>v</italic>(Sn\u2013C), 558; <italic>v</italic>(Sn\u2013N), 495.</p><title>{[n-Oc<sub>2</sub>Sn(OH<sub>2</sub>)(OCOC<sub>5</sub>H<sub>3</sub>N-3-Br-5)<sub>2</sub>]<sub>2</sub>}<sub><italic>n</italic></sub><bold>(8)</bold></title><p>Yield, 78%; m.p. 163\u2013164\u00b0C. <italic>Anal</italic>. Calc. For C<sub>56</sub>H<sub>84</sub>N<sub>4</sub>Br<sub>4</sub>O<sub>10</sub>Sn<sub>2</sub>: C, 43.95; H, 5.53; N, 3.66. Found: C, 43.91; H, 5.50; N, 3.68. <sup>1</sup>H-NMR (400\u00a0MHz, CDC1<sub>3</sub>), \u03b4 ppm (multiplicity, integration, assignment): 8.56\u20139.24 (m, 12H, Py\u2013H), 0.83\u20131.79 (m, 68H, Sn\u2013C<sub>8</sub>H<sub>17</sub>), 12.03\u201313.19 (m, 4H, SnOH<sub>2</sub>). IR (KBr, cm<sup>\u22121</sup>): <italic>v</italic>(O\u2013H), 3372, <italic>v</italic>(COO)<sub>as</sub>, 1633, 1579; <italic>v</italic>(COO)<sub>s</sub>, 1337; <italic>v</italic>(Sn\u2013O), 473; <italic>v</italic>(Sn\u2013OH<sub>2</sub>), 485; <italic>v</italic>(Sn\u2013C), 561; <italic>v</italic>(Sn\u2013N), 497.</p>", "clean_text": "[Me2Sn(OCOC5H3N-3-Br-5)2]n(1)\n\nYield, 75%; m.p. 154-156\u00b0C. Anal. Calc. For C14H12N2Br2O4Sn: C, 30.53; H, 2.20; N, 5.09. Found: C, 30.48; H, 2.23; N, 5.08. 1H-NMR (400 MHz, CDCl3), \u03b4 ppm (multiplicity, integration, assignment): 8.58-9.23 (m, 6H, Py-H), 0.84 (m, 6H, Sn-CH3). IR (KBr, cm-1): v(COO)as, 1631, 1580; v(COO)s,1420; v(Sn-O), 455; v(Sn-C), 550; v(Sn-N), 480.\n\n[n-Bu2Sn(OCOC5H3N-3-Br-5)2]n(2)\n\nYield, 67%; m.p. 170-171\u00b0C. Anal. Calc. For C20H24N2Br2O4Sn: C, 37.83; H, 3.81; N, 4.41. Found: C, 37.78; H, 3.84; N, 4.42. 1H-NMR (400 MHz, CDC13), \u03b4 ppm (multiplicity, integration, assignment): 8.56-9.24 (m, 6H, Py-H), 0.86-1.79 (m, 18H, Sn-C4H9). IR (KBr, cm-1): v(COO)as, 1634, 1587; v(COO)s, 1440; v(Sn-O), 465; v(Sn-C), 558; v(Sn-N), 485.\n\n[Ph2Sn(OCOC5H3N-3-Br-5)2]n(3)\n\nYield, 73%; m.p. 178-180\u00b0C. Anal. Calc. For C24H16N2Br2O4Sn: C, 42.71; H, 2.39; N, 4.15. Found: C, 42.71; H, 2.36; N, 4.17. 1H-NMR (400 MHz, CDC13), \u03b4 ppm (multiplicity, integration, assignment): 8.57-9.28 (m, 6H, Py-H), 7.40-7.80 (m, 10H, Sn-C6H5). IR (KBr, cm-1): v(COO)as, 1637, 1585; v(COO)s, 1442; v(Sn-O), 460; v(Sn-C), 561; v(Sn-N), 487.\n\n[n-Oc2 Sn(OCOC5H3N-3-Br-5)2]n(4)\n\nYield, 80%; m.p. 150-151\u00b0C. Anal. Calc. For C28H40N2Br2O4Sn: C, 45.01; H, 5.40; N, 3.75. Found: C, 44.98; H, 5.45; N, 3.72. 1H-NMR (400 MHz, CDCl3), \u03b4 ppm (multiplicity, integration, assignment): 8.54-9.26 (m, 6H, Py-H), 0.82-1.80 (m, 18H, Sn-C8H17).. IR (KBr, cm-1): v(COO)as, 1632, 1581; v(COO)s, 1446; v(Sn-O), 463; v(Sn-C), 558; v(Sn-N), 483.\n\n{[Me2Sn(OH2)(OCOC5H3N-3-Br-5)2]2}n(5)\n\nYield, 77%; m.p. 161-162\u00b0C. Anal. Calc. For C28H28N4Br4O10Sn2: C, 29.56; H, 2.48; N, 4.92. Found: C, 29.53; H, 2.51; N, 4.93. 1H-NMR (400 MHz, CDCl3), \u03b4 ppm (multiplicity, integration, assignment): 8.56-9.24 (m, 12H, Py-H), 0.81 (s, 12H, Sn-CH3), 12.01-13.22 (m, 4H, SnOH2). IR (KBr, cm-1): v(O-H), 3368, v(COO)as, 1629, 1583; v(COO)s, 1320; v(Sn-O), 450; v(Sn-OH2), 485; v(Sn-C), 552; v(Sn-N), 478.\n\n{[n-Bu2Sn(OH2)(OCOC5H3N-3-Br-5)2]2}n(6)\n\nYield, 68%; m.p. 183-184\u00b0C. Anal. Calc. For C40H52N4Br4O10Sn2: C, 36.79; H, 4.01; N, 4.29. Found: C, 36.75; H, 4.03; N, 4.27. 1H-NMR (400 MHz, CDCl3), \u03b4 ppm (multiplicity, integration, assignment): 8.54-9.25 (m, 12H, Py-H), 0.86-1.79 (m, 36H, Sn-C4H9), 12.00-13.20 (m, 4H, SnOH2). IR (KBr, cm-1): v(O-H), 3370, v(COO)as, 1634, 1587; v(COO)s, 1340; v(Sn-O), 465; v(Sn-OH2), 483; v(Sn-C), 558; v(Sn-N), 485.\n\n[Ph2Sn(OH2)(OCOC5H3N-3-Br-5)2]2}n(7)\n\nYield, 76%; m.p. 175-176\u00b0C. Anal. Calc. For C48H36N4Br4O10Sn2: C, 41.60; H, 2.62; N, 4.04. Found: C, 41.58; H, 2.65; N, 4.07. 1H-NMR (400 MHz, CDCl3), \u03b4 ppm (multiplicity, integration, assignment): 8.55-9.25 (m, 12H, Py-H), 7.4-7.77 (m, 20H, Sn-C6H5), 12.05-13.21 (m, 4H, SnOH2). IR (KBr, cm-1): v(O-H), 3366, v(COO)as, 1635, 1583; v(COO)s, 1343; v(Sn-O), 475; v(Sn-OH2), 482; v(Sn-C), 558; v(Sn-N), 495.\n\n{[n-Oc2Sn(OH2)(OCOC5H3N-3-Br-5)2]2}n(8)\n\nYield, 78%; m.p. 163-164\u00b0C. Anal. Calc. For C56H84N4Br4O10Sn2: C, 43.95; H, 5.53; N, 3.66. Found: C, 43.91; H, 5.50; N, 3.68. 1H-NMR (400 MHz, CDC13), \u03b4 ppm (multiplicity, integration, assignment): 8.56-9.24 (m, 12H, Py-H), 0.83-1.79 (m, 68H, Sn-C8H17), 12.03-13.19 (m, 4H, SnOH2). IR (KBr, cm-1): v(O-H), 3372, v(COO)as, 1633, 1579; v(COO)s, 1337; v(Sn-O), 473; v(Sn-OH2), 485; v(Sn-C), 561; v(Sn-N), 497.", "data": [{"meta": {"name": "[Me2Sn(OCOC5H3N-3-Br-5)2]n(1)", "symbol": "1", "chemical formula": "C14H12N2Br2O4Sn"}, "processes": [{"synthesis method": "chemical synthesis", "precursor": [{"name": "Me2Sn(OCOC5H3N-3-Br-5)2", "amount": "", "unit": ""}], "solution": [{"name": "", "amount": "", "unit": ""}], "pressure": "", "temperature": "", "time": ""}], "yield": "75%"}, {"meta": {"name": "[n-Bu2Sn(OCOC5H3N-3-Br-5)2]n(2)", "symbol": "2", "chemical formula": "C20H24N2Br2O4Sn"}, "processes": [{"synthesis method": "chemical synthesis", "precursor": [{"name": "n-Bu2Sn(OCOC5H3N-3-Br-5)2", "amount": "", "unit": ""}], "solution": [{"name": "", "amount": "", "unit": ""}], "pressure": "", "temperature": "", "time": ""}], "yield": "67%"}, {"meta": {"name": "[Ph2Sn(OCOC5H3N-3-Br-5)2]n(3)", "symbol": "3", "chemical formula": "C24H16N2Br2O4Sn"}, "processes": [{"synthesis method": "chemical synthesis", "precursor": [{"name": "Ph2Sn(OCOC5H3N-3-Br-5)2", "amount": "", "unit": ""}], "solution": [{"name": "", "amount": "", "unit": ""}], "pressure": "", "temperature": "", "time": ""}], "yield": "73%"}, {"meta": {"name": "[n-Oc2Sn(OCOC5H3N-3-Br-5)2]n(4)", "symbol": "4", "chemical formula": "C28H40N2Br2O4Sn"}, "processes": [{"synthesis method": "chemical synthesis", "precursor": [{"name": "n-Oc2Sn(OCOC5H3N-3-Br-5)2", "amount": "", "unit": ""}], "solution": [{"name": "", "amount": "", "unit": ""}], "pressure": "", "temperature": "", "time": ""}], "yield": "80%"}, {"meta": {"name": "{[Me2Sn(OH2)(OCOC5H3N-3-Br-5)2]2}n(5)", "symbol": "5", "chemical formula": "C28H28N4Br4O10Sn2"}, "processes": [{"synthesis method": "chemical synthesis", "precursor": [{"name": "{[Me2Sn(OH2)(OCOC5H3N-3-Br-5)2]2}", "amount": "", "unit": ""}], "solution": [{"name": "", "amount": "", "unit": ""}], "pressure": "", "temperature": "", "time": ""}], "yield": "77%"}, {"meta": {"name": "{[n-Bu2Sn(OH2)(OCOC5H3N-3-Br-5)2]2}n(6)", "symbol": "6", "chemical formula": "C40H52N4Br4O10Sn2"}, "processes": [{"synthesis method": "chemical synthesis", "precursor": [{"name": "{[n-Bu2Sn(OH2)(OCOC5H3N-3-Br-5)2]2}", "amount": "", "unit": ""}], "solution": [{"name": "", "amount": "", "unit": ""}], "pressure": "", "temperature": "", "time": ""}], "yield": "68%"}, {"meta": {"name": "[Ph2Sn(OH2)(OCOC5H3N-3-Br-5)2]2n(7)", "symbol": "7", "chemical formula": "C48H36N4Br4O10Sn2"}, "processes": [{"synthesis method": "chemical synthesis", "precursor": [{"name": "[Ph2Sn(OH2)(OCOC5H3N-3-Br-5)2]2", "amount": "", "unit": ""}], "solution": [{"name": "", "amount": "", "unit": ""}], "pressure": "", "temperature": "", "time": ""}], "yield": "76%"}, {"meta": {"name": "{[n-Oc2Sn(OH2)(OCOC5H3N-3-Br-5)2]2}n(8)", "symbol": "8", "chemical formula": "C56H84N4Br4O10Sn2"}, "processes": [{"synthesis method": "chemical synthesis", "precursor": [{"name": "{[n-Oc2Sn(OH2)(OCOC5H3N-3-Br-5)2]2}", "amount": "", "unit": ""}], "solution": [{"name": "", "amount": "", "unit": ""}], "pressure": "", "temperature": "", "time": ""}], "yield": "78%"}], "include_properties": ["chemical_synthesis"]}]

File: synthesis/800_springer/synthesis_10.1007_s10904-006-9055-6.json
[{"idx": "5, 6, 7", "type": "text", "classification": "synthesis condition", "content": "<title>Synthesis of [Ni(2,6-ndc)(bpe)(H<sub>2</sub>O)]<sub><italic>n</italic></sub>(<bold>1</bold>)</title><p>A mixture of Ni(NO<sub>3</sub>)<sub>2</sub>\u00b76H<sub>2</sub>O (0.30\u00a0mmol), 2,6-naphthalenedicarboxylic acid (2,6-H<sub>2</sub>ndc, 0.10\u00a0mmol), <italic>trans</italic>-1,2-<italic>bis</italic>(4-pyridyl)ethylene (bpe, 0.10\u00a0mmol), and NaOH (0.65\u00a0M, 0.3\u00a0mL) in an aqueous solution (3\u00a0mL) was conducted in an acid digestion bomb, which was heated at 160\u00a0\u00b0C for 72\u00a0h, and then slowly cooled to room temperature at a rate 3.3\u00a0\u00b0C per hour. Greenish crystals of [Ni(2,6-ndc)(bpe)(H<sub>2</sub>O)]<sub><italic>n</italic></sub>(<bold>1</bold>) were obtained and collected in 28% yield by filtration and washed with ethanol, and then dried at room temperature. Elemental analysis for NiC<sub>24</sub>H<sub>18</sub>N<sub>2</sub>O<sub>5</sub>, Calcd. (%): C: 60.93, H: 3.83, N: 5.92; Found: C: 61.30, H: 3.65, N: 5.40.</p><title>Synthesis of [Ni<sub>2</sub>(2,6-ndc)<sub>2</sub>(4,4\u2032-bpy)]<sub><italic>n</italic></sub>(<bold>2</bold>)</title><p>Green crystals of <bold>2</bold> were obtained by adopting the same conditions as <bold>1</bold> but using 4,4\u2032-bipyridine 4,4\u2032-bpy instead of <italic>trans</italic>-1,2-<italic>bis</italic>(4-pyridyl)ethylene. Yield: 95%. Elemental analysis for NiC<sub>17</sub>H<sub>10</sub>NO<sub>4</sub>, Calcd. (%): C: 58.18, H: 2.87, N: 3.99; Found: C: 57.96, H: 2.84, N: 3.99.</p><title>Synthesis of [Co<sub>2</sub>(2,6-ndc)<sub>2</sub>(4,4\u2032-bpy)]<sub><italic>n</italic></sub>(<bold>3</bold>)</title><p>Brown crystals of <bold>3</bold> were obtained by adopting the same procedures as <bold>1</bold>, while Co(NO<sub>3</sub>)<sub>2</sub>\u00b76H<sub>2</sub>O and 4,4\u2032-bpy were used instead of Ni(NO<sub>3</sub>)<sub>2</sub>\u00b76H<sub>2</sub>O and <italic>trans</italic>-1,2-<italic>bis</italic>(4-pyridyl)ethylene. Yield: 59%. Elemental analysis for CoC<sub>17</sub>H<sub>10</sub>NO<sub>4</sub>, Calcd. (%): C: 58.14, H: 2.87, N: 3.99; Found: C: 57.95, H: 2.72, N: 4.07.</p>", "clean_text": "Synthesis of [Ni(2,6-ndc)(bpe)(H2O)]n(1)\n\nA mixture of Ni(NO3)2\u22c56H2O (0.30 mmol), 2,6-naphthalenedicarboxylic acid (2,6-H2ndc, 0.10 mmol), trans-1,2-bis(4-pyridyl)ethylene (bpe, 0.10 mmol), and NaOH (0.65 M, 0.3 mL) in an aqueous solution (3 mL) was conducted in an acid digestion bomb, which was heated at 160 \u00b0C for 72 h, and then slowly cooled to room temperature at a rate 3.3 \u00b0C per hour. Greenish crystals of [Ni(2,6-ndc)(bpe)(H2O)]n(1) were obtained and collected in 28% yield by filtration and washed with ethanol, and then dried at room temperature. Elemental analysis for NiC24H18N2O5, Calcd. (%): C: 60.93, H: 3.83, N: 5.92; Found: C: 61.30, H: 3.65, N: 5.40.\n\nSynthesis of [Ni2(2,6-ndc)2(4,4'-bpy)]n(2)\n\nGreen crystals of 2 were obtained by adopting the same conditions as 1 but using 4,4'-bipyridine 4,4'-bpy instead of trans-1,2-bis(4-pyridyl)ethylene. Yield: 95%. Elemental analysis for NiC17H10NO4, Calcd. (%): C: 58.18, H: 2.87, N: 3.99; Found: C: 57.96, H: 2.84, N: 3.99.\n\nSynthesis of [Co2(2,6-ndc)2(4,4'-bpy)]n(3)\n\nBrown crystals of 3 were obtained by adopting the same procedures as 1, while Co(NO3)2\u22c56H2O and 4,4'-bpy were used instead of Ni(NO3)2\u22c56H2O and trans-1,2-bis(4-pyridyl)ethylene. Yield: 59%. Elemental analysis for CoC17H10NO4, Calcd. (%): C: 58.14, H: 2.87, N: 3.99; Found: C: 57.95, H: 2.72, N: 4.07.", "data": [{"meta": {"name": "[Ni(2,6-ndc)(bpe)(H2O)]n(1)", "symbol": "1", "chemical formula": "NiC24H18N2O5"}, "processes": [{"synthesis method": "solvothermal synthesis", "precursor": [{"name": "Ni(NO3)2\u00b76H2O", "amount": "0.30", "unit": "mmol"}, {"name": "2,6-naphthalenedicarboxylic acid", "amount": "0.10", "unit": "mmol"}, {"name": "trans-1,2-bis(4-pyridyl)ethylene", "amount": "0.10", "unit": "mmol"}, {"name": "NaOH", "amount": "0.3", "unit": "mL"}], "solvent": [{"name": "aqueous solution", "amount": "3", "unit": "mL"}], "pressure": "", "temperature": "160\u00b0C", "time": "72 h", "heating rate": "", "cooling rate": "3.3\u00b0C per hour"}, {"synthesis method": "filtration", "time": "", "atmosphere": "", "pressure": ""}, {"synthesis method": "washing", "washing solution": "ethanol", "amount": ""}, {"synthesis method": "drying", "pressure": "", "temperature": "room temperature", "atmosphere": "", "time": ""}], "yield": "28%"}, {"meta": {"name": "[Ni2(2,6-ndc)2(4,4\u2032-bpy)]n(2)", "symbol": "2", "chemical formula": "NiC17H10NO4"}, "processes": [{"synthesis method": "solvothermal synthesis", "precursor": [{"name": "Ni(NO3)2\u00b76H2O", "amount": "0.30", "unit": "mmol"}, {"name": "2,6-naphthalenedicarboxylic acid", "amount": "0.10", "unit": "mmol"}, {"name": "4,4\u2032-bipyridine", "amount": "0.10", "unit": "mmol"}, {"name": "NaOH", "amount": "0.3", "unit": "mL"}], "solvent": [{"name": "aqueous solution", "amount": "3", "unit": "mL"}], "pressure": "", "temperature": "160\u00b0C", "time": "72 h", "heating rate": "", "cooling rate": "3.3\u00b0C per hour"}, {"synthesis method": "filtration", "time": "", "atmosphere": "", "pressure": ""}, {"synthesis method": "washing", "washing solution": "ethanol", "amount": ""}, {"synthesis method": "drying", "pressure": "", "temperature": "room temperature", "atmosphere": "", "time": ""}], "yield": "95%"}, {"meta": {"name": "[Co2(2,6-ndc)2(4,4\u2032-bpy)]n(3)", "symbol": "3", "chemical formula": "CoC17H10NO4"}, "processes": [{"synthesis method": "solvothermal synthesis", "precursor": [{"name": "Co(NO3)2\u00b76H2O", "amount": "0.30", "unit": "mmol"}, {"name": "2,6-naphthalenedicarboxylic acid", "amount": "0.10", "unit": "mmol"}, {"name": "4,4\u2032-bipyridine", "amount": "0.10", "unit": "mmol"}, {"name": "NaOH", "amount": "0.3", "unit": "mL"}], "solvent": [{"name": "aqueous solution", "amount": "3", "unit": "mL"}], "pressure": "", "temperature": "160\u00b0C", "time": "72 h", "heating rate": "", "cooling rate": "3.3\u00b0C per hour"}, {"synthesis method": "filtration", "time": "", "atmosphere": "", "pressure": ""}, {"synthesis method": "washing", "washing solution": "ethanol", "amount": ""}, {"synthesis method": "drying", "pressure": "", "temperature": "room temperature", "atmosphere": "", "time": ""}], "yield": "59%"}], "include_properties": ["solvothermal_synthesis", "filtration", "washing", "drying", "solvothermal_synthesis", "filtration", "solvothermal_synthesis"]}]
