Repository: Yeonghun1675/L2M3

<div align="center">
<h1> ⛏L2M3: Large Language Models Material Miner </h1> 
</div>

## Summary
L2M3 is designed to efficiently gather experimental Metal-Organic Framework (MOF) data from scientific literature, addressing the challenge of accessing hard-to-find data and enhancing the quality of information available for machine learning in materials science. By utilizing a chain of advanced Large Language Models (LLMs), we developed a systematic method for extracting and organizing MOF data into a structured, usable format. Our approach has successfully compiled data from over 40,000 research articles, creating a comprehensive, ready-to-use dataset.

File: synthesis/800_springer/synthesis_10.1007_s10904-008-9199-7.json
[{"idx": 6, "type": "text", "classification": "synthesis condition", "content": "<title>Preparation of Zn<sub>2</sub>(OH)(pheno)(<italic>p</italic>-BDC)<sub>1.5</sub>\u00a0\u00b7\u00a0H<sub>2</sub>O (1)</title><p>A mixture containing Zn(NO<sub>3</sub>)<sub>2</sub>\u00a0\u00b7\u00a06H<sub>2</sub>O (0.20\u00a0mmol), <italic>p-</italic>1,4-benzenedicarboxylic acid (H<sub>2</sub>BDC) (0.20\u00a0mmol), phenanthrene-9,10-dione (pheno) (0.10\u00a0mmol) and NaOH (0.20\u00a0mmol) in water (10\u00a0mL) was sealed in a 18\u00a0mL Teflon lined stainless steel container and heated at 150\u00a0\u00b0C for 72\u00a0h. The reaction product was dark yellow block crystals of <bold>1</bold>, which were washed by deionized water several times and collected by filtration; Yield, 78%. Elemental Analysis: Calcd. for C<sub>24</sub>H<sub>15</sub>N<sub>2</sub>O<sub>10</sub>Zn<sub>2</sub>: C, 46.33; H, 2.43; N, 4.50%. Found: C, 46.38; H, 2.47; N, 4.48%. IR (KBr pellet), cm<sup>\u22121</sup> (intensity): 3437 (br), 3062 (m), 1587 (s), 1523 (m), 1491 (w), 1424 (m), 1391 (s), 1226 (w), 1147 (w), 1103 (w), 1051 (w), 875 (w), 843 (m), 740 (w), 728 (m), 657 (w).</p>", "clean_text": "Preparation of Zn2(OH)(pheno)(p-BDC)1.5 \u22c5 H2O (1)\n\nA mixture containing Zn(NO3)2 \u22c5 6H2O (0.20 mmol), p-1,4-benzenedicarboxylic acid (H2BDC) (0.20 mmol), phenanthrene-9,10-dione (pheno) (0.10 mmol) and NaOH (0.20 mmol) in water (10 mL) was sealed in a 18 mL Teflon lined stainless steel container and heated at 150 \u00b0C for 72 h. The reaction product was dark yellow block crystals of 1, which were washed by deionized water several times and collected by filtration; Yield, 78%. Elemental Analysis: Calcd. for C24H15N2O10Zn2: C, 46.33; H, 2.43; N, 4.50%. Found: C, 46.38; H, 2.47; N, 4.48%. IR (KBr pellet), cm-1 (intensity): 3437 (br), 3062 (m), 1587 (s), 1523 (m), 1491 (w), 1424 (m), 1391 (s), 1226 (w), 1147 (w), 1103 (w), 1051 (w), 875 (w), 843 (m), 740 (w), 728 (m), 657 (w).", "data": [{"meta": {"name": "Zn2(OH)(pheno)(p-BDC)1.5\u00b7H2O", "symbol": "1", "chemical formula": "C24H15N2O10Zn2"}, "processes": [{"synthesis method": "solvothermal synthesis", "precursor": [{"name": "Zn(NO3)2\u00b76H2O", "amount": "0.20", "unit": "mmol"}, {"name": "p-1,4-benzenedicarboxylic acid (H2BDC)", "amount": "0.20", "unit": "mmol"}, {"name": "phenanthrene-9,10-dione (pheno)", "amount": "0.10", "unit": "mmol"}, {"name": "NaOH", "amount": "0.20", "unit": "mmol"}], "solvent": [{"name": "water", "amount": "10", "unit": "mL"}], "pressure": "", "temperature": "150\u00b0C", "time": "72 h"}], "yield": "78%"}], "include_properties": ["solvothermal_synthesis", "washing", "filtration"]}]

File: synthesis/800_springer/synthesis_10.1007_s10904-008-9208-x.json
[{"idx": 5, "type": "text", "classification": "synthesis condition", "content": "<title>Experimental</title><title>Solvothermal Crystal Growth of <bold>1</bold></title><p>Crystals of <bold>1</bold> were obtained by solvothermal synthesis. A mixture of cobalt(II) sulfate heptahydrate (Co(SO<sub>4</sub>)\u00a0\u00b7\u00a07H<sub>2</sub>O, Fluka 97.5%) and ethylenediamine (C<sub>2</sub>H<sub>8</sub>N<sub>2</sub>, Fluka 99%) in ethylene glycol (BDH 98%) with Co(SO<sub>4</sub>)\u00a0\u00b7\u00a07H<sub>2</sub>O/ethylenediamine/ethylene glycol mole ratio of 1:1.5:117 was loaded into a Teflon-lined stainless steel autoclave (23\u00a0cm<sup>3</sup>) with ca. 50% filling capacity. The reaction was subjected to autogenous pressure while heated at 453\u00a0K for 72\u00a0h, and subsequently cooled to room temperature at a rate of 6\u00a0K\u00a0h<sup>\u22121</sup>. The product was then filtered and washed with ethanol. This synthesis afforded salmon-colored hexagonal bars and rose-colored plates. Preliminary single crystal X-ray diffraction studies showed that the hexagonal bars contained discrete tris(ethylenediamine)cobalt(II) units with the sulfate ion for charge balancing; the full data set was not collected. The subject of this work is solely on the crystal structure and properties of the rose plates, which were revealed later to be species <bold>1</bold>.</p>", "clean_text": "Experimental\n\nSolvothermal Crystal Growth of 1\n\nCrystals of 1 were obtained by solvothermal synthesis. A mixture of cobalt(II) sulfate heptahydrate (Co(SO4) \u22c5 7H2O, Fluka 97.5%) and ethylenediamine (C2H8N2, Fluka 99%) in ethylene glycol (BDH 98%) with Co(SO4) \u22c5 7H2O/ethylenediamine/ethylene glycol mole ratio of 1:1.5:117 was loaded into a Teflon-lined stainless steel autoclave (23 cm3) with ca. 50% filling capacity. The reaction was subjected to autogenous pressure while heated at 453 K for 72 h, and subsequently cooled to room temperature at a rate of 6 K h-1. The product was then filtered and washed with ethanol. This synthesis afforded salmon-colored hexagonal bars and rose-colored plates. Preliminary single crystal X-ray diffraction studies showed that the hexagonal bars contained discrete tris(ethylenediamine)cobalt(II) units with the sulfate ion for charge balancing; the full data set was not collected. The subject of this work is solely on the crystal structure and properties of the rose plates, which were revealed later to be species 1.", "data": [{"meta": {"name": "1", "symbol": "", "chemical formula": ""}, "processes": [{"synthesis method": "solvothermal synthesis", "precursor": [{"name": "cobalt(II) sulfate heptahydrate", "amount": "", "unit": ""}, {"name": "ethylenediamine", "amount": "", "unit": ""}], "solvent": [{"name": "ethylene glycol", "amount": "", "unit": ""}], "pressure": "autogenous pressure", "temperature": "453 K", "time": "72 h", "heating rate": "", "cooling rate": "6 K h^-1"}, {"synthesis method": "filtration", "time": "", "atmosphere": "", "pressure": ""}, {"synthesis method": "washing", "washing solution": "ethanol", "amount": ""}], "yield": "", "other properties": ["salmon-colored hexagonal bars", "rose-colored plates"]}], "include_properties": ["solvothermal_synthesis", "filtration", "washing"]}]

File: synthesis/800_springer/synthesis_10.1007_s10904-008-9215-y.json
[{"idx": 8, "type": "text", "classification": "synthesis condition", "content": "<title>Synthesis of Zn<sub>3</sub>(L<sub>1</sub>H)<sub>2</sub>(2,2\u2032-bipy)<sub>3</sub>\u00a0\u00b7\u00a018H<sub>2</sub>O (1)</title><p>A mixture of APhMDPH<sub>4</sub> (0.0667 g, 0.25 mmol), ZnO (0.0101 g, 0.125 mmol), 2,2\u2032-bipy (0.0195 g, 0.125 mmol) and distilled water (1 mL) was sealed in a small centrifuge tube, heated and then preserved at 80 \u00b0C for 3 days. Colorless crystals of <bold>1</bold> for single crystal diffraction analysis were obtained. Yield: 88% (based on ZnO). Elemental analysis: Found, %: C 35.91, H 4.31, N 5.78, Calcd. for C<sub>58</sub>H<sub>84</sub>N<sub>8</sub>O<sub>38</sub>P<sub>8</sub>Zn<sub>3</sub>: C 35.81, H 4.35, N 5.76. IR (KBr pellet, \u03bd in cm<sup>\u22121</sup>, intensity): 3411s (\u03bd O\u2013H), 1636m (\u03b4 H\u2013O\u2013H), 1599m, 1578m, 1493m, 1474m, 1444m, 1401m, 1317m, 1259s (\u03bd P=O), 1232s (\u03bd P=O), 1157m, 1090s (\u03bd P=O), 1056m, 923s (\u03bd P\u2013O\u2013P), 869m, 773m, 734m, 696m, 652m, 587m, 533m, 685m.</p>", "clean_text": "Synthesis of Zn3(L1H)2(2,2'-bipy)3 \u22c5 18H2O (1)\n\nA mixture of APhMDPH4 (0.0667 g, 0.25 mmol), ZnO (0.0101 g, 0.125 mmol), 2,2'-bipy (0.0195 g, 0.125 mmol) and distilled water (1 mL) was sealed in a small centrifuge tube, heated and then preserved at 80 \u00b0C for 3 days. Colorless crystals of 1 for single crystal diffraction analysis were obtained. Yield: 88% (based on ZnO). Elemental analysis: Found, %: C 35.91, H 4.31, N 5.78, Calcd. for C58H84N8O38P8Zn3: C 35.81, H 4.35, N 5.76. IR (KBr pellet, \u03bd in cm-1, intensity): 3411s (\u03bd O-H), 1636m (\u03b4 H-O-H), 1599m, 1578m, 1493m, 1474m, 1444m, 1401m, 1317m, 1259s (\u03bd P=O), 1232s (\u03bd P=O), 1157m, 1090s (\u03bd P=O), 1056m, 923s (\u03bd P-O-P), 869m, 773m, 734m, 696m, 652m, 587m, 533m, 685m.", "data": [{"meta": {"name": "Zn3(L1H)2(2,2\u2032-bipy)3\u00a0\u00b7\u00a018H2O", "symbol": "1", "chemical formula": "C58H84N8O38P8Zn3"}, "processes": [{"synthesis method": "centrifugation", "revolution per time": "", "relative centrifugal force": "", "time": "3 days", "temperature": "80\u00b0C", "additive": [{"name": "APhMDPH4", "amount": "0.0667", "unit": "g"}, {"name": "ZnO", "amount": "0.0101", "unit": "g"}, {"name": "2,2\u2032-bipy", "amount": "0.0195", "unit": "g"}], "tube material": "", "tube volume": "1 mL"}], "yield": "88%"}], "include_properties": ["solvothermal_synthesis", "centrifugation"]}]

File: synthesis/800_springer/synthesis_10.1007_s10904-009-9279-3.json
[{"idx": 9, "type": "text", "classification": "synthesis condition", "content": "<title>Experimental</title><title>Synthesis of [Cd(<sc>l</sc>-trp) (<sc>d</sc>-trp)]<sub><italic>n</italic></sub></title><p>All the reagents were of AR grade and used without further purification. <sc>l</sc>-trp (1.0\u00a0mmol, 0.2043\u00a0g) was dissolved in methanol (10\u00a0mL) and stirred for 10\u00a0min at room temperature. Cadmium acetate dihydrate (0.5\u00a0mmol, 0.1337\u00a0g) was dissolved in methanol (10\u00a0mL) and added dropwise to the above solution for 0.5\u00a0h with stirring. The resulting mixture was put into a Teflon<sup>\u00ae</sup>-lined stainless steel autoclave (25\u00a0mL capacity) under autogenous pressure and heated to 165\u00a0\u00b0C for 72\u00a0h. The autoclave was then cooled to room temperature at a rate of 3.0\u00a0\u00b0C/h. Colorless rhombic sheet crystals suitable for X-ray crystallography were obtained; yield of 48%. The crystalline material is difficult to dissolve in water, methanol, ethanol, ether, acetonitrile, DMF or DMSO.</p>", "clean_text": "Experimental\n\nSynthesis of [Cd(l-trp) (d-trp)]n\n\nAll the reagents were of AR grade and used without further purification. l-trp (1.0 mmol, 0.2043 g) was dissolved in methanol (10 mL) and stirred for 10 min at room temperature. Cadmium acetate dihydrate (0.5 mmol, 0.1337 g) was dissolved in methanol (10 mL) and added dropwise to the above solution for 0.5 h with stirring. The resulting mixture was put into a Teflon\u00ae-lined stainless steel autoclave (25 mL capacity) under autogenous pressure and heated to 165 \u00b0C for 72 h. The autoclave was then cooled to room temperature at a rate of 3.0 \u00b0C/h. Colorless rhombic sheet crystals suitable for X-ray crystallography were obtained; yield of 48%. The crystalline material is difficult to dissolve in water, methanol, ethanol, ether, acetonitrile, DMF or DMSO.", "data": [{"meta": {"name": "[Cd(l-trp)(d-trp)]n", "symbol": "", "chemical formula": ""}, "processes": [{"synthesis method": "solvothermal synthesis", "precursor": [{"name": "l-trp", "amount": "1.0", "unit": "mmol"}, {"name": "Cadmium acetate dihydrate", "amount": "0.5", "unit": "mmol"}], "solvent": [{"name": "methanol", "amount": "10", "unit": "mL"}], "reducing agent": [{"name": "", "amount": "", "unit": ""}], "surfactant": [{"name": "", "amount": "", "unit": ""}], "pressure": "autogenous pressure", "temperature": "165\u00b0C", "time": "72h", "heating rate": "", "cooling rate": "3.0\u00b0C/h"}], "yield": "48%"}], "include_properties": ["solvothermal_synthesis"]}]

File: synthesis/800_springer/synthesis_10.1007_s10904-009-9313-5.json
[{"idx": "6, 7, 8, 9", "type": "text", "classification": "synthesis condition", "content": "<title>Synthesis</title><title>Synthesis of [Co(Hdpa) <sub>2</sub>(4,4\u2032-bipy)<sub>2</sub>]<sub>n</sub> (<bold>1</bold>)</title><p>The hydrothermal reaction of CoCl<sub>2</sub>\u00b76H<sub>2</sub>O (1\u00a0mmol, 0.238\u00a0g), H<sub>2</sub>dpa (0.242\u00a0g, 1\u00a0mmol), NaOH (0.08\u00a0g, 2\u00a0mmol), 4,4\u2019-bipy (0.156\u00a0g, 1\u00a0mmol) and distilled water (18\u00a0mL) was heated to 160\u00a0\u00b0C for 96\u00a0h in a 25\u00a0mL stainless steel reactor with a Teflon liner followed by slow cooling to room temperature. The reaction products were red block crystals that were washed with alcohol to give pure samples (Yield: 51% based on Co). Elemental Anal. Calcd. (%) for C<sub>48</sub> H<sub>34</sub> CoN<sub>4</sub>O<sub>8</sub>: C, 67.53; H, 4.01; N, 6.56. Found: C, 67.60; H, 3.89; N, 6.64. IR (cm<sup>\u22121</sup>): 3402(br), 1619(s), 1481(s), 1164(w), 846(m), 660(m).</p><title>Synthesis of {[Ni(dpa)(2,2\u2032-bipy) (H<sub>2</sub>O)](H<sub>2</sub>O)}<sub>n</sub>(<bold>2</bold>)</title><p>A mixture of NiCl<sub>2</sub>\u00b76H<sub>2</sub>O (0.119\u00a0g, 0.5\u00a0mmol), H<sub>2</sub>dpa (0.242\u00a0g, 1\u00a0mmol), NaOH (0.08\u00a0g, 2\u00a0mmol), 2,2\u2032-bipy (1\u00a0mmol, 0.156\u00a0g) and distilled water (18\u00a0mL) was heated to 160\u00a0\u00b0C for 96\u00a0h in a 25\u00a0mL stainless steel reactor with a Teflon liner. Green block crystals of <bold>2</bold> were obtained in 53% yield (based on Ni). Elemental Anal. Calcd. (%) for C<sub>24</sub>H<sub>20</sub>NiN<sub>2</sub>O<sub>6</sub>: C, 58.69; H, 4.10; N, 5.70. Found: C, 57.92; H, 4.16; N, 5.75. IR (cm<sup>\u22121</sup>): 3460(br), 1645(s), 1446(s), 1216(w), 867(m), 642(m).</p><title>Synthesis of [Ni(dpa)(im)<sub>3</sub>]<sub>n</sub> (<bold>3</bold>)</title><p>Compound <bold>3</bold> was prepared in a similar manner as <bold>2</bold> except for the use of im instead of 2,2\u2032-bipy. Green block crystals of 3 were obtained in 61% yield (based on Ni). Elemental Anal. Calcd. (%) for C<sub>23</sub> H<sub>22</sub> Ni N<sub>6</sub>O<sub>5</sub>: C, 53.01; H, 4.25; N, 16.13. Found: C, 53.62; H, 4.19; N, 16.01. IR (cm<sup>\u22121</sup>): 1621(s), 1463(s), 1132(w), 821(m), 662(m).</p><title>Synthesis of [Zn(dpa)(im)]<sub>n</sub> (<bold>4</bold>)</title><p>A mixture of ZnCl<sub>2</sub>\u00b76H<sub>2</sub>O (1\u00a0mmol, g), H<sub>2</sub>dpa (0.242\u00a0g, 1\u00a0mmol), imidazole (0.136\u00a0g, 2\u00a0mmol), NaOH (0.08\u00a0g, 2\u00a0mmol) and distilled water (18\u00a0mL) was heated to 160\u00a0\u00b0C for 96\u00a0h in a 25\u00a0mL stainless steel reactor with a Teflon liner followed by slow cooling to room temperature. The reaction products were colorless block crystals that were washed with alcohol to give the pure product; yield, 60% (based on Zn). Elemental Anal. Calcd. (%) for C<sub>17</sub>H<sub>12</sub>ZnN<sub>2</sub>O<sub>4</sub>: C, 54.65; H, 3.24; N, 7.50. Found: C, 53.76; H, 3.16; N, 7.42. IR (cm<sup>\u22121</sup>): 1626(s), 1452(s), 1165(w), 871(m), 639(m).</p>", "clean_text": "Synthesis\n\nSynthesis of [Co(Hdpa) 2(4,4'-bipy)2]n (1)\n\nThe hydrothermal reaction of CoCl2\u22c56H2O (1 mmol, 0.238 g), H2dpa (0.242 g, 1 mmol), NaOH (0.08 g, 2 mmol), 4,4'-bipy (0.156 g, 1 mmol) and distilled water (18 mL) was heated to 160 \u00b0C for 96 h in a 25 mL stainless steel reactor with a Teflon liner followed by slow cooling to room temperature. The reaction products were red block crystals that were washed with alcohol to give pure samples (Yield: 51% based on Co). Elemental Anal. Calcd. (%) for C48 H34 CoN4O8: C, 67.53; H, 4.01; N, 6.56. Found: C, 67.60; H, 3.89; N, 6.64. IR (cm-1): 3402(br), 1619(s), 1481(s), 1164(w), 846(m), 660(m).\n\nSynthesis of {[Ni(dpa)(2,2'-bipy) (H2O)](H2O)}n(2)\n\nA mixture of NiCl2\u22c56H2O (0.119 g, 0.5 mmol), H2dpa (0.242 g, 1 mmol), NaOH (0.08 g, 2 mmol), 2,2'-bipy (1 mmol, 0.156 g) and distilled water (18 mL) was heated to 160 \u00b0C for 96 h in a 25 mL stainless steel reactor with a Teflon liner. Green block crystals of 2 were obtained in 53% yield (based on Ni). Elemental Anal. Calcd. (%) for C24H20NiN2O6: C, 58.69; H, 4.10; N, 5.70. Found: C, 57.92; H, 4.16; N, 5.75. IR (cm-1): 3460(br), 1645(s), 1446(s), 1216(w), 867(m), 642(m).\n\nSynthesis of [Ni(dpa)(im)3]n (3)\n\nCompound 3 was prepared in a similar manner as 2 except for the use of im instead of 2,2'-bipy. Green block crystals of 3 were obtained in 61% yield (based on Ni). Elemental Anal. Calcd. (%) for C23 H22 Ni N6O5: C, 53.01; H, 4.25; N, 16.13. Found: C, 53.62; H, 4.19; N, 16.01. IR (cm-1): 1621(s), 1463(s), 1132(w), 821(m), 662(m).\n\nSynthesis of [Zn(dpa)(im)]n (4)\n\nA mixture of ZnCl2\u22c56H2O (1 mmol, g), H2dpa (0.242 g, 1 mmol), imidazole (0.136 g, 2 mmol), NaOH (0.08 g, 2 mmol) and distilled water (18 mL) was heated to 160 \u00b0C for 96 h in a 25 mL stainless steel reactor with a Teflon liner followed by slow cooling to room temperature. The reaction products were colorless block crystals that were washed with alcohol to give the pure product; yield, 60% (based on Zn). Elemental Anal. Calcd. (%) for C17H12ZnN2O4: C, 54.65; H, 3.24; N, 7.50. Found: C, 53.76; H, 3.16; N, 7.42. IR (cm-1): 1626(s), 1452(s), 1165(w), 871(m), 639(m).", "data": [{"meta": {"name": "[Co(Hdpa)2(4,4\u2032-bipy)2]n", "symbol": "1", "chemical formula": "C48H34CoN4O8"}, "processes": [{"synthesis method": "hydrothermal reaction", "precursor": [{"name": "CoCl2\u00b76H2O", "amount": "0.238", "unit": "g"}, {"name": "H2dpa", "amount": "0.242", "unit": "g"}, {"name": "NaOH", "amount": "0.08", "unit": "g"}, {"name": "4,4'-bipy", "amount": "0.156", "unit": "g"}], "solvent": [{"name": "distilled water", "amount": "18", "unit": "mL"}], "pressure": "", "temperature": "160\u00b0C", "time": "96 h", "heating rate": "", "cooling rate": ""}], "yield": "51%"}, {"meta": {"name": "[Ni(dpa)(2,2'-bipy)(H2O)](H2O)n", "symbol": "2", "chemical formula": "C24H20NiN2O6"}, "processes": [{"synthesis method": "hydrothermal reaction", "precursor": [{"name": "NiCl2\u00b76H2O", "amount": "0.119", "unit": "g"}, {"name": "H2dpa", "amount": "0.242", "unit": "g"}, {"name": "NaOH", "amount": "0.08", "unit": "g"}, {"name": "2,2'-bipy", "amount": "0.156", "unit": "g"}], "solvent": [{"name": "distilled water", "amount": "18", "unit": "mL"}], "pressure": "", "temperature": "160\u00b0C", "time": "96 h", "heating rate": "", "cooling rate": ""}], "yield": "53%"}, {"meta": {"name": "[Ni(dpa)(im)3]n", "symbol": "3", "chemical formula": "C23H22NiN6O5"}, "processes": [{"synthesis method": "hydrothermal reaction", "precursor": [{"name": "NiCl2\u00b76H2O", "amount": "0.119", "unit": "g"}, {"name": "H2dpa", "amount": "0.242", "unit": "g"}, {"name": "NaOH", "amount": "0.08", "unit": "g"}, {"name": "im", "amount": "0.136", "unit": "g"}], "solvent": [{"name": "distilled water", "amount": "18", "unit": "mL"}], "pressure": "", "temperature": "160\u00b0C", "time": "96 h", "heating rate": "", "cooling rate": ""}], "yield": "61%"}, {"meta": {"name": "[Zn(dpa)(im)]n", "symbol": "4", "chemical formula": "C17H12ZnN2O4"}, "processes": [{"synthesis method": "hydrothermal reaction", "precursor": [{"name": "ZnCl2\u00b76H2O", "amount": "1", "unit": "mmol"}, {"name": "H2dpa", "amount": "0.242", "unit": "g"}, {"name": "imidazole", "amount": "0.136", "unit": "g"}, {"name": "NaOH", "amount": "0.08", "unit": "g"}], "solvent": [{"name": "distilled water", "amount": "18", "unit": "mL"}], "pressure": "", "temperature": "160\u00b0C", "time": "96 h", "heating rate": "", "cooling rate": ""}], "yield": "60%"}], "include_properties": ["solvothermal_synthesis", "washing"]}]

File: synthesis/800_springer/synthesis_10.1007_s10904-010-9346-9.json
[{"idx": "8, 9", "type": "text", "classification": "synthesis condition", "content": "<title>Syntheses of Complexes</title><title>[Ba(2,6-PDCO)]<sub><italic>n</italic></sub> (<bold>1</bold>)</title><p>A mixture of BaCl<sub>2</sub>\u00b72H<sub>2</sub>O (50.4\u00a0mg, 0.2\u00a0mmol), 2,6-PDCO (37.1\u00a0mg, 0.2\u00a0mmol), NaOH (15.6\u00a0mg, 0.4\u00a0mmol) and H<sub>2</sub>O (3\u00a0mL) was placed in a Parr Teflon-lined stainless steel vessel (25\u00a0cm<sup>3</sup>). The vessel was sealed and heated at 120\u00a0\u00b0C for 3-d. After the mixture was slowly cooled to room temperature, colorless block crystals of <bold>1</bold> were obtained (yield: 32% based on Ba). <italic>Anal</italic>. calcd for C<sub>7</sub>H<sub>3</sub>BaNO<sub>5</sub> (%): C 26.40, H 0.95, N 4.40; found: C 26.46, H 1.09, N 4.42. IR (KBr, cm<sup>\u22121</sup>): 3419m, 3061w, 1604s, 1407s, 1373s, 1242m, 1227s, 1191w, 913m, 859s, 828m, 814w, 793m, 785m, 771w, 758w, 707s, 644w, 591m, 555m, 571m, 451m, 422w.</p><title>[Ba(2,6-PDCO)\u00b7H<sub>2</sub>O]<sub><italic>n</italic></sub> (<bold>2</bold>)</title><p>A mixture of BaCl<sub>2</sub>\u00b72H<sub>2</sub>O (50.8\u00a0mg, 0.2\u00a0mmol), 2,6-PDCO (37.6\u00a0mg, 0.2\u00a0mmol), NaOH (15.7\u00a0mg, 0.4\u00a0mmol) and H<sub>2</sub>O (10\u00a0mL) was placed in a breaker; a small amount of white precipitation formed. After filtration, the solution was left to evaporate at room temperature. One month later, colorless block crystals of <bold>2</bold> suitable for X-ray diffraction were obtained (yield: 26% based on Ba). Anal. Calcd. for C<sub>7</sub>H<sub>5</sub>BaNO<sub>6</sub> (%): C, 24.99; H, 1.50; N, 4.16%; found: C, 24.95; H, 1.54; N, 4.13. IR (KBr, cm<sup>\u22121</sup>): 3419m, 3109w, 1651s, 1610s, 1575s, 1505w, 1455w, 1409s, 1371s, 1240m, 1229m, 1215m, 1194w, 1154w, 917m, 857m, 821m, 805m, 788m, 766m, 702s, 659w, 594m, 545m, 516s, 459w, 429w.</p>", "clean_text": "Syntheses of Complexes\n\n[Ba(2,6-PDCO)]n (1)\n\nA mixture of BaCl2\u22c52H2O (50.4 mg, 0.2 mmol), 2,6-PDCO (37.1 mg, 0.2 mmol), NaOH (15.6 mg, 0.4 mmol) and H2O (3 mL) was placed in a Parr Teflon-lined stainless steel vessel (25 cm3). The vessel was sealed and heated at 120 \u00b0C for 3-d. After the mixture was slowly cooled to room temperature, colorless block crystals of 1 were obtained (yield: 32% based on Ba). Anal. calcd for C7H3BaNO5 (%): C 26.40, H 0.95, N 4.40; found: C 26.46, H 1.09, N 4.42. IR (KBr, cm-1): 3419m, 3061w, 1604s, 1407s, 1373s, 1242m, 1227s, 1191w, 913m, 859s, 828m, 814w, 793m, 785m, 771w, 758w, 707s, 644w, 591m, 555m, 571m, 451m, 422w.\n\n[Ba(2,6-PDCO)\u22c5H2O]n (2)\n\nA mixture of BaCl2\u22c52H2O (50.8 mg, 0.2 mmol), 2,6-PDCO (37.6 mg, 0.2 mmol), NaOH (15.7 mg, 0.4 mmol) and H2O (10 mL) was placed in a breaker; a small amount of white precipitation formed. After filtration, the solution was left to evaporate at room temperature. One month later, colorless block crystals of 2 suitable for X-ray diffraction were obtained (yield: 26% based on Ba). Anal. Calcd. for C7H5BaNO6 (%): C, 24.99; H, 1.50; N, 4.16%; found: C, 24.95; H, 1.54; N, 4.13. IR (KBr, cm-1): 3419m, 3109w, 1651s, 1610s, 1575s, 1505w, 1455w, 1409s, 1371s, 1240m, 1229m, 1215m, 1194w, 1154w, 917m, 857m, 821m, 805m, 788m, 766m, 702s, 659w, 594m, 545m, 516s, 459w, 429w.", "data": [{"meta": {"name": "[Ba(2,6-PDCO)]<sub>n</sub>", "symbol": "1", "chemical formula": "C7H3BaNO5"}, "processes": [{"synthesis method": "chemical synthesis", "precursor": [{"name": "BaCl2\u00b72H2O", "amount": "50.4", "unit": "mg"}, {"name": "2,6-PDCO", "amount": "37.1", "unit": "mg"}, {"name": "NaOH", "amount": "15.6", "unit": "mg"}], "solvent": [{"name": "H2O", "amount": "3", "unit": "mL"}], "pressure": "", "temperature": "120\u00b0C", "time": "3 days", "heating rate": "", "cooling rate": ""}], "yield": "32%"}, {"meta": {"name": "[Ba(2,6-PDCO)\u00b7H2O]<sub>n</sub>", "symbol": "2", "chemical formula": "C7H5BaNO6"}, "processes": [{"synthesis method": "chemical synthesis", "precursor": [{"name": "BaCl2\u00b72H2O", "amount": "50.8", "unit": "mg"}, {"name": "2,6-PDCO", "amount": "37.6", "unit": "mg"}, {"name": "NaOH", "amount": "15.7", "unit": "mg"}], "solvent": [{"name": "H2O", "amount": "10", "unit": "mL"}], "pressure": "", "temperature": "room temperature", "time": "1 month"}, {"synthesis method": "filtration", "time": "", "atmosphere": "", "pressure": ""}, {"synthesis method": "evaporation", "time": "", "atmosphere": "room temperature"}], "yield": "26%"}], "include_properties": ["solvothermal_synthesis", "filtration"]}]

File: synthesis/800_springer/synthesis_10.1007_s10904-010-9347-8.json
[{"idx": 5, "type": "text", "classification": "synthesis condition", "content": "<title>Synthesis</title><p>The hydrothermal reaction of Zn(OAc)<sub>2</sub>\u00b72H<sub>2</sub>O (0.108\u00a0g, 0.5\u00a0mmol), H<sub>2</sub>dpa (0.121\u00a0g, 0.5\u00a0mmol), bpp (0.198\u00a0g, 1\u00a0mmol), NaOH (0.04\u00a0g, 1\u00a0mmol) and distilled water (18\u00a0mL) was heated to 160\u00a0\u00b0C for 96\u00a0h in a 25\u00a0mL stainless steel reactor with a Teflon liner, followed by slow cooling to room temperature. The resulting reaction products were colorless block crystals that were washed with alcohol to give pure samples (Yield: 68%, based on Zn). Elemental Anal. Calcd. (%) for C<sub>27</sub>H<sub>22</sub>N<sub>2</sub>ZnO<sub>4</sub>: C, 64.36; H, 4.40; N, 5.56. Found: C, 65.08; H, 4.35; N, 5.58. IR: 1628s, 1562s, 1461s, 1305w, 1018w, 823m, 730m.</p>", "clean_text": "Synthesis\n\nThe hydrothermal reaction of Zn(OAc)2\u22c52H2O (0.108 g, 0.5 mmol), H2dpa (0.121 g, 0.5 mmol), bpp (0.198 g, 1 mmol), NaOH (0.04 g, 1 mmol) and distilled water (18 mL) was heated to 160 \u00b0C for 96 h in a 25 mL stainless steel reactor with a Teflon liner, followed by slow cooling to room temperature. The resulting reaction products were colorless block crystals that were washed with alcohol to give pure samples (Yield: 68%, based on Zn). Elemental Anal. Calcd. (%) for C27H22N2ZnO4: C, 64.36; H, 4.40; N, 5.56. Found: C, 65.08; H, 4.35; N, 5.58. IR: 1628s, 1562s, 1461s, 1305w, 1018w, 823m, 730m.", "data": [{"meta": {"name": "Zn(OAc)2\u00b72H2O", "symbol": "", "chemical formula": "C27H22N2ZnO4"}, "processes": [{"synthesis method": "solvothermal synthesis", "precursor": [{"name": "Zn(OAc)2\u00b72H2O", "amount": "0.108", "unit": "g"}, {"name": "H2dpa", "amount": "0.121", "unit": "g"}, {"name": "bpp", "amount": "0.198", "unit": "g"}, {"name": "NaOH", "amount": "0.04", "unit": "g"}], "solvent": [{"name": "distilled water", "amount": "18", "unit": "mL"}], "reducing agent": [{"name": "", "amount": "", "unit": ""}], "surfactant": [{"name": "", "amount": "", "unit": ""}], "pressure": "", "temperature": "160\u00b0C", "time": "96 h", "heating rate": "", "cooling rate": ""}], "yield": "68%"}], "include_properties": ["solvothermal_synthesis", "washing"]}]

File: synthesis/800_springer/synthesis_10.1007_s10904-010-9396-z.json
[{"idx": 5, "type": "text", "classification": "synthesis condition", "content": "<title>Synthesis of [CuCN\u00b7EIN] (1)</title><p>A solution of 90\u00a0mg (0.3\u00a0mmol) of K<sub>3</sub>[Cu(CN)<sub>4</sub>] in 30\u00a0mL H<sub>2</sub>O was added with gentle stirring to a solution of 189\u00a0mg (0.95\u00a0mmol) of Me<sub>3</sub>SnCl in 10\u00a0mL H<sub>2</sub>O and 0.15\u00a0mL (1\u00a0mmol) of ethyl isonicotinate (EIN) in 30\u00a0mL acetonitrile. After 1\u00a0week yellow needle crystals started to grow from the initially clear solution. After filtration, washing with small quantity of cold H<sub>2</sub>O and acetonitrile and drying over night, 46\u00a0mg (60.8% based on K<sub>3</sub>[Cu(CN)<sub>4</sub>] of yellow crystals were obtained. All attempts to synthesize <bold>1</bold> at room temperature in absence of Me<sub>3</sub>SnCl have thus far been unsuccessful.</p>", "clean_text": "Synthesis of [CuCN\u22c5EIN] (1)\n\nA solution of 90 mg (0.3 mmol) of K3[Cu(CN)4] in 30 mL H2O was added with gentle stirring to a solution of 189 mg (0.95 mmol) of Me3SnCl in 10 mL H2O and 0.15 mL (1 mmol) of ethyl isonicotinate (EIN) in 30 mL acetonitrile. After 1 week yellow needle crystals started to grow from the initially clear solution. After filtration, washing with small quantity of cold H2O and acetonitrile and drying over night, 46 mg (60.8% based on K3[Cu(CN)4] of yellow crystals were obtained. All attempts to synthesize 1 at room temperature in absence of Me3SnCl have thus far been unsuccessful.", "data": [{"meta": {"name": "[CuCN\u00b7EIN]", "symbol": "1", "chemical formula": "unknown"}, "processes": [{"synthesis method": "chemical synthesis", "precursor": [{"name": "K3[Cu(CN)4]", "amount": "90", "unit": "mg"}, {"name": "Me3SnCl", "amount": "189", "unit": "mg"}, {"name": "ethyl isonicotinate (EIN)", "amount": "0.15", "unit": "mL"}], "solution": [{"name": "H2O", "amount": "30", "unit": "mL"}, {"name": "H2O", "amount": "10", "unit": "mL"}, {"name": "acetonitrile", "amount": "30", "unit": "mL"}], "pressure": "", "temperature": "", "time": "1 week"}, {"synthesis method": "filtration", "time": "", "atmosphere": "", "pressure": ""}, {"synthesis method": "washing", "washing solution": "H2O, acetonitrile", "amount": ""}, {"synthesis method": "drying", "pressure": "", "temperature": "", "atmosphere": "", "time": "overnight"}], "yield": "60.8%"}], "include_properties": ["chemical_synthesis", "filtration", "washing", "drying"]}]

File: synthesis/800_springer/synthesis_10.1007_s10904-010-9444-8.json
[{"idx": "6, 7, 8", "type": "text", "classification": "synthesis condition", "content": "<title>Synthesis of [Ag<sub>2</sub>(<italic>\u03bc</italic><sub>2</sub>-py-4-c)<sub>2</sub>]<sub><italic>n</italic></sub> (<bold>1</bold>) and Preparation of Its Single Crystals</title><p>In CH<sub>3</sub>CN (20\u00a0mL) pyridine-4-carboxylic acid (0.246\u00a0g, 2\u00a0mmol) was mixed and stirred with a solution of KOH (0.114\u00a0g, 2\u00a0mmol) in H<sub>2</sub>O (3\u00a0mL) to form a clear solution. Addition of AgNO<sub>3</sub> (0.340\u00a0g, 2\u00a0mmol) in CH<sub>3</sub>CN (5\u00a0mL) produced a clear solution. The resulting solution was stirred for 2\u00a0h and then allowed to stand for several days in the dark at room temperature to evaporate the solvent and form crystals. Suitable brown crystals for single crystal X-ray analysis were washed with acetone and air dried, d.p.\u00a0=\u00a0230\u00a0\u00b0C, Yield: 0.550\u00a0g (68% based on final product). IR (selected bands; in cm<sup>\u22121</sup>): 670s, 688s, 761s, 830w, 864w, 1028w, 1053w, 1144w, 1228s, 1282s, 1365vs, 1413s, 1546s, 1604s and 1729s. Anal. calcd. (%) for C<sub>12</sub>H<sub>8</sub>Ag<sub>2</sub>N<sub>2</sub>O<sub>4</sub>: C, 35.47; H, 1.97; N, 6.90; found (%): C, 34.85; H, 2.08; N, 6.72.</p><title>Synthesis of [Ag<sub>2</sub>(<italic>\u03bc</italic><sub>2</sub>-py-4-c)<sub>2</sub>]<sub><italic>n</italic></sub> Nanorods by Sonochemical Process</title><p>To prepare nanostructures of compound <bold>1</bold> by sonochemical process, an ultrasonic bath with different concentrations of metal and ligand solutions (0.05, 0.10 and 0.15\u00a0M) were used. The mixture was subjected to a power level of 0.138\u00a0KW for 1\u00a0h. To the prepared ligand (Kpy-4-c) solution in double distilled water (50\u00a0mL), a proper volume of aqueous AgNO<sub>3</sub> solution (50\u00a0mL) was added drop-wise under ultrasonic irradiation. The precipitate was filtered, washed with double distilled water and then dried; Found (%): C, 35.82; H, 1.89; N, 7.02%). IR (selected bands; in cm<sup>\u22121</sup>): 671s, 686s, 763s, 830w, 865w, 1027w, 1055w, 1144w, 1229s, 1282s, 1365vs, 1414s, 1548s, 1601s and 1731s. To obtain silver nanostructures, compound <bold>1</bold> nanorods was calcinated at 823\u00a0K in a furnace and air atmosphere for 5\u00a0h.</p><title>Synthesis of Silver Nanoparticles by Thermal Decomposition in Oleic Acid as a Surfactant</title><p>To prepare silver nanoparticles in oleic acid (OA), compound <bold>1</bold> nanorods (406\u00a0mg, 1.0\u00a0mmol) was dispersed in OA (8\u00a0mL, 25\u00a0mmol) to form a homogenous emulsion. This solution was degassed for 15\u00a0min and then heated to 543\u00a0K for 1\u00a0h in an electric furnace. A black precipitate was formed. A small amount of toluene and a large excess of EtOH was added to the reaction solution. The metallic silver was separated by centrifugation and washed with EtOH.</p>", "clean_text": "Synthesis of [Ag2(\u03bc2-py-4-c)2]n (1) and Preparation of Its Single Crystals\n\nIn CH3CN (20 mL) pyridine-4-carboxylic acid (0.246 g, 2 mmol) was mixed and stirred with a solution of KOH (0.114 g, 2 mmol) in H2O (3 mL) to form a clear solution. Addition of AgNO3 (0.340 g, 2 mmol) in CH3CN (5 mL) produced a clear solution. The resulting solution was stirred for 2 h and then allowed to stand for several days in the dark at room temperature to evaporate the solvent and form crystals. Suitable brown crystals for single crystal X-ray analysis were washed with acetone and air dried, d.p. = 230 \u00b0C, Yield: 0.550 g (68% based on final product). IR (selected bands; in cm-1): 670s, 688s, 761s, 830w, 864w, 1028w, 1053w, 1144w, 1228s, 1282s, 1365vs, 1413s, 1546s, 1604s and 1729s. Anal. calcd. (%) for C12H8Ag2N2O4: C, 35.47; H, 1.97; N, 6.90; found (%): C, 34.85; H, 2.08; N, 6.72.\n\nSynthesis of [Ag2(\u03bc2-py-4-c)2]n Nanorods by Sonochemical Process\n\nTo prepare nanostructures of compound 1 by sonochemical process, an ultrasonic bath with different concentrations of metal and ligand solutions (0.05, 0.10 and 0.15 M) were used. The mixture was subjected to a power level of 0.138 KW for 1 h. To the prepared ligand (Kpy-4-c) solution in double distilled water (50 mL), a proper volume of aqueous AgNO3 solution (50 mL) was added drop-wise under ultrasonic irradiation. The precipitate was filtered, washed with double distilled water and then dried; Found (%): C, 35.82; H, 1.89; N, 7.02%). IR (selected bands; in cm-1): 671s, 686s, 763s, 830w, 865w, 1027w, 1055w, 1144w, 1229s, 1282s, 1365vs, 1414s, 1548s, 1601s and 1731s. To obtain silver nanostructures, compound 1 nanorods was calcinated at 823 K in a furnace and air atmosphere for 5 h.\n\nSynthesis of Silver Nanoparticles by Thermal Decomposition in Oleic Acid as a Surfactant\n\nTo prepare silver nanoparticles in oleic acid (OA), compound 1 nanorods (406 mg, 1.0 mmol) was dispersed in OA (8 mL, 25 mmol) to form a homogenous emulsion. This solution was degassed for 15 min and then heated to 543 K for 1 h in an electric furnace. A black precipitate was formed. A small amount of toluene and a large excess of EtOH was added to the reaction solution. The metallic silver was separated by centrifugation and washed with EtOH.", "data": [{"meta": {"name": "[Ag2(\u03bc2-py-4-c)2]n", "symbol": "1", "chemical formula": "C12H8Ag2N2O4"}, "processes": [{"synthesis method": "chemical synthesis", "precursor": [{"name": "pyridine-4-carboxylic acid", "amount": "0.246", "unit": "g"}, {"name": "KOH", "amount": "0.114", "unit": "g"}, {"name": "AgNO3", "amount": "0.340", "unit": "g"}], "solution": [{"name": "CH3CN", "amount": "20", "unit": "mL"}, {"name": "H2O", "amount": "3", "unit": "mL"}], "pressure": "", "temperature": "", "time": "2 h"}, {"synthesis method": "crystallization", "temperature": "room temperature", "time": "several days", "washing solution": "acetone"}]}, {"meta": {"name": "[Ag2(\u03bc2-py-4-c)2]n", "symbol": "1", "chemical formula": "C12H8Ag2N2O4"}, "processes": [{"synthesis method": "sonochemical synthesis", "precursor": [{"name": "Kpy-4-c", "amount": "", "unit": ""}, {"name": "AgNO3", "amount": "", "unit": ""}], "solvent": [{"name": "double distilled water", "amount": "50", "unit": "mL"}], "temperature": "", "ultrasonic frequency": "", "power": "0.138 KW", "time": "1 h"}, {"synthesis method": "filtration", "washing solution": "double distilled water", "amount": ""}, {"synthesis method": "drying", "pressure": "", "temperature": "", "atmosphere": "", "time": ""}, {"synthesis method": "calcination", "temperature": "823 K", "time": "5 h", "atmosphere": "air"}]}, {"meta": {"name": "silver nanoparticles", "symbol": "", "chemical formula": ""}, "processes": [{"synthesis method": "thermal decomposition", "precursor": [{"name": "[Ag2(\u03bc2-py-4-c)2]n", "amount": "406", "unit": "mg"}], "solution": [{"name": "OA", "amount": "8", "unit": "mL"}], "pressure": "", "temperature": "543 K", "time": "1 h"}, {"synthesis method": "centrifugation", "revolution per time": "", "relative centrifugal force": "", "time": "", "temperature": "", "additive": [{"name": "toluene", "amount": "", "unit": ""}], "tube material": "", "tube volume": ""}, {"synthesis method": "washing", "washing solution": "EtOH", "amount": ""}]}], "include_properties": ["chemical_synthesis", "washing", "drying", "chemical_synthesis", "sonochemical_synthesis", "filtration", "washing", "drying", "thermal_evaporation", "centrifugation", "washing"]}]
