Repository: Yeonghun1675/L2M3

<div align="center">
<h1> ⛏L2M3: Large Language Models Material Miner </h1> 
</div>

## Summary
L2M3 is designed to efficiently gather experimental Metal-Organic Framework (MOF) data from scientific literature, addressing the challenge of accessing hard-to-find data and enhancing the quality of information available for machine learning in materials science. By utilizing a chain of advanced Large Language Models (LLMs), we developed a systematic method for extracting and organizing MOF data into a structured, usable format. Our approach has successfully compiled data from over 40,000 research articles, creating a comprehensive, ready-to-use dataset.

File: synthesis/800_springer/synthesis_10.1007_s10904-011-9477-7.json
[{"idx": "7, 9", "type": "text", "classification": "synthesis condition", "content": "<p>A solution of 180\u00a0mg (0.63\u00a0mmol) of K<sub>3</sub>[Cu(CN)<sub>4</sub>] in 10\u00a0mL H<sub>2</sub>O was added, with gentle stirring to a solution of 378\u00a0mg (1.9\u00a0mmol) of Me<sub>3</sub>SnCl and 99\u00a0mg (0.63\u00a0mmol) of dmqox, in 20\u00a0mL acetonitrile. Already, after 4 weeks, red prismatic crystals started growing from the initially clear solution. After filtration, washing with small quantities of cold H<sub>2</sub>O and acetonitrile and overnight drying, 68\u00a0mg (32% referred to K<sub>3</sub>[Cu(CN)<sub>4</sub>]) of the red prismatic crystals were obtained. All attempts for the synthesis of <bold>1</bold> in absence of Me<sub>3</sub>SnCl were unsuccessful under the used experimental conditions. Elemental analysis: Calc. for C<sub>12</sub>H<sub>10</sub>N<sub>4</sub>Cu<sub>2</sub> (%): C, 42.72; H, 2.96; N, 16.61; Cu, 37.71, Found: C, 42.63; H, 3.05, N, 16.52; Cu, 37.59.</p><p>A solution of 90\u00a0mg (0.31\u00a0mmol) of K<sub>3</sub>[Cu(CN)<sub>4</sub>] in 5\u00a0mL H<sub>2</sub>O was added drop wise, with gentle stirring to a solution of 366\u00a0mg (0.95\u00a0mmol) of Ph<sub>3</sub>SnCl and 50\u00a0mg (0.31\u00a0mmol) of dmqox, in 10\u00a0mL of hot acetonitrile. A yellow precipitate was formed at once. After filtration, subsequent washing with small portions of H<sub>2</sub>O and acetonitrile and overnight drying, about 314\u00a0mg (93.4% referred to K<sub>3</sub>[Cu(CN)<sub>4</sub>]) of yellow precipitate was obtained. All attempts to grow single crystals of <bold>2</bold> suitable for X-ray studies have so far ended up with the formation of microcrystalline powder. Elemental analysis: Calc. for C<sub>50</sub>H<sub>40</sub>N<sub>6</sub>Cu<sub>2</sub>Sn<sub>2</sub> (%): C, 55.24; H, 3.68; N, 7.73; Cu, 11.69, Found: C, 55.33; H, 3.62, N, 7.67; Cu, 11.56.</p>", "clean_text": "A solution of 180 mg (0.63 mmol) of K3[Cu(CN)4] in 10 mL H2O was added, with gentle stirring to a solution of 378 mg (1.9 mmol) of Me3SnCl and 99 mg (0.63 mmol) of dmqox, in 20 mL acetonitrile. Already, after 4 weeks, red prismatic crystals started growing from the initially clear solution. After filtration, washing with small quantities of cold H2O and acetonitrile and overnight drying, 68 mg (32% referred to K3[Cu(CN)4]) of the red prismatic crystals were obtained. All attempts for the synthesis of 1 in absence of Me3SnCl were unsuccessful under the used experimental conditions. Elemental analysis: Calc. for C12H10N4Cu2 (%): C, 42.72; H, 2.96; N, 16.61; Cu, 37.71, Found: C, 42.63; H, 3.05, N, 16.52; Cu, 37.59.\n\nA solution of 90 mg (0.31 mmol) of K3[Cu(CN)4] in 5 mL H2O was added drop wise, with gentle stirring to a solution of 366 mg (0.95 mmol) of Ph3SnCl and 50 mg (0.31 mmol) of dmqox, in 10 mL of hot acetonitrile. A yellow precipitate was formed at once. After filtration, subsequent washing with small portions of H2O and acetonitrile and overnight drying, about 314 mg (93.4% referred to K3[Cu(CN)4]) of yellow precipitate was obtained. All attempts to grow single crystals of 2 suitable for X-ray studies have so far ended up with the formation of microcrystalline powder. Elemental analysis: Calc. for C50H40N6Cu2Sn2 (%): C, 55.24; H, 3.68; N, 7.73; Cu, 11.69, Found: C, 55.33; H, 3.62, N, 7.67; Cu, 11.56.", "data": [{"meta": {"name": "K3[Cu(CN)4]", "symbol": "1", "chemical formula": "C12H10N4Cu2"}, "processes": [{"synthesis method": "chemical synthesis", "precursor": [{"name": "K3[Cu(CN)4]", "amount": "180", "unit": "mg"}, {"name": "Me3SnCl", "amount": "378", "unit": "mg"}, {"name": "dmqox", "amount": "99", "unit": "mg"}], "solution": [{"name": "H2O", "amount": "10", "unit": "mL"}, {"name": "acetonitrile", "amount": "20", "unit": "mL"}], "pressure": "", "temperature": "", "time": "4 weeks"}, {"synthesis method": "filtration", "time": "", "atmosphere": "", "pressure": ""}, {"synthesis method": "washing", "washing solution": "H2O, acetonitrile", "amount": ""}, {"synthesis method": "drying", "pressure": "", "temperature": "", "atmosphere": "", "time": "overnight"}], "yield": "32%"}, {"meta": {"name": "K3[Cu(CN)4]", "symbol": "2", "chemical formula": "C50H40N6Cu2Sn2"}, "processes": [{"synthesis method": "chemical synthesis", "precursor": [{"name": "K3[Cu(CN)4]", "amount": "90", "unit": "mg"}, {"name": "Ph3SnCl", "amount": "366", "unit": "mg"}, {"name": "dmqox", "amount": "50", "unit": "mg"}], "solution": [{"name": "H2O", "amount": "5", "unit": "mL"}, {"name": "acetonitrile", "amount": "10", "unit": "mL"}], "pressure": "", "temperature": "hot", "time": ""}, {"synthesis method": "filtration", "time": "", "atmosphere": "", "pressure": ""}, {"synthesis method": "washing", "washing solution": "H2O, acetonitrile", "amount": ""}, {"synthesis method": "drying", "pressure": "", "temperature": "", "atmosphere": "", "time": "overnight"}], "yield": "93.4%"}], "include_properties": ["chemical_synthesis", "filtration", "washing", "drying"]}]

File: synthesis/800_springer/synthesis_10.1007_s10904-011-9480-z.json
[{"idx": "13, 14", "type": "text", "classification": "synthesis condition", "content": "<p>A solution of 180\u00a0mg (0.63\u00a0mmol) of K<sub>3</sub>[Cu(CN)<sub>4</sub>] in 10\u00a0mL H<sub>2</sub>O was added, with gentle stirring to a mixture of 538\u00a0mg (1.9\u00a0mmol) of (n-Bu)<sub>3</sub>SnCl and 80\u00a0mg (0.63\u00a0mmol) of qox in 20\u00a0mL acetone under nitrogen atmosphere. Already, after 6\u00a0weeks, red needle crystals had resulted. After filtration, washing with small portions of cold H<sub>2</sub>O and acetone and overnight drying, 49.5\u00a0mg (25.3% referred to K<sub>3</sub>[Cu(CN)<sub>4</sub>]) of the red needle crystals were obtained. Direct synthesis of <bold>1</bold> at room temperature from K<sub>3</sub>[Cu(CN)<sub>4</sub>] and qox in absence of (n-Bu)<sub>3</sub>SnCl was unsuccessful. Anal. Calc. for <bold>1</bold> (C<sub>20</sub>H<sub>12</sub>N<sub>8</sub>Cu<sub>4</sub>): C, 38.83; H, 1.94; N, 18.12; Cu, 41.13%. Found: C, 38.69; H, 2.01; N, 18.04; Cu, 40.90%.</p><title>Synthesis of [Cu<sub>2</sub>(CN)<sub>2</sub>qaz], <bold>2</bold></title><p>A solution of 90\u00a0mg (0.31\u00a0mmol) of K<sub>3</sub>[Cu(CN)<sub>4</sub>] in 5\u00a0mL H<sub>2</sub>O was added, with gentle stirring, to a mixture of solutions containing 189\u00a0mg (0.95\u00a0mmol) of Me<sub>3</sub>SnCl in 5\u00a0mL acetonitrile and 40\u00a0mg (0.31\u00a0mmol) of qaz in 5\u00a0mL petroleum ether. After 3\u00a0weeks, orange needle crystals had resulted. After filtration, subsequent washing with small portions of water and petroleum ether and overnight drying, about 53.6\u00a0mg (56% referred to K<sub>3</sub>[Cu(CN)<sub>4</sub>]) of orange needle crystals were obtained. The orange needle crystals were collected to undergo X-ray diffraction measurements. However, although a number of synthesis variations of these crystals were attempted, one would unable to produce crystals pure enough and suitable for X-ray diffraction measurements. Anal. Calc. for 2 (C<sub>10</sub>H<sub>6</sub>N<sub>4</sub>Cu<sub>2</sub>): C, 38.83; H, 1.94; N, 18.12; Cu, 41.11%. Found: C, 38.91; H, 2.03; N, 17.87; Cu, 41.09%.</p>", "clean_text": "A solution of 180 mg (0.63 mmol) of K3[Cu(CN)4] in 10 mL H2O was added, with gentle stirring to a mixture of 538 mg (1.9 mmol) of (n-Bu)3SnCl and 80 mg (0.63 mmol) of qox in 20 mL acetone under nitrogen atmosphere. Already, after 6 weeks, red needle crystals had resulted. After filtration, washing with small portions of cold H2O and acetone and overnight drying, 49.5 mg (25.3% referred to K3[Cu(CN)4]) of the red needle crystals were obtained. Direct synthesis of 1 at room temperature from K3[Cu(CN)4] and qox in absence of (n-Bu)3SnCl was unsuccessful. Anal. Calc. for 1 (C20H12N8Cu4): C, 38.83; H, 1.94; N, 18.12; Cu, 41.13%. Found: C, 38.69; H, 2.01; N, 18.04; Cu, 40.90%.\n\nSynthesis of [Cu2(CN)2qaz], 2\n\nA solution of 90 mg (0.31 mmol) of K3[Cu(CN)4] in 5 mL H2O was added, with gentle stirring, to a mixture of solutions containing 189 mg (0.95 mmol) of Me3SnCl in 5 mL acetonitrile and 40 mg (0.31 mmol) of qaz in 5 mL petroleum ether. After 3 weeks, orange needle crystals had resulted. After filtration, subsequent washing with small portions of water and petroleum ether and overnight drying, about 53.6 mg (56% referred to K3[Cu(CN)4]) of orange needle crystals were obtained. The orange needle crystals were collected to undergo X-ray diffraction measurements. However, although a number of synthesis variations of these crystals were attempted, one would unable to produce crystals pure enough and suitable for X-ray diffraction measurements. Anal. Calc. for 2 (C10H6N4Cu2): C, 38.83; H, 1.94; N, 18.12; Cu, 41.11%. Found: C, 38.91; H, 2.03; N, 17.87; Cu, 41.09%.", "data": [{"meta": {"name": "[Cu2(CN)2qaz], 2", "symbol": "2", "chemical formula": "C10H6N4Cu2"}, "processes": [{"synthesis method": "chemical synthesis", "precursor": [{"name": "K3[Cu(CN)4]", "amount": "90", "unit": "mg"}, {"name": "Me3SnCl", "amount": "189", "unit": "mg"}, {"name": "qaz", "amount": "40", "unit": "mg"}], "solution": [{"name": "H2O", "amount": "5", "unit": "mL"}, {"name": "acetonitrile", "amount": "5", "unit": "mL"}, {"name": "petroleum ether", "amount": "5", "unit": "mL"}], "pressure": "", "temperature": "room temperature", "time": "3 weeks"}, {"synthesis method": "filtration", "time": "", "atmosphere": "", "pressure": ""}, {"synthesis method": "washing", "washing solution": "water, petroleum ether", "amount": ""}]}], "include_properties": ["chemical_synthesis", "filtration", "washing", "drying"]}]

File: synthesis/800_springer/synthesis_10.1007_s10904-011-9552-0.json
[{"idx": "5, 6", "type": "text", "classification": "synthesis condition", "content": "<title>Synthesis</title><title>[Mn(oba)(2,2\u2032-bipy)]<sub><italic>n</italic></sub></title><p>The hydrothermal reaction involving MnCl<sub>2</sub>\u00b74H<sub>2</sub>O (0.198\u00a0g; 1\u00a0mmol), H<sub>2</sub>oba (0.242\u00a0g; 1\u00a0mmol), 2,2\u2032-bipy (0.156\u00a0g; 1\u00a0mmol), NaOH (0.08\u00a0g; 2\u00a0mmol) and distilled water (18\u00a0mL) was carried out in a sealed 25\u00a0mL Teflon-lined stainless steel vessel and heated at 160\u00a0\u00b0C for 96\u00a0h. After cooling to room temperature, yellow block crystals were obtained, which were washed with alcohol several times; (yield, 57% based on Mn). Elemental Anal. Calcd. (%) for C<sub>24</sub>H<sub>16</sub>MnN(2)O(5) : C, 61.68; H, 3.45; N, 5.99 . Found: C, 61.49; H, 3.42; N, 5.92. IR (cm<sup>\u22121</sup>): 1646s, 1568s, 1483s, 1364w, 974m, 748m, 681w, 573m.</p><title>{[Cd(oba)(bib)]\u00b7H<sub>2</sub>O}<sub><italic>n</italic></sub></title><p>A mixture of Cd(OAc)<sub>2</sub>\u00b72H<sub>2</sub>O (0.267\u00a0g; 1\u00a0mmol), H<sub>2</sub>oba (0.242\u00a0g; 1\u00a0mmol), bib (0.218\u00a0g; 1\u00a0mmol), NaOH (0.08\u00a0g; 2\u00a0mmol) and deionized water (18\u00a0mL) was sealed in a 25\u00a0mL Teflon-lined stainless steel vessel and heated at 160\u00a0\u00b0C for 96\u00a0h. After cooling to room temperature, colorless block crystals were obtained, which were washed with alcohol several times; yield, 45% based on Cd. Elemental Anal. Calcd. (%) for C<sub>36</sub>H<sub>32</sub>CdN<sub>4</sub>O<sub>6</sub> : C, 59.31; H, 4.42; N, 7.68. Found: C, 59.18; H, 4.39; N, 7.67. IR (cm<sup>\u22121</sup>): 1622s, 1577s, 1462s, 1120w, 947w, 833m, 761m, 626w, 537w.</p>", "clean_text": "Synthesis\n\n[Mn(oba)(2,2'-bipy)]n\n\nThe hydrothermal reaction involving MnCl2\u22c54H2O (0.198 g; 1 mmol), H2oba (0.242 g; 1 mmol), 2,2'-bipy (0.156 g; 1 mmol), NaOH (0.08 g; 2 mmol) and distilled water (18 mL) was carried out in a sealed 25 mL Teflon-lined stainless steel vessel and heated at 160 \u00b0C for 96 h. After cooling to room temperature, yellow block crystals were obtained, which were washed with alcohol several times; (yield, 57% based on Mn). Elemental Anal. Calcd. (%) for C24H16MnN(2)O(5) : C, 61.68; H, 3.45; N, 5.99 . Found: C, 61.49; H, 3.42; N, 5.92. IR (cm-1): 1646s, 1568s, 1483s, 1364w, 974m, 748m, 681w, 573m.\n\n{[Cd(oba)(bib)]\u22c5H2O}n\n\nA mixture of Cd(OAc)2\u22c52H2O (0.267 g; 1 mmol), H2oba (0.242 g; 1 mmol), bib (0.218 g; 1 mmol), NaOH (0.08 g; 2 mmol) and deionized water (18 mL) was sealed in a 25 mL Teflon-lined stainless steel vessel and heated at 160 \u00b0C for 96 h. After cooling to room temperature, colorless block crystals were obtained, which were washed with alcohol several times; yield, 45% based on Cd. Elemental Anal. Calcd. (%) for C36H32CdN4O6 : C, 59.31; H, 4.42; N, 7.68. Found: C, 59.18; H, 4.39; N, 7.67. IR (cm-1): 1622s, 1577s, 1462s, 1120w, 947w, 833m, 761m, 626w, 537w.", "data": [{"meta": {"name": "[Mn(oba)(2,2\u2032-bipy)]<sub><italic>n</italic></sub>", "symbol": "", "chemical formula": "C24H16MnN(2)O(5)"}, "processes": [{"synthesis method": "solvothermal synthesis", "precursor": [{"name": "MnCl2\u00b74H2O", "amount": "0.198", "unit": "g"}, {"name": "H2oba", "amount": "0.242", "unit": "g"}, {"name": "2,2\u2032-bipy", "amount": "0.156", "unit": "g"}, {"name": "NaOH", "amount": "0.08", "unit": "g"}], "solvent": [{"name": "distilled water", "amount": "18", "unit": "mL"}], "pressure": "", "temperature": "160\u00b0C", "time": "96 h", "heating rate": "", "cooling rate": ""}], "yield": "57%"}, {"meta": {"name": "{[Cd(oba)(bib)]\u00b7H2O}<sub><italic>n</italic></sub>", "symbol": "", "chemical formula": "C36H32CdN4O6"}, "processes": [{"synthesis method": "solvothermal synthesis", "precursor": [{"name": "Cd(OAc)2\u00b72H2O", "amount": "0.267", "unit": "g"}, {"name": "H2oba", "amount": "0.242", "unit": "g"}, {"name": "bib", "amount": "0.218", "unit": "g"}, {"name": "NaOH", "amount": "0.08", "unit": "g"}], "solvent": [{"name": "deionized water", "amount": "18", "unit": "mL"}], "pressure": "", "temperature": "160\u00b0C", "time": "96 h", "heating rate": "", "cooling rate": ""}], "yield": "45%"}], "include_properties": ["solvothermal_synthesis", "washing"]}]

File: synthesis/800_springer/synthesis_10.1007_s10904-012-9672-1.json
[{"idx": 7, "type": "text", "classification": "synthesis condition", "content": "<title>Synthesis of the Copper(II) Polymer</title><p>A methanol and acetonitrile (v/v\u00a0=\u00a01:1) solution (5\u00a0mL) of copper(II) chloride dihydrate (17.0\u00a0mg, 0.1\u00a0mmol) was added dropwise to the same solution (5\u00a0mL) containing H<sub>2</sub>heae (13.1\u00a0mg, 0.05\u00a0mmol) and piperidine (8.5\u00a0mg, 0.1\u00a0mmol). The mixture was stirred quickly for 30\u00a0min, then an aqueous solution (5\u00a0mL) of terephthalic acid (11.6\u00a0mg, 0.1\u00a0mmol) and piperidine (17.0\u00a0mg, 0.2\u00a0mmol) was added dropwise into the mixture. The reaction solution was heated under reflux with stirring at 333\u00a0K for 6\u00a0h. The resulting blue precipitates were collected, washed with water and dried in the desiccator. Yield: 71\u00a0%. Then the precipitates were dissolving in water. Deep bluish-green crystals suitable for X-ray analysis were obtained from the solution after 40\u00a0days by slow evaporation at room temperature. Anal. Calcd. (%) for Cu<sub>2</sub>C<sub>18</sub>H<sub>26</sub>N<sub>4</sub>O<sub>9</sub>: C, 37.83; H, 4.94; N, 9.80. Found (%): C, 37.87; H, 4.90; N, 9.79.</p>", "clean_text": "Synthesis of the Copper(II) Polymer\n\nA methanol and acetonitrile (v/v = 1:1) solution (5 mL) of copper(II) chloride dihydrate (17.0 mg, 0.1 mmol) was added dropwise to the same solution (5 mL) containing H2heae (13.1 mg, 0.05 mmol) and piperidine (8.5 mg, 0.1 mmol). The mixture was stirred quickly for 30 min, then an aqueous solution (5 mL) of terephthalic acid (11.6 mg, 0.1 mmol) and piperidine (17.0 mg, 0.2 mmol) was added dropwise into the mixture. The reaction solution was heated under reflux with stirring at 333 K for 6 h. The resulting blue precipitates were collected, washed with water and dried in the desiccator. Yield: 71 %. Then the precipitates were dissolving in water. Deep bluish-green crystals suitable for X-ray analysis were obtained from the solution after 40 days by slow evaporation at room temperature. Anal. Calcd. (%) for Cu2C18H26N4O9: C, 37.83; H, 4.94; N, 9.80. Found (%): C, 37.87; H, 4.90; N, 9.79.", "data": [{"meta": {"name": "Copper(II) Polymer", "symbol": "", "chemical formula": "Cu2C18H26N4O9"}, "processes": [{"synthesis method": "chemical synthesis", "precursor": [{"name": "copper(II) chloride dihydrate", "amount": "17.0", "unit": "mg"}, {"name": "H2heae", "amount": "13.1", "unit": "mg"}, {"name": "piperidine", "amount": "8.5", "unit": "mg"}, {"name": "terephthalic acid", "amount": "11.6", "unit": "mg"}, {"name": "piperidine", "amount": "17.0", "unit": "mg"}], "solution": [{"name": "methanol and acetonitrile", "amount": "5", "unit": "mL"}, {"name": "aqueous solution", "amount": "5", "unit": "mL"}], "pressure": "", "temperature": "333 K", "time": "6 h"}, {"synthesis method": "washing", "washing solution": "water", "amount": ""}, {"synthesis method": "drying", "pressure": "", "temperature": "", "atmosphere": "desiccator", "time": ""}, {"synthesis method": "dissolving", "solvent": "water"}], "yield": "71%"}], "include_properties": ["chemical_synthesis", "washing", "drying"]}]

File: synthesis/800_springer/synthesis_10.1007_s10904-012-9688-6.json
[{"idx": "5, 6", "type": "text", "classification": "synthesis condition", "content": "<title>Synthesis of Complex [Sm(TMG)(HTMG)(H<sub>2</sub>O)]</title><p>A mixture of Sm<sub>3</sub>O<sub>2</sub> (0.034\u00a0g, 0.10\u00a0mmol) and H<sub>2</sub>TMG (0.038\u00a0g, 0.20\u00a0mmol) in water solvent (8\u00a0mL) was adjusted to pH 2.0 with 1\u00a0mol/L HNO<sub>3</sub>, sealed in a 25\u00a0mL Teflon-lined stainless steel autoclave, and heated at 160\u00a0\u00b0C for 72\u00a0h, then slowly cooled to room temperature during 24\u00a0h. Colorless needle-like crystals were recovered by filtration, washed by distilled water, and dried in air at ambient temperature. Yield: 52\u00a0% (based on H<sub>2</sub>TMG). Calcd for C<sub>18</sub>H<sub>27</sub>O<sub>9</sub>Sm(537.75): C 40.20, H 5.06, found: C 40.27, H 5.15. IR (KBr, cm<sup>\u22121</sup>): 3445(m, br), 2936(s), 2867(m), 1707(m), 1597(s), 1582(s), 1567(vs), 1452(s), 1425(s), 1401(vs), 1218(m), 722(m), 693(m).</p><title>Synthesis of Complex [Nd<sub>2</sub>(CHDC)<sub>3</sub>(H<sub>2</sub>O)]</title><p>A mixture of Nd(NO<sub>3</sub>)<sub>3</sub>\u00b76H<sub>2</sub>O (0.219\u00a0g, 0.50\u00a0mmol) and H<sub>2</sub>CHDC (0.080\u00a0g, 0.40\u00a0mmol) in water solvent (8\u00a0mL) was adjusted to pH 4.0 with 0.1\u00a0mol/L NaOH, sealed in a 25\u00a0mL Teflon-lined stainless steel autoclave, and heated at 160\u00a0\u00b0C for 72\u00a0h, then slowly cooled to room temperature during 24\u00a0h. Purple prismatic crystals were recovered by filtration, washed by distilled water, and dried in air at ambient temperature. Yield: 47\u00a0% (based on H<sub>2</sub>CHDC). Calcd for C<sub>30</sub>H<sub>44</sub>O<sub>13</sub>Nd<sub>2</sub>(901.13): C 39.98, H 4.92, found: C 39.91, H 5.07. IR(KBr, cm<sup>\u22121</sup>): 3431(m, br), 2925(s), 2861(m), 1700(w), 1595(s), 1579(s), 1553(vs), 1455(s), 1441(s), 1403(vs), 1212(m), 725(m), 673(m).</p>", "clean_text": "Synthesis of Complex [Sm(TMG)(HTMG)(H2O)]\n\nA mixture of Sm3O2 (0.034 g, 0.10 mmol) and H2TMG (0.038 g, 0.20 mmol) in water solvent (8 mL) was adjusted to pH 2.0 with 1 mol/L HNO3, sealed in a 25 mL Teflon-lined stainless steel autoclave, and heated at 160 \u00b0C for 72 h, then slowly cooled to room temperature during 24 h. Colorless needle-like crystals were recovered by filtration, washed by distilled water, and dried in air at ambient temperature. Yield: 52 % (based on H2TMG). Calcd for C18H27O9Sm(537.75): C 40.20, H 5.06, found: C 40.27, H 5.15. IR (KBr, cm-1): 3445(m, br), 2936(s), 2867(m), 1707(m), 1597(s), 1582(s), 1567(vs), 1452(s), 1425(s), 1401(vs), 1218(m), 722(m), 693(m).\n\nSynthesis of Complex [Nd2(CHDC)3(H2O)]\n\nA mixture of Nd(NO3)3\u22c56H2O (0.219 g, 0.50 mmol) and H2CHDC (0.080 g, 0.40 mmol) in water solvent (8 mL) was adjusted to pH 4.0 with 0.1 mol/L NaOH, sealed in a 25 mL Teflon-lined stainless steel autoclave, and heated at 160 \u00b0C for 72 h, then slowly cooled to room temperature during 24 h. Purple prismatic crystals were recovered by filtration, washed by distilled water, and dried in air at ambient temperature. Yield: 47 % (based on H2CHDC). Calcd for C30H44O13Nd2(901.13): C 39.98, H 4.92, found: C 39.91, H 5.07. IR(KBr, cm-1): 3431(m, br), 2925(s), 2861(m), 1700(w), 1595(s), 1579(s), 1553(vs), 1455(s), 1441(s), 1403(vs), 1212(m), 725(m), 673(m).", "data": [{"meta": {"name": "[Sm(TMG)(HTMG)(H2O)]", "symbol": "", "chemical formula": "C18H27O9Sm"}, "processes": [{"synthesis method": "solvothermal synthesis", "precursor": [{"name": "Sm3O2", "amount": "0.034", "unit": "g"}, {"name": "H2TMG", "amount": "0.038", "unit": "g"}], "solvent": [{"name": "water", "amount": "8", "unit": "mL"}], "reducing agent": [{"name": "", "amount": "", "unit": ""}], "surfactant": [{"name": "", "amount": "", "unit": ""}], "pressure": "", "temperature": "160\u00b0C", "time": "72 h", "heating rate": "", "cooling rate": "24 h"}, {"synthesis method": "filtration", "time": "", "atmosphere": "", "pressure": ""}, {"synthesis method": "washing", "washing solution": "distilled water", "amount": ""}, {"synthesis method": "drying", "pressure": "", "temperature": "", "atmosphere": "air", "time": ""}], "yield": "52%"}, {"meta": {"name": "[Nd2(CHDC)3(H2O)]", "symbol": "", "chemical formula": "C30H44O13Nd2"}, "processes": [{"synthesis method": "solvothermal synthesis", "precursor": [{"name": "Nd(NO3)3\u00b76H2O", "amount": "0.219", "unit": "g"}, {"name": "H2CHDC", "amount": "0.080", "unit": "g"}], "solvent": [{"name": "water", "amount": "8", "unit": "mL"}], "reducing agent": [{"name": "", "amount": "", "unit": ""}], "surfactant": [{"name": "", "amount": "", "unit": ""}], "pressure": "", "temperature": "160\u00b0C", "time": "72 h", "heating rate": "", "cooling rate": "24 h"}, {"synthesis method": "filtration", "time": "", "atmosphere": "", "pressure": ""}, {"synthesis method": "washing", "washing solution": "distilled water", "amount": ""}, {"synthesis method": "drying", "pressure": "", "temperature": "", "atmosphere": "air", "time": ""}], "yield": "47%"}], "include_properties": ["solvothermal_synthesis", "pH_adjustment", "filtration", "washing", "drying"]}]

File: synthesis/800_springer/synthesis_10.1007_s10904-013-0015-7.json
[{"idx": 7, "type": "text", "classification": "synthesis condition", "content": "<title>Synthesis</title><p>Compound <bold>1</bold> was prepared by the hydrothermal method: A mixture of Cd(NO<sub>3</sub>)<sub>2</sub>\u00b74H<sub>2</sub>O (0.1542\u00a0g, 0.50\u00a0mmol), NaOH (0.04\u00a0g, 1\u00a0mmol), tzba (0.0951\u00a0g, 0.5 0\u00a0mmol), and deionized water (15\u00a0mL) was stirred at room temperature for 30-min, then transferred and sealed in a 25\u00a0mLTelfon-lined reactor and heated at 180\u00a0\u00b0C for 5\u00a0days. After slow cooling to room temperature, yellow block crystals were filtered and washed with distilled water. (yield 30\u00a0% based on Cd). Anal. calcd (%) for C<sub>8</sub>H<sub>4</sub>CdN<sub>4</sub>O<sub>3</sub>: C, 30.35; H, 1.27; N, 17.70; Cd, 35.51. Found: C, 30.37; H, 1.28; N, 17.74; Cd, 35.56.</p>", "clean_text": "Synthesis\n\nCompound 1 was prepared by the hydrothermal method: A mixture of Cd(NO3)2\u22c54H2O (0.1542 g, 0.50 mmol), NaOH (0.04 g, 1 mmol), tzba (0.0951 g, 0.5 0 mmol), and deionized water (15 mL) was stirred at room temperature for 30-min, then transferred and sealed in a 25 mLTelfon-lined reactor and heated at 180 \u00b0C for 5 days. After slow cooling to room temperature, yellow block crystals were filtered and washed with distilled water. (yield 30 % based on Cd). Anal. calcd (%) for C8H4CdN4O3: C, 30.35; H, 1.27; N, 17.70; Cd, 35.51. Found: C, 30.37; H, 1.28; N, 17.74; Cd, 35.56.", "data": [{"meta": {"name": "Compound 1", "symbol": "1", "chemical formula": "C8H4CdN4O3"}, "processes": [{"synthesis method": "hydrothermal method", "precursor": [{"name": "Cd(NO3)2\u00b74H2O", "amount": "0.1542", "unit": "g"}, {"name": "NaOH", "amount": "0.04", "unit": "g"}, {"name": "tzba", "amount": "0.0951", "unit": "g"}], "solvent": [{"name": "deionized water", "amount": "15", "unit": "mL"}], "pressure": "", "temperature": "180\u00b0C", "time": "5 days", "heating rate": "", "cooling rate": ""}], "yield": "30%"}], "include_properties": ["solvothermal_synthesis", "filtration", "washing"]}]

File: synthesis/800_springer/synthesis_10.1007_s10904-013-9834-9.json
[{"idx": 8, "type": "text", "classification": "synthesis condition", "content": "<title>Preparation of [Cd<sub>4</sub>(bix)<sub>8</sub>(SCN)<sub>8</sub>] (<bold>1</bold>)</title><p>A mixture of Cd(OAc)<sub>2</sub>\u00b72H<sub>2</sub>O (26.8\u00a0mg, 0.10\u00a0mmol), NaSCN (8.1\u00a0mg, 0.10\u00a0mmol), bix (23.8\u00a0mg, 0.10\u00a0mmol), H<sub>2</sub>O (6\u00a0mL), and 0.2\u00a0M NaOH (1.0\u00a0mL) solution was stirred in air for 0.5-h. The solution was transferred to a 25\u00a0mL stainless steel reactor with a Teflon liner and heated at 120\u00a0\u00b0C for 120-h. The reaction was cooled to room temperature and pale yellow block crystals were obtained; yield, 58.4\u00a0% based on Cd. Anal. Calcd. (%) for C<sub>60</sub>H<sub>56</sub>N<sub>20</sub>S<sub>4</sub>Cd<sub>2</sub>: C, 51.10; H, 4.00; N, 19.86; Found: C, 51.03; H, 4.11; N, 20.38. IR (KBr pellet, cm<sup>\u22121</sup>): 3136 (w), 2060 (w), 1711 (s), 1605 (s), 1585 (s), 1515 (s), 1389 (s), 1276 (s), 1223 (s), 1117 (m), 934 (s), 825 (m), 777 (m), 715 (s), 698 (s).</p>", "clean_text": "Preparation of [Cd4(bix)8(SCN)8] (1)\n\nA mixture of Cd(OAc)2\u22c52H2O (26.8 mg, 0.10 mmol), NaSCN (8.1 mg, 0.10 mmol), bix (23.8 mg, 0.10 mmol), H2O (6 mL), and 0.2 M NaOH (1.0 mL) solution was stirred in air for 0.5-h. The solution was transferred to a 25 mL stainless steel reactor with a Teflon liner and heated at 120 \u00b0C for 120-h. The reaction was cooled to room temperature and pale yellow block crystals were obtained; yield, 58.4 % based on Cd. Anal. Calcd. (%) for C60H56N20S4Cd2: C, 51.10; H, 4.00; N, 19.86; Found: C, 51.03; H, 4.11; N, 20.38. IR (KBr pellet, cm-1): 3136 (w), 2060 (w), 1711 (s), 1605 (s), 1585 (s), 1515 (s), 1389 (s), 1276 (s), 1223 (s), 1117 (m), 934 (s), 825 (m), 777 (m), 715 (s), 698 (s).", "data": [{"meta": {"name": "[Cd4(bix)8(SCN)8]", "symbol": "1", "chemical formula": "C60H56N20S4Cd2"}, "processes": [{"synthesis method": "chemical synthesis", "precursor": [{"name": "Cd(OAc)2\u00b72H2O", "amount": "26.8", "unit": "mg"}, {"name": "NaSCN", "amount": "8.1", "unit": "mg"}, {"name": "bix", "amount": "23.8", "unit": "mg"}], "solution": [{"name": "H2O", "amount": "6", "unit": "mL"}, {"name": "0.2 M NaOH", "amount": "1.0", "unit": "mL"}], "pressure": "", "temperature": "120\u00b0C", "time": "120-h"}, {"synthesis method": "cooling", "temperature": "room temperature"}, {"synthesis method": "crystallization", "crystal color": "pale yellow", "yield": "58.4% based on Cd"}]}], "include_properties": ["solvothermal_synthesis"]}]

File: synthesis/800_springer/synthesis_10.1007_s10904-014-0134-9.json
[{"idx": "6, 7, 8", "type": "text", "classification": "synthesis condition", "content": "<title>Synthesis of [Zn(tdc)(impy)]<sub>n</sub> (<bold>1</bold>)</title><p>A mixture of Zn(NO<sub>3</sub>)<sub>2</sub>\u00b76H<sub>2</sub>O (0.030\u00a0g, 0.1\u00a0mmol), H<sub>2</sub>tdc (0.017\u00a0g, 0.1\u00a0mmol), impy (0.021\u00a0g, 0.1\u00a0mmol), NaHCO<sub>3</sub> (0.016\u00a0g, 0.2\u00a0mmol) and H<sub>2</sub>O (10\u00a0mL) was placed in a 23\u00a0mL Teflon\u2013lined stainless steel reactor under autogenous pressure at 160\u00a0\u00b0C for 60\u00a0h and then cooled to the room temperature at a rate of 5\u00a0\u00b0C/h. Colorless block crystals were obtained in 34\u00a0% yield based on Zn(NO<sub>3</sub>)<sub>2</sub>\u00b76H<sub>2</sub>O. Anal. calcd. for C<sub>17</sub>H<sub>11</sub>N<sub>5</sub>O<sub>4</sub>SZn (446.76): C, 45.66; H, 2.46; N, 15.66\u00a0%. Found: C, 45.61; H, 2.52; N, 15.62\u00a0%. IR (cm<sup>\u22121</sup>): 3422(w), 1712(m), 1675(s), 1587(m), 1509(m), 1389(m), 1378(m), 1109(w), 1025(w), 958(m), 893(m), 826(m), 778(w), 690(w), 674(w), 589(w), 562(w).</p><title>Synthesis of [Zn(4,4\u2032-sdb)(impy)]<sub>n</sub>\u00b71.5n(H<sub>2</sub>O) (<bold>2</bold>)</title><p>The synthesis of <bold>2</bold> is similar to that of <bold>1</bold>, but with 4,4,-H<sub>2</sub>sdb (0.03\u00a0g, 0.1\u00a0mmol) in place of H<sub>2</sub>tdc. Colorless block crystals were obtained in 42\u00a0% yield based on Zn(NO<sub>3</sub>)<sub>2</sub>\u00b76H<sub>2</sub>O. Anal. calcd. for C<sub>50</sub>H<sub>40</sub>N<sub>10</sub>O<sub>15</sub>S<sub>2</sub>Zn<sub>2</sub> (1215.82): C, 49.35; H, 3.29; N, 11.51\u00a0%. Found: C, 49.36; H, 3.989; N, 11.53\u00a0%. IR (cm<sup>\u22121</sup>): 3535(m), 3245 (w), 2490 (w), 1711 (w), 1598 (s), 1520 (s), 1418(w), 1243 (m), 1169 (w), 876 (w), 839 (w), 784(w), 670(m).</p><title>Synthesis of [Zn(D-cam)(impy)]<sub>n</sub>\u00b7(<bold>3</bold>)</title><p>The synthesis of <bold>3</bold> is similar to that of <bold>1,</bold> but with D-H<sub>2</sub>cam (0.02\u00a0g, 0.1\u00a0mmol) in place of H<sub>2</sub>tdc. Colorless block crystals were obtained in 48\u00a0% yield based on Zn(NO<sub>3</sub>)<sub>2</sub>\u00b76H<sub>2</sub>O. Anal. calcd. for C<sub>21</sub>H<sub>22</sub>N<sub>5</sub>O<sub>4</sub>Zn (473.83): C, 53.18; H, 4.64; N, 12.66\u00a0%. Found: C, 53.21; H, 4.63; N, 12.59\u00a0%. IR (cm<sup>\u22121</sup>): 3130(m), 2966(m), 1593(s), 1520(s), 1446(m), 1383(vs), 1358(s), 1271(w), 1233(w), 1112(m), 1088(s), 947(m), 810(w), 730(m), 658(m), 631(w).</p>", "clean_text": "Synthesis of [Zn(tdc)(impy)]n (1)\n\nA mixture of Zn(NO3)2\u22c56H2O (0.030 g, 0.1 mmol), H2tdc (0.017 g, 0.1 mmol), impy (0.021 g, 0.1 mmol), NaHCO3 (0.016 g, 0.2 mmol) and H2O (10 mL) was placed in a 23 mL Teflon-lined stainless steel reactor under autogenous pressure at 160 \u00b0C for 60 h and then cooled to the room temperature at a rate of 5 \u00b0C/h. Colorless block crystals were obtained in 34 % yield based on Zn(NO3)2\u22c56H2O. Anal. calcd. for C17H11N5O4SZn (446.76): C, 45.66; H, 2.46; N, 15.66 %. Found: C, 45.61; H, 2.52; N, 15.62 %. IR (cm-1): 3422(w), 1712(m), 1675(s), 1587(m), 1509(m), 1389(m), 1378(m), 1109(w), 1025(w), 958(m), 893(m), 826(m), 778(w), 690(w), 674(w), 589(w), 562(w).\n\nSynthesis of [Zn(4,4'-sdb)(impy)]n\u22c51.5n(H2O) (2)\n\nThe synthesis of 2 is similar to that of 1, but with 4,4,-H2sdb (0.03 g, 0.1 mmol) in place of H2tdc. Colorless block crystals were obtained in 42 % yield based on Zn(NO3)2\u22c56H2O. Anal. calcd. for C50H40N10O15S2Zn2 (1215.82): C, 49.35; H, 3.29; N, 11.51 %. Found: C, 49.36; H, 3.989; N, 11.53 %. IR (cm-1): 3535(m), 3245 (w), 2490 (w), 1711 (w), 1598 (s), 1520 (s), 1418(w), 1243 (m), 1169 (w), 876 (w), 839 (w), 784(w), 670(m).\n\nSynthesis of [Zn(D-cam)(impy)]n\u22c5(3)\n\nThe synthesis of 3 is similar to that of 1, but with D-H2cam (0.02 g, 0.1 mmol) in place of H2tdc. Colorless block crystals were obtained in 48 % yield based on Zn(NO3)2\u22c56H2O. Anal. calcd. for C21H22N5O4Zn (473.83): C, 53.18; H, 4.64; N, 12.66 %. Found: C, 53.21; H, 4.63; N, 12.59 %. IR (cm-1): 3130(m), 2966(m), 1593(s), 1520(s), 1446(m), 1383(vs), 1358(s), 1271(w), 1233(w), 1112(m), 1088(s), 947(m), 810(w), 730(m), 658(m), 631(w).", "data": [{"meta": {"name": "[Zn(tdc)(impy)]n", "symbol": "1", "chemical formula": "C17H11N5O4SZn"}, "processes": [{"synthesis method": "solvothermal synthesis", "precursor": [{"name": "Zn(NO3)2\u00b76H2O", "amount": "0.030", "unit": "g"}, {"name": "H2tdc", "amount": "0.017", "unit": "g"}, {"name": "impy", "amount": "0.021", "unit": "g"}, {"name": "NaHCO3", "amount": "0.016", "unit": "g"}], "solvent": [{"name": "H2O", "amount": "10", "unit": "mL"}], "pressure": "autogenous", "temperature": "160\u00b0C", "time": "60 h", "cooling rate": "5\u00b0C/h"}], "yield": "34%"}, {"meta": {"name": "[Zn(4,4\u2032-sdb)(impy)]n\u00b71.5n(H2O)", "symbol": "2", "chemical formula": "C50H40N10O15S2Zn2"}, "processes": [{"synthesis method": "solvothermal synthesis", "precursor": [{"name": "Zn(NO3)2\u00b76H2O", "amount": "0.030", "unit": "g"}, {"name": "4,4,-H2sdb", "amount": "0.03", "unit": "g"}, {"name": "impy", "amount": "0.021", "unit": "g"}, {"name": "NaHCO3", "amount": "0.016", "unit": "g"}], "solvent": [{"name": "H2O", "amount": "10", "unit": "mL"}], "pressure": "autogenous", "temperature": "160\u00b0C", "time": "60 h", "cooling rate": "5\u00b0C/h"}], "yield": "42%"}, {"meta": {"name": "[Zn(D-cam)(impy)]n", "symbol": "3", "chemical formula": "C21H22N5O4Zn"}, "processes": [{"synthesis method": "solvothermal synthesis", "precursor": [{"name": "Zn(NO3)2\u00b76H2O", "amount": "0.030", "unit": "g"}, {"name": "D-H2cam", "amount": "0.02", "unit": "g"}, {"name": "impy", "amount": "0.021", "unit": "g"}, {"name": "NaHCO3", "amount": "0.016", "unit": "g"}], "solvent": [{"name": "H2O", "amount": "10", "unit": "mL"}], "pressure": "autogenous", "temperature": "160\u00b0C", "time": "60 h", "cooling rate": "5\u00b0C/h"}], "yield": "48%"}], "include_properties": ["solvothermal_synthesis"]}]

File: synthesis/800_springer/synthesis_10.1007_s10904-014-0141-x.json
[{"idx": 5, "type": "text", "classification": "synthesis condition", "content": "<title>Synthesis of the Complex [Cd(oba)(mmmb)\u00b7H<sub>2</sub>O]<sub>n</sub> (<bold>1</bold>)</title><p>A mixture of Cd(NO<sub>3</sub>)<sub>2</sub>\u00b76H<sub>2</sub>O (0.0346\u00a0g, 0.100\u00a0mmol), H<sub>2</sub>oba (0.0258\u00a0g, 0.100\u00a0mmol), mmmb (0.0224\u00a0g, 0.100\u00a0mmol), NaOH (0.008\u00a0g, 0.2\u00a0mmol) in H<sub>2</sub>O (10\u00a0mL) was sealed in a 16\u00a0mL Teflon-lined stainless steel container and heated at 150\u00a0\u00b0C for 72\u00a0h. After cooling to room temperature, colourless block crystals were collected by filtration and washed by water and ethanol several times (yield 23.2\u00a0%, based on Cd). Elemental analysis for C<sub>27</sub>H<sub>22</sub>CdN<sub>4</sub>O<sub>6</sub> (Mr\u00a0=\u00a0610.89): C 53.08, H 3.63, N 9.17\u00a0%; found: C 53.22, H 3.64, N 9.19\u00a0%. IR (KBr, cm<sup>\u22121</sup>) 3601 (s), 2375 (w), 1645 (s), 1421 (s), 1123 (m), 981 (m), 742 (m), 652 (s).</p>", "clean_text": "Synthesis of the Complex [Cd(oba)(mmmb)\u22c5H2O]n (1)\n\nA mixture of Cd(NO3)2\u22c56H2O (0.0346 g, 0.100 mmol), H2oba (0.0258 g, 0.100 mmol), mmmb (0.0224 g, 0.100 mmol), NaOH (0.008 g, 0.2 mmol) in H2O (10 mL) was sealed in a 16 mL Teflon-lined stainless steel container and heated at 150 \u00b0C for 72 h. After cooling to room temperature, colourless block crystals were collected by filtration and washed by water and ethanol several times (yield 23.2 %, based on Cd). Elemental analysis for C27H22CdN4O6 (Mr = 610.89): C 53.08, H 3.63, N 9.17 %; found: C 53.22, H 3.64, N 9.19 %. IR (KBr, cm-1) 3601 (s), 2375 (w), 1645 (s), 1421 (s), 1123 (m), 981 (m), 742 (m), 652 (s).", "data": [{"meta": {"name": "[Cd(oba)(mmmb)\u00b7H2O]n", "symbol": "1", "chemical formula": "C27H22CdN4O6"}, "processes": [{"synthesis method": "solvothermal synthesis", "precursor": [{"name": "Cd(NO3)2\u00b76H2O", "amount": "0.0346", "unit": "g"}, {"name": "H2oba", "amount": "0.0258", "unit": "g"}, {"name": "mmmb", "amount": "0.0224", "unit": "g"}, {"name": "NaOH", "amount": "0.008", "unit": "g"}], "solvent": [{"name": "H2O", "amount": "10", "unit": "mL"}], "pressure": "", "temperature": "150\u00b0C", "time": "72 h", "heating rate": "", "cooling rate": ""}], "yield": "23.2%"}], "include_properties": ["solvothermal_synthesis", "filtration", "washing"]}]

File: synthesis/800_springer/synthesis_10.1007_s10904-015-0216-3.json
[{"idx": 6, "type": "text", "classification": "synthesis condition", "content": "<title>Synthesis of (EMIm)<sub>4</sub>[Sr<sub>10</sub>(1,4-NDC)<sub>10</sub>Br<sub>4</sub>] (<bold>1</bold>)</title><p>Polymer <bold>1</bold> was synthesized by ionothermal method. A mixture of 1,4-naphthalenedicarboxylic acid (1,4-H<sub>2</sub>NDC) (0.241\u00a0g, 1.0\u00a0mmol), Sr(NO<sub>3</sub>)<sub>2</sub>\u00b72H<sub>2</sub>O (0.211\u00a0g, 1.0\u00a0mmol), NaOH (0.086\u00a0g, 2.0\u00a0mmol) and [EMIM]Br (0.996\u00a0g) was sealed in a 30\u00a0mL Teflon-lined stainless-steel bomb and heated at 180\u00a0\u00b0C for 72\u00a0h. Then the autoclave was cooled to room temperature and the yellow crystals were isolated and washed with ethanol. Yield: ca. 62\u00a0% (based on 1,4-H<sub>2</sub>NDC). Calcd (%) for C<sub>144</sub>H<sub>104</sub>Br<sub>4</sub>N<sub>8</sub>O<sub>40</sub>Sr<sub>10</sub>: C, 45.73; H, 2.77; N, 2.96. Found: C, 45.62; H, 2.83; N, 3.02. IR (cm<sup>\u22121</sup>, KBr pellet): 3409(m), 1556(vs), 1512(w), 1461(m), 1418(s), 1369(vs), 1262(m), 1211(w), 1164(m), 1051(w), 881(w), 841(m), 789(m), 619(w), 574(w), 433(w), 376(w).</p>", "clean_text": "Synthesis of (EMIm)4[Sr10(1,4-NDC)10Br4] (1)\n\nPolymer 1 was synthesized by ionothermal method. A mixture of 1,4-naphthalenedicarboxylic acid (1,4-H2NDC) (0.241 g, 1.0 mmol), Sr(NO3)2\u22c52H2O (0.211 g, 1.0 mmol), NaOH (0.086 g, 2.0 mmol) and [EMIM]Br (0.996 g) was sealed in a 30 mL Teflon-lined stainless-steel bomb and heated at 180 \u00b0C for 72 h. Then the autoclave was cooled to room temperature and the yellow crystals were isolated and washed with ethanol. Yield: ca. 62 % (based on 1,4-H2NDC). Calcd (%) for C144H104Br4N8O40Sr10: C, 45.73; H, 2.77; N, 2.96. Found: C, 45.62; H, 2.83; N, 3.02. IR (cm-1, KBr pellet): 3409(m), 1556(vs), 1512(w), 1461(m), 1418(s), 1369(vs), 1262(m), 1211(w), 1164(m), 1051(w), 881(w), 841(m), 789(m), 619(w), 574(w), 433(w), 376(w).", "data": [{"meta": {"name": "(EMIm)4[Sr10(1,4-NDC)10Br4]", "symbol": "1", "chemical formula": "C144H104Br4N8O40Sr10"}, "processes": [{"synthesis method": "solvothermal synthesis", "precursor": [{"name": "1,4-naphthalenedicarboxylic acid (1,4-H2NDC)", "amount": "0.241", "unit": "g"}, {"name": "Sr(NO3)2\u00b72H2O", "amount": "0.211", "unit": "g"}, {"name": "NaOH", "amount": "0.086", "unit": "g"}, {"name": "[EMIM]Br", "amount": "0.996", "unit": "g"}], "solvent": [{"name": "", "amount": "", "unit": ""}], "reducing agent": [{"name": "", "amount": "", "unit": ""}], "surfactant": [{"name": "", "amount": "", "unit": ""}], "pressure": "", "temperature": "180\u00b0C", "time": "72 h", "heating rate": "", "cooling rate": ""}], "yield": "ca. 62%"}], "include_properties": ["solvothermal_synthesis", "washing"]}]
