Repository: Yeonghun1675/L2M3

<div align="center">
<h1> ⛏L2M3: Large Language Models Material Miner </h1> 
</div>

## Summary
L2M3 is designed to efficiently gather experimental Metal-Organic Framework (MOF) data from scientific literature, addressing the challenge of accessing hard-to-find data and enhancing the quality of information available for machine learning in materials science. By utilizing a chain of advanced Large Language Models (LLMs), we developed a systematic method for extracting and organizing MOF data into a structured, usable format. Our approach has successfully compiled data from over 40,000 research articles, creating a comprehensive, ready-to-use dataset.

File: synthesis/800_springer/synthesis_10.1007_s10904-015-0267-5.json
[{"idx": 7, "type": "text", "classification": "synthesis condition", "content": "<title>Syntheses</title><title>Synthesis of [PhBiS<sub>2</sub>CN(C<sub>2</sub>H<sub>5</sub>)<sub>2</sub>Cl]<sub>n</sub></title><p id=\"Par6\">Sodium diethyldithiocarbamate dihydrate (0.342\u00a0g, 2.0\u00a0mmol) was dissolved in methanol (20\u00a0mL) and Triphenylbismuth (0.511\u00a0g, 1.0\u00a0mmol) was dissolved in THF (20\u00a0mL)and added. The mixed solution was stirred at 25\u00a0\u00b0C for 24\u00a0h. The mixture was dried in vacuo and extracted by ethanol (10\u00a0mL) and dichloromethane (10\u00a0mL). The extract was concentrated to 5\u00a0mL and crystallization for 2\u00a0weeks at 25\u00a0\u00b0C gave colorless single crystals. Elemental Anal Calc (%) for the complex : C 28.10, H 3.20, N 2.98. Found (%): C 28.06, H 3.15, N 2.95. IR (KBr, cm<sup>\u22121</sup>): 1595 (m), 1465 (s), 1246, 1130 (m), 958, 549, 441 (s). <sup>1</sup>H NMR (DMSO-d6, 600\u00a0MHz) \u03b4 (ppm): 1.46 (d, 6H), 2.84 (d, 4H), 7.85 (m, 5H).</p>", "clean_text": "Syntheses\n\nSynthesis of [PhBiS2CN(C2H5)2Cl]n\n\nSodium diethyldithiocarbamate dihydrate (0.342 g, 2.0 mmol) was dissolved in methanol (20 mL) and Triphenylbismuth (0.511 g, 1.0 mmol) was dissolved in THF (20 mL)and added. The mixed solution was stirred at 25 \u00b0C for 24 h. The mixture was dried in vacuo and extracted by ethanol (10 mL) and dichloromethane (10 mL). The extract was concentrated to 5 mL and crystallization for 2 weeks at 25 \u00b0C gave colorless single crystals. Elemental Anal Calc (%) for the complex : C 28.10, H 3.20, N 2.98. Found (%): C 28.06, H 3.15, N 2.95. IR (KBr, cm-1): 1595 (m), 1465 (s), 1246, 1130 (m), 958, 549, 441 (s). 1H NMR (DMSO-d6, 600 MHz) \u03b4 (ppm): 1.46 (d, 6H), 2.84 (d, 4H), 7.85 (m, 5H).", "data": [{"meta": {"name": "[PhBiS2CN(C2H5)2Cl]n", "symbol": "", "chemical formula": ""}, "processes": [{"synthesis method": "chemical synthesis", "precursor": [{"name": "Sodium diethyldithiocarbamate dihydrate", "amount": "0.342", "unit": "g"}, {"name": "Triphenylbismuth", "amount": "0.511", "unit": "g"}], "solution": [{"name": "methanol", "amount": "20", "unit": "mL"}, {"name": "THF", "amount": "20", "unit": "mL"}], "pressure": "", "temperature": "25\u00b0C", "time": "24 h"}, {"synthesis method": "drying", "pressure": "", "temperature": "", "atmosphere": "vacuo", "time": ""}, {"synthesis method": "extraction", "extractant": [{"name": "ethanol", "amount": "10", "unit": "mL"}, {"name": "dichloromethane", "amount": "10", "unit": "mL"}]}, {"synthesis method": "crystallization", "solvent": "ethanol", "amount": "5 mL", "temperature": "25\u00b0C", "time": "2 weeks"}], "yield": "", "other properties": ["Elemental Anal Calc (%) for the complex : C 28.10, H 3.20, N 2.98. Found (%): C 28.06, H 3.15, N 2.95.", "IR (KBr, cm\u22121): 1595 (m), 1465 (s), 1246, 1130 (m), 958, 549, 441 (s).", "1H NMR (DMSO-d6, 600 MHz) \u03b4 (ppm): 1.46 (d, 6H), 2.84 (d, 4H), 7.85 (m, 5H)."]}], "include_properties": ["chemical_synthesis", "drying"]}]

File: synthesis/800_springer/synthesis_10.1007_s10904-016-0400-0.json
[{"idx": "8, 9", "type": "text", "classification": "synthesis condition", "content": "<title>Synthesis Single Crystal of [Ni(dipic)<sub>2</sub>Mn(O)<sub>2</sub>]<sub>n</sub> by Reflux</title><p id=\"Par6\">The equivalent molar ratios of two metal nitrates [5.0\u00a0mL of Ni(NO<sub>3</sub>)<sub>2</sub> (0.50\u00a0mmol)\u00a0+\u00a05\u00a0mL of Mn(NO<sub>3</sub>)<sub>2</sub> (0.50\u00a0mmol)] in the presence of iron (III) nitrate nonahydrate as catalyst were dissolved in 10.0\u00a0mL of distilled water, next pyridine-2,6-dicarboxylic acid (167\u00a0mg, 1.00\u00a0mmol) and an aqua solution (2.0\u00a0mL) of NaOH (80\u00a0mg, 2.0\u00a0mmol) were added gutty to this solution. The mixture was stirred at room temperature. Solution filtered off and left to evaporate at room temperature. After 5\u00a0days, green crystals of [Ni(dipic)<sub>2</sub>Mn(O)<sub>2</sub>]<sub>n</sub> were formed 57\u00a0% yield based on metal nitrates. Anal. Cal. for C<sub>14</sub> H<sub>6</sub> Ni N<sub>2</sub>Mn O<sub>10</sub>: C, 35.29; H, 1.26; N, 5.88 Found: C, 35.06; H, 1.01; N, 5.73.</p><title>Sonochemical Synthesis of [Ni(dipic)<sub>2</sub>Mn(O)<sub>2</sub>]<sub>n</sub></title><p id=\"Par7\">For preparation the polymer of [Ni(dipic)<sub>2</sub>Mn(O)<sub>2</sub>]<sub>n</sub>, 10\u00a0mL aqueous solution of nickel (II) nitrate hexahydrate (0.1\u00a0M) and manganese(II) nitrate tetrahydrate (0.1\u00a0M) in the presence of iron (III) nitrate nonahydrate as catalyst, under the ultrasonic irradiation, (10\u00a0mL) aqueous solution of pyridine-2,6-dicarboxylic acid (0.2\u00a0M) and (10\u00a0mL) of sodium hydroxide (0.4\u00a0M) were added gutty under high-density ultrasonic probe, operating at 20\u00a0kHz with a maximum power output of 300\u00a0W for 1\u00a0h. Solution filtered off and left to evaporate at room temperature. After 5\u00a0days green crystals of [Ni(dipic)<sub>2</sub>Mn(O)<sub>2</sub>]<sub>n</sub> were formed 57\u00a0% yield based on metal nitrates. Anal. Cal. for C<sub>14</sub> H<sub>6</sub> Ni N<sub>2</sub>Mn O<sub>10</sub>: C, 35.29; H, 1.26; N, 5.88 Found: C, 35.21; H, 1.12; N, 5.74.</p>", "clean_text": "Synthesis Single Crystal of [Ni(dipic)2Mn(O)2]n by Reflux\n\nThe equivalent molar ratios of two metal nitrates [5.0 mL of Ni(NO3)2 (0.50 mmol) + 5 mL of Mn(NO3)2 (0.50 mmol)] in the presence of iron (III) nitrate nonahydrate as catalyst were dissolved in 10.0 mL of distilled water, next pyridine-2,6-dicarboxylic acid (167 mg, 1.00 mmol) and an aqua solution (2.0 mL) of NaOH (80 mg, 2.0 mmol) were added gutty to this solution. The mixture was stirred at room temperature. Solution filtered off and left to evaporate at room temperature. After 5 days, green crystals of [Ni(dipic)2Mn(O)2]n were formed 57 % yield based on metal nitrates. Anal. Cal. for C14 H6 Ni N2Mn O10: C, 35.29; H, 1.26; N, 5.88 Found: C, 35.06; H, 1.01; N, 5.73.\n\nSonochemical Synthesis of [Ni(dipic)2Mn(O)2]n\n\nFor preparation the polymer of [Ni(dipic)2Mn(O)2]n, 10 mL aqueous solution of nickel (II) nitrate hexahydrate (0.1 M) and manganese(II) nitrate tetrahydrate (0.1 M) in the presence of iron (III) nitrate nonahydrate as catalyst, under the ultrasonic irradiation, (10 mL) aqueous solution of pyridine-2,6-dicarboxylic acid (0.2 M) and (10 mL) of sodium hydroxide (0.4 M) were added gutty under high-density ultrasonic probe, operating at 20 kHz with a maximum power output of 300 W for 1 h. Solution filtered off and left to evaporate at room temperature. After 5 days green crystals of [Ni(dipic)2Mn(O)2]n were formed 57 % yield based on metal nitrates. Anal. Cal. for C14 H6 Ni N2Mn O10: C, 35.29; H, 1.26; N, 5.88 Found: C, 35.21; H, 1.12; N, 5.74.", "data": [{"meta": {"name": "[Ni(dipic)2Mn(O)2]n", "symbol": "", "chemical formula": "C14H6NiN2MnO10"}, "processes": [{"synthesis method": "reflux", "precursor": [{"name": "Ni(NO3)2", "amount": "5.0", "unit": "mL"}, {"name": "Mn(NO3)2", "amount": "5.0", "unit": "mL"}, {"name": "iron (III) nitrate nonahydrate", "amount": "", "unit": ""}], "solution": [{"name": "distilled water", "amount": "10.0", "unit": "mL"}, {"name": "pyridine-2,6-dicarboxylic acid", "amount": "167", "unit": "mg"}, {"name": "NaOH", "amount": "2.0", "unit": "mL"}], "pressure": "", "temperature": "room temperature", "time": "5 days"}, {"synthesis method": "evaporation", "evaporation condition": "room temperature"}], "yield": "57%"}, {"meta": {"name": "[Ni(dipic)2Mn(O)2]n", "symbol": "", "chemical formula": "C14H6NiN2MnO10"}, "processes": [{"synthesis method": "sonochemical synthesis", "precursor": [{"name": "nickel (II) nitrate hexahydrate", "amount": "10", "unit": "mL"}, {"name": "manganese(II) nitrate tetrahydrate", "amount": "10", "unit": "mL"}, {"name": "iron (III) nitrate nonahydrate", "amount": "", "unit": ""}], "solvent": [{"name": "water", "amount": "10", "unit": "mL"}], "reducing agent": [{"name": "", "amount": "", "unit": ""}], "surfactant": [{"name": "", "amount": "", "unit": ""}], "temperature": "", "ultrasonic frequency": "20 kHz", "power": "300 W", "time": "1 h"}, {"synthesis method": "evaporation", "evaporation condition": "room temperature"}], "yield": "57%"}], "include_properties": ["chemical_synthesis", "filtration", "drying", "sonochemical_synthesis", "filtration", "drying"]}]

File: synthesis/800_springer/synthesis_10.1007_s10904-017-0584-y.json
[{"idx": "8, 9", "type": "text", "classification": "synthesis condition", "content": "<title>Synthesis and Crystallization</title><p>[Cu<sub>2</sub>I<sub>2</sub>Py<sub>4</sub>], <bold>1a</bold>:CuI (190\u00a0mg, 1.00\u00a0mmol) was dissolved in 1.5\u00a0mL Py. The yellow solution was filtered and layered with ethyl ether and allowed to crystallize. After 1\u00a0day, colorless block crystals had formed. Alternatively, a bulk powder was formed via careful dropwise addition of ether to the CuI/Py solution until powder started to form, and then continuing slow addition until no more solid appeared. The solids were handled only briefly in air, as they readily lost Py to form Cu<sub>4</sub>I<sub>4</sub>Py<sub>4</sub> (<bold>2</bold>). Yield\u2009=\u2009303\u00a0mg (0.435\u00a0mmol, 86.9%). %Cu (AAS) 19.4 (calcd 18.1). TGA Calcd for \u00bd Cu<sub>4</sub>I<sub>4</sub>Py<sub>4</sub>: 77.1. Found: 77.1 (40\u201390\u2009\u00b0C). Calcd for CuI: 54.5. Found: 54.8 (90\u2013150\u2009\u00b0C).</p><p>[Cu<sub>4</sub>I<sub>4</sub>Py<sub>4</sub>], <bold>2</bold>:CuI (190\u00a0mg, 1.00\u00a0mmol) was dissolved in 1.5\u00a0mL Py. The yellow solution was filtered and an excess of ethyl ether was added, immediately precipitating a white powder which was collected and washed with additional ether and dried under vacuum. (156\u00a0mg, 0.145\u00a0mmol, 57.8%). %Cu (AAS) 24.0 (calcd 23.4). TGA Calcd for CuI: 70.7. Found: 70.9 (90\u2013140\u2009\u00b0C). X-ray quality crystals were grown by diffusion of ethyl ether into an acetone solution of the complex.</p>", "clean_text": "Synthesis and Crystallization\n\n[Cu2I2Py4], 1a:CuI (190 mg, 1.00 mmol) was dissolved in 1.5 mL Py. The yellow solution was filtered and layered with ethyl ether and allowed to crystallize. After 1 day, colorless block crystals had formed. Alternatively, a bulk powder was formed via careful dropwise addition of ether to the CuI/Py solution until powder started to form, and then continuing slow addition until no more solid appeared. The solids were handled only briefly in air, as they readily lost Py to form Cu4I4Py4 (2). Yield=303 mg (0.435 mmol, 86.9%). %Cu (AAS) 19.4 (calcd 18.1). TGA Calcd for \u00bd Cu4I4Py4: 77.1. Found: 77.1 (40-90\u00b0C). Calcd for CuI: 54.5. Found: 54.8 (90-150\u00b0C).\n\n[Cu4I4Py4], 2:CuI (190 mg, 1.00 mmol) was dissolved in 1.5 mL Py. The yellow solution was filtered and an excess of ethyl ether was added, immediately precipitating a white powder which was collected and washed with additional ether and dried under vacuum. (156 mg, 0.145 mmol, 57.8%). %Cu (AAS) 24.0 (calcd 23.4). TGA Calcd for CuI: 70.7. Found: 70.9 (90-140\u00b0C). X-ray quality crystals were grown by diffusion of ethyl ether into an acetone solution of the complex.", "data": [{"meta": {"name": "[Cu2I2Py4]", "symbol": "1a", "chemical formula": ""}, "processes": [{"synthesis method": "chemical synthesis", "precursor": [{"name": "CuI", "amount": "190", "unit": "mg"}], "solution": [{"name": "Py", "amount": "1.5", "unit": "mL"}], "pressure": "", "temperature": "", "time": ""}, {"synthesis method": "crystallization", "crystallization solvent": "ethyl ether", "time": "1 day"}], "yield": "86.9%"}, {"meta": {"name": "Cu4I4Py4", "symbol": "2", "chemical formula": ""}, "processes": [{"synthesis method": "chemical synthesis", "precursor": [{"name": "CuI", "amount": "190", "unit": "mg"}], "solution": [{"name": "Py", "amount": "1.5", "unit": "mL"}], "pressure": "", "temperature": "", "time": ""}, {"synthesis method": "precipitation", "precipitation solvent": "ethyl ether"}], "yield": "57.8%"}], "include_properties": ["chemical_synthesis", "filtration"]}]

File: synthesis/800_springer/synthesis_10.1007_s10973-009-0607-1.json
[{"idx": 10, "type": "text", "classification": "synthesis condition", "content": "<title>Synthesis of complex</title><p>H<sub>2</sub>bta was synthesized according to the literature [<xref ref-type=\"bibr\" rid=\"CR18\">18</xref>].</p><p>Synthesis of [Cu(Hbta)<sub>2</sub>]\u00b74H<sub>2</sub>O: Blue block-like crystal for X-ray diffraction analyses was obtained from the mixture of Cu(NO<sub>3</sub>)<sub>2</sub>\u00b76H<sub>2</sub>O (0.296\u00a0g, 1\u00a0mmol), H<sub>2</sub>bta\u00b7H<sub>2</sub>O (0.340\u00a0g, 2\u00a0mmol) and distilled H<sub>2</sub>O (15\u00a0mL), which was allowed to evaporate at room temperature for 3\u00a0weeks, the complex was filtered and air dried. Yield: 48%. IR (KBr, cm<sup>\u22121</sup>) 3425(s), 1622(s), 1588(s), 1448(s), and 1340(s). Anal. Calcd. C<sub>4</sub>H<sub>12</sub>N<sub>18</sub>O<sub>4</sub>Cu weight (%): C, 10.92; H, 2.75; N, 57.33. Found: C, 10.89; H, 2.65; N, 57.25.</p>", "clean_text": "Synthesis of complex\n\nH2bta was synthesized according to the literature [18].\n\nSynthesis of [Cu(Hbta)2]\u22c54H2O: Blue block-like crystal for X-ray diffraction analyses was obtained from the mixture of Cu(NO3)2\u22c56H2O (0.296 g, 1 mmol), H2bta\u22c5H2O (0.340 g, 2 mmol) and distilled H2O (15 mL), which was allowed to evaporate at room temperature for 3 weeks, the complex was filtered and air dried. Yield: 48%. IR (KBr, cm-1) 3425(s), 1622(s), 1588(s), 1448(s), and 1340(s). Anal. Calcd. C4H12N18O4Cu weight (%): C, 10.92; H, 2.75; N, 57.33. Found: C, 10.89; H, 2.65; N, 57.25.", "data": [{"meta": {"name": "[Cu(Hbta)2]\u00b74H2O", "symbol": "", "chemical formula": "C4H12N18O4Cu"}, "processes": [{"synthesis method": "chemical synthesis", "precursor": [{"name": "Cu(NO3)2\u00b76H2O", "amount": "0.296", "unit": "g"}, {"name": "H2bta\u00b7H2O", "amount": "0.340", "unit": "g"}], "solution": [{"name": "distilled H2O", "amount": "15", "unit": "mL"}], "pressure": "", "temperature": "room temperature", "time": "3 weeks"}, {"synthesis method": "drying", "pressure": "", "temperature": "", "atmosphere": "air", "time": ""}], "yield": "48%"}], "include_properties": ["chemical_synthesis", "filtration", "drying"]}]

File: synthesis/800_springer/synthesis_10.1007_s11224-006-9010-8.json
[{"idx": 5, "type": "text", "classification": "synthesis condition", "content": "<title>{[Cu<sub>4</sub>(4,4\u00b4-bpy)<sub>8</sub>(mal)<sub>2</sub>(H<sub>2</sub>O)<sub>4</sub>](ClO<sub>4</sub>)<sub>2</sub>(H<sub>2</sub>O)<sub>4</sub>(CH<sub>3</sub>OH)<sub>2</sub>}<sub>N</sub></title><p>An aqueous solution (5\u00a0mL) of disodium malonate (0.118\u00a0g, 0.8\u00a0mmol) was added dropwise to a solution of CuNO<sub>3</sub>\u00b73H<sub>2</sub>O (0.484\u00a0g, 0.2\u00a0mmol) in H<sub>2</sub>O (10\u00a0mL) with constant stirring for 30\u00a0min, and then a methanolic solution (10\u00a0mL) of 4,4\u2032- bipyridine (0.0768\u00a0g, 0.4\u00a0mmol) was added slowly and the reaction mixture was stirred for 2\u00a0h, The solution was filtered and then evaporated slowly in air, blue single crystals were obtained after several days.</p>", "clean_text": "{[Cu4(4,4\u00b4-bpy)8(mal)2(H2O)4](ClO4)2(H2O)4(CH3OH)2}N\n\nAn aqueous solution (5 mL) of disodium malonate (0.118 g, 0.8 mmol) was added dropwise to a solution of CuNO3\u22c53H2O (0.484 g, 0.2 mmol) in H2O (10 mL) with constant stirring for 30 min, and then a methanolic solution (10 mL) of 4,4'- bipyridine (0.0768 g, 0.4 mmol) was added slowly and the reaction mixture was stirred for 2 h, The solution was filtered and then evaporated slowly in air, blue single crystals were obtained after several days.", "data": [{"meta": {"name": "[Cu4(4,4\u00b4-bpy)8(mal)2(H2O)4](ClO4)2(H2O)4(CH3OH)2}N", "symbol": "", "chemical formula": ""}, "processes": [{"synthesis method": "chemical synthesis", "precursor": [{"name": "disodium malonate", "amount": "0.118", "unit": "g"}, {"name": "CuNO3\u00b73H2O", "amount": "0.484", "unit": "g"}, {"name": "4,4\u2032-bipyridine", "amount": "0.0768", "unit": "g"}], "solution": [{"name": "H2O", "amount": "10", "unit": "mL"}, {"name": "methanol", "amount": "10", "unit": "mL"}], "pressure": "", "temperature": "", "time": "2 hours"}, {"synthesis method": "filtration", "time": "", "atmosphere": "", "pressure": ""}, {"synthesis method": "drying", "pressure": "", "temperature": "", "atmosphere": "air", "time": ""}]}], "include_properties": ["chemical_synthesis", "filtration", "drying"]}]

File: synthesis/800_springer/synthesis_10.1007_s11224-007-9213-7.json
[{"idx": "6, 7, 8, 9", "type": "text", "classification": "synthesis condition", "content": "<title>Preparation of ligands</title><title>Preparation of PPeAP-INH [<xref ref-type=\"bibr\" rid=\"CR16\">16</xref>]</title><p>PPeAP (2.923\u00a0g, 10\u00a0mmol) was solved in ethanol (20\u00a0mL) at 80\u00a0\u00b0C, to this solution was added INH (1.372\u00a0g, 10\u00a0mmol) and the mixture was refluxed for 3\u00a0h. Upon cooling to room temperature, the red solid was obtained from the mixture. The precipitated product was filtered, dried in air, and purified by recrystallization from ethanol. Yield 66.15%. <italic>Anal</italic>. Calcd. for C<sub>24</sub>H<sub>21</sub>N<sub>5</sub>O<sub>2</sub>: C, 70.06; H, 5.14; N, 17.02%; Found: C, 70.42; H, 5.43; N, 16.82%.</p><title>Preparation of PM4MbP-INH and PPePeP-INH.</title><p>The procedure for the preparation of ligands PM4MbP-INH and PPePeP-INH are similar to that of PPeAP-INH except for the replacement of PPeAP with PM4MbP and PPePeP. For PM4MbP-INH, Yield: 58.74%. <italic>Anal.</italic> Calcd. for C<sub>24</sub>H<sub>21</sub>N<sub>5</sub>O<sub>2</sub>: C, 70.06; H, 5.14; N, 17.02%; Found: C, 69.76; H, 5.47; N, 17.12%. For PPePeP-INH, Yield: 67.69%. <italic>Anal.</italic> Calcd. for C<sub>30</sub>H<sub>25</sub>N<sub>5</sub>O<sub>2</sub>: C, 73.90; H, 5.17; N, 14.36%; Found: C, 73.59; H, 5.48; N, 14.59%.</p><title>Preparation of complexes</title><title>Preparation of <bold>1</bold></title><p>To a solution of PPeAP-INH (0.2557\u00a0g, 0.5\u00a0mmol) in methanol (50\u00a0mL) was added a solution of Mn(OAc)<sub>2</sub>\u00b74H<sub>2</sub>O (0.1226\u00a0g, 0.5\u00a0mmol) in methanol (5\u00a0mL) at 60\u00a0\u00b0C with continuous stirring for 3\u00a0h. The resulted solution was allowed to cool in room temperature, and the dark brown precipitate was collected by suction filtration, washed with 1:1 (v/v) methanol\u2013water and dried in air. The brown single crystals suitable for analysis were obtained by slowly evaporating the mixed solvent solution of CHCl<sub>3 </sub>and CH<sub>3</sub>OH at room temperature for a few days. Yield: 60.38%. <italic>Anal.</italic> Calcd. For C<sub>27</sub>H<sub>28</sub>Cl<sub>3</sub>N<sub>5</sub>O<sub>4</sub>Mn: C, 50.06; H, 4.36; N, 10.81%; Found: C, 50.38; H, 4.68; N, 10.53%.</p><title>Preparation of complex <bold>2</bold> and <bold>3</bold></title><p>The procedure for the preparation of complex <bold>2</bold> and <bold>3 </bold>are similar to that of <bold>1</bold> besides the replacement of PM4MbP-INH and PPePeP-INH with PPeAP-INH. The filtrations were left to stand for over one week under ambient conditions to produce blown crystals for the X-ray structural analysis. For <bold>2</bold>, Yield: 78.24%. <italic>Anal.</italic> Calcd. for C<sub>54</sub>H<sub>62</sub>N<sub>10</sub>O<sub>10</sub>Mn<sub>2</sub>: C, 57.86; H, 5.57; N, 12.49%; Found: C, 58.01; H, 5.43; N, 12.23%. For <bold>3</bold>, Yield: 65.34%. <italic>Anal</italic>. Calcd. For C<sub>64</sub>H<sub>62</sub>N<sub>10</sub>O<sub>8</sub>Mn<sub>2</sub>: C, 63.57; H, 5.17; N, 11.58%; Found: C, 63.69; H, 5.42; N, 11.32%.</p>", "clean_text": "Preparation of ligands\n\nPreparation of PPeAP-INH [16]\n\nPPeAP (2.923 g, 10 mmol) was solved in ethanol (20 mL) at 80 \u00b0C, to this solution was added INH (1.372 g, 10 mmol) and the mixture was refluxed for 3 h. Upon cooling to room temperature, the red solid was obtained from the mixture. The precipitated product was filtered, dried in air, and purified by recrystallization from ethanol. Yield 66.15%. Anal. Calcd. for C24H21N5O2: C, 70.06; H, 5.14; N, 17.02%; Found: C, 70.42; H, 5.43; N, 16.82%.\n\nPreparation of PM4MbP-INH and PPePeP-INH.\n\nThe procedure for the preparation of ligands PM4MbP-INH and PPePeP-INH are similar to that of PPeAP-INH except for the replacement of PPeAP with PM4MbP and PPePeP. For PM4MbP-INH, Yield: 58.74%. Anal. Calcd. for C24H21N5O2: C, 70.06; H, 5.14; N, 17.02%; Found: C, 69.76; H, 5.47; N, 17.12%. For PPePeP-INH, Yield: 67.69%. Anal. Calcd. for C30H25N5O2: C, 73.90; H, 5.17; N, 14.36%; Found: C, 73.59; H, 5.48; N, 14.59%.\n\nPreparation of complexes\n\nPreparation of 1\n\nTo a solution of PPeAP-INH (0.2557 g, 0.5 mmol) in methanol (50 mL) was added a solution of Mn(OAc)2\u22c54H2O (0.1226 g, 0.5 mmol) in methanol (5 mL) at 60 \u00b0C with continuous stirring for 3 h. The resulted solution was allowed to cool in room temperature, and the dark brown precipitate was collected by suction filtration, washed with 1:1 (v/v) methanol-water and dried in air. The brown single crystals suitable for analysis were obtained by slowly evaporating the mixed solvent solution of CHCl3 and CH3OH at room temperature for a few days. Yield: 60.38%. Anal. Calcd. For C27H28Cl3N5O4Mn: C, 50.06; H, 4.36; N, 10.81%; Found: C, 50.38; H, 4.68; N, 10.53%.\n\nPreparation of complex 2 and 3\n\nThe procedure for the preparation of complex 2 and 3 are similar to that of 1 besides the replacement of PM4MbP-INH and PPePeP-INH with PPeAP-INH. The filtrations were left to stand for over one week under ambient conditions to produce blown crystals for the X-ray structural analysis. For 2, Yield: 78.24%. Anal. Calcd. for C54H62N10O10Mn2: C, 57.86; H, 5.57; N, 12.49%; Found: C, 58.01; H, 5.43; N, 12.23%. For 3, Yield: 65.34%. Anal. Calcd. For C64H62N10O8Mn2: C, 63.57; H, 5.17; N, 11.58%; Found: C, 63.69; H, 5.42; N, 11.32%.", "data": [{"meta": {"name": "PPeAP-INH", "symbol": "", "chemical formula": "C24H21N5O2"}, "processes": [{"synthesis method": "chemical synthesis", "precursor": [{"name": "PPeAP", "amount": "2.923", "unit": "g"}, {"name": "INH", "amount": "1.372", "unit": "g"}], "solution": [{"name": "ethanol", "amount": "20", "unit": "mL"}], "pressure": "", "temperature": "80\u00b0C", "time": "3 h"}, {"synthesis method": "recrystallization", "solvent": "ethanol"}], "yield": "66.15%"}, {"meta": {"name": "PM4MbP-INH", "symbol": "", "chemical formula": "C24H21N5O2"}, "processes": [{"synthesis method": "chemical synthesis", "precursor": [{"name": "PM4MbP", "amount": "2.923", "unit": "g"}, {"name": "INH", "amount": "1.372", "unit": "g"}], "solution": [{"name": "ethanol", "amount": "20", "unit": "mL"}], "pressure": "", "temperature": "80\u00b0C", "time": "3 h"}, {"synthesis method": "recrystallization", "solvent": "ethanol"}], "yield": "58.74%"}, {"meta": {"name": "PPePeP-INH", "symbol": "", "chemical formula": "C30H25N5O2"}, "processes": [{"synthesis method": "chemical synthesis", "precursor": [{"name": "PPePeP", "amount": "2.923", "unit": "g"}, {"name": "INH", "amount": "1.372", "unit": "g"}], "solution": [{"name": "ethanol", "amount": "20", "unit": "mL"}], "pressure": "", "temperature": "80\u00b0C", "time": "3 h"}, {"synthesis method": "recrystallization", "solvent": "ethanol"}], "yield": "67.69%"}, {"meta": {"name": "1", "symbol": "", "chemical formula": "C27H28Cl3N5O4Mn"}, "processes": [{"synthesis method": "chemical synthesis", "precursor": [{"name": "PPeAP-INH", "amount": "0.2557", "unit": "g"}, {"name": "Mn(OAc)2\u00b74H2O", "amount": "0.1226", "unit": "g"}], "solution": [{"name": "methanol", "amount": "50", "unit": "mL"}, {"name": "methanol", "amount": "5", "unit": "mL"}], "pressure": "", "temperature": "60\u00b0C", "time": "3 h"}, {"synthesis method": "filtration", "washing solution": "1:1 (v/v) methanol\u2013water"}], "yield": "60.38%"}, {"meta": {"name": "2", "symbol": "", "chemical formula": "C54H62N10O10Mn2"}, "processes": [{"synthesis method": "chemical synthesis", "precursor": [{"name": "PPeAP-INH", "amount": "0.2557", "unit": "g"}, {"name": "Mn(OAc)2\u00b74H2O", "amount": "0.1226", "unit": "g"}], "solution": [{"name": "methanol", "amount": "50", "unit": "mL"}, {"name": "methanol", "amount": "5", "unit": "mL"}], "pressure": "", "temperature": "60\u00b0C", "time": "3 h"}, {"synthesis method": "filtration", "washing solution": "1:1 (v/v) methanol\u2013water"}], "yield": "78.24%"}, {"meta": {"name": "3", "symbol": "", "chemical formula": "C64H62N10O8Mn2"}, "processes": [{"synthesis method": "chemical synthesis", "precursor": [{"name": "PPeAP-INH", "amount": "0.2557", "unit": "g"}, {"name": "Mn(OAc)2\u00b74H2O", "amount": "0.1226", "unit": "g"}], "solution": [{"name": "methanol", "amount": "50", "unit": "mL"}, {"name": "methanol", "amount": "5", "unit": "mL"}], "pressure": "", "temperature": "60\u00b0C", "time": "3 h"}, {"synthesis method": "filtration", "washing solution": "1:1 (v/v) methanol\u2013water"}], "yield": "65.34%"}], "include_properties": ["chemical_synthesis", "filtration", "drying"]}]

File: synthesis/800_springer/synthesis_10.1007_s11224-008-9285-z.json
[{"idx": 5, "type": "text", "classification": "synthesis condition", "content": "<p>The precursor complex [Ni(L)](ClO<sub>4</sub>)<sub>2</sub> was prepared according to the literature procedures previously reported [<xref ref-type=\"bibr\" rid=\"CR17\">17</xref>].</p><title>Preparation of complex</title><p>Preparation of [Ni(L)(TPHA)]\u00b78H<sub>2</sub>O: 5 mL of an aqueous solution of piperidinium terephthalate salt (100.8\u00a0mg, 0.3\u00a0mmol) was added dropwise to a solution of [Ni(L)](ClO<sub>4</sub>)<sub>2</sub> (153.6\u00a0mg, 0.3\u00a0mmol) in water (10\u00a0mL). The mixture was stirred at 60\u00a0\u00b0C for 0.5\u00a0h. The resulting solution was filtered and kept at room temperature for a few hours to give pink needle crystals suitable for the X-ray structural analysis. Yield: 88\u00a0mg (34.6%). <italic>Anal.</italic> Calcd. for C<sub>20</sub>H<sub>46</sub>N<sub>6</sub>O<sub>12</sub>Ni: C, 38.66; H, 7.46; N,13.53%. Found: C, 38.69; H, 7.24; N, 13.65%.</p>", "clean_text": "The precursor complex [Ni(L)](ClO4)2 was prepared according to the literature procedures previously reported [17].\n\nPreparation of complex\n\nPreparation of [Ni(L)(TPHA)]\u22c58H2O: 5 mL of an aqueous solution of piperidinium terephthalate salt (100.8 mg, 0.3 mmol) was added dropwise to a solution of [Ni(L)](ClO4)2 (153.6 mg, 0.3 mmol) in water (10 mL). The mixture was stirred at 60 \u00b0C for 0.5 h. The resulting solution was filtered and kept at room temperature for a few hours to give pink needle crystals suitable for the X-ray structural analysis. Yield: 88 mg (34.6%). Anal. Calcd. for C20H46N6O12Ni: C, 38.66; H, 7.46; N,13.53%. Found: C, 38.69; H, 7.24; N, 13.65%.", "data": [{"meta": {"name": "[Ni(L)](ClO4)2", "symbol": "", "chemical formula": ""}, "processes": [{"synthesis method": "chemical synthesis", "precursor": [{"name": "L", "amount": "", "unit": ""}], "solution": [{"name": "water", "amount": "10", "unit": "mL"}, {"name": "aqueous solution of piperidinium terephthalate salt", "amount": "5", "unit": "mL"}], "pressure": "", "temperature": "60\u00b0C", "time": "0.5 h"}, {"synthesis method": "filtration", "filtration solution": "water", "amount": ""}, {"synthesis method": "crystallization", "crystallization solution": "water", "amount": "", "temperature": "room temperature", "time": "a few hours"}], "yield": "88 mg (34.6%)"}], "include_properties": ["chemical_synthesis", "filtration"]}]

File: synthesis/800_springer/synthesis_10.1007_s11224-009-9417-0.json
[{"idx": 7, "type": "text", "classification": "synthesis condition", "content": "<title>Synthesis of the title compound</title><p>Sodium styphnate solution was prepared by slowly adding sodium carbonate (5\u00a0mmol) into equivalent diluted aqueous styphnic acid (100\u00a0mL, 0.1\u00a0mol/L) by heating and agitating at 60\u00a0\u00b0C for 30\u00a0min. After the total reaction, the mixture was cooled and filtered. The obtained liquor was added dropwise into aqueous cesium nitrate solution (50\u00a0mL, 0.1\u00a0mol/L) with violent stirring. The mixture reacted at 75\u00a0\u00b0C for 45\u00a0min until yellowish precipitate was formed. The precipitate was collected by filtration and washed with distilled water. Dissolve the powder in hot distilled water, filtrate, and then cool the solution to crystallize the final product and dried in a vacuum oven at 60\u00a0\u00b0C for 2\u00a0h. A yellowish powder of [CsNa(TNR)(H<sub>2</sub>O)<sub>3</sub>]<sub><italic>n</italic></sub> was obtained in a yield of 65% based styphnic acid.</p>", "clean_text": "Synthesis of the title compound\n\nSodium styphnate solution was prepared by slowly adding sodium carbonate (5 mmol) into equivalent diluted aqueous styphnic acid (100 mL, 0.1 mol/L) by heating and agitating at 60 \u00b0C for 30 min. After the total reaction, the mixture was cooled and filtered. The obtained liquor was added dropwise into aqueous cesium nitrate solution (50 mL, 0.1 mol/L) with violent stirring. The mixture reacted at 75 \u00b0C for 45 min until yellowish precipitate was formed. The precipitate was collected by filtration and washed with distilled water. Dissolve the powder in hot distilled water, filtrate, and then cool the solution to crystallize the final product and dried in a vacuum oven at 60 \u00b0C for 2 h. A yellowish powder of [CsNa(TNR)(H2O)3]n was obtained in a yield of 65% based styphnic acid.", "data": [{"meta": {"name": "[CsNa(TNR)(H2O)3]n", "symbol": "", "chemical formula": ""}, "processes": [{"synthesis method": "chemical synthesis", "precursor": [{"name": "sodium carbonate", "amount": "5", "unit": "mmol"}, {"name": "diluted aqueous styphnic acid", "amount": "100", "unit": "mL"}], "solution": [{"name": "distilled water", "amount": "", "unit": ""}], "pressure": "", "temperature": "60\u00b0C", "time": "30 min"}, {"synthesis method": "filtration", "time": "", "atmosphere": "", "pressure": ""}, {"synthesis method": "precipitation", "precipitant": "aqueous cesium nitrate solution", "amount": "50", "unit": "mL", "temperature": "75\u00b0C", "time": "45 min"}, {"synthesis method": "filtration", "time": "", "atmosphere": "", "pressure": ""}, {"synthesis method": "washing", "washing solution": "distilled water", "amount": ""}, {"synthesis method": "dissolving", "solvent": "hot distilled water"}, {"synthesis method": "crystallization", "temperature": "", "time": ""}, {"synthesis method": "drying", "pressure": "vacuum", "temperature": "60\u00b0C", "atmosphere": "", "time": "2 h"}], "yield": "65%"}], "include_properties": ["chemical_synthesis", "filtration", "washing", "drying"]}]

File: synthesis/800_springer/synthesis_10.1007_s11224-012-9956-7.json
[{"idx": "7, 8, 9, 10", "type": "text", "classification": "synthesis condition", "content": "<p>For HL<sup>1</sup>: yield 79%. Characteristic IR data: 1,616\u00a0cm<sup>\u22121</sup>. Anal. calc. for C<sub>16</sub>H<sub>27</sub>N<sub>3</sub>O: C, 69.3; H, 9.8; N, 15.2; found: C, 69.1; H, 9.9; N, 15.3%. For HL<sup>2</sup>: yield 83%. Characteristic IR data: 1,613\u00a0cm<sup>\u22121</sup>. Anal. calc. for C<sub>14</sub>H<sub>20</sub>N<sub>2</sub>O<sub>3</sub>: C, 63.6; H, 7.6; N, 10.6; found: C, 63.5; H, 7.6; N, 10.5%. For HL<sup>3</sup>: yield 76%. Characteristic IR data: 1,613\u00a0cm<sup>\u22121</sup>. Anal. calc. for C<sub>15</sub>H<sub>22</sub>N<sub>2</sub>O<sub>2</sub>: C, 68.7; H, 8.4; N, 10.7; found: C, 68.5; H, 8.5; N, 10.6%.</p><title>Synthesis of [Cu<sub>2</sub>(L<sup>1</sup>)<sub>2</sub>(\u03bc<sub>1,1</sub>-N<sub>3</sub>)<sub>2</sub>]\u00b72CH<sub>3</sub>OH (<bold>1</bold>)</title><p>To the methanolic solution (10\u00a0mL) of HL<sup>1</sup> (0.028\u00a0g, 0.1\u00a0mmol) was added a methanolic solution (10\u00a0mL) of CuCl<sub>2</sub>\u00b72H<sub>2</sub>O (0.017\u00a0g, 0.1\u00a0mmol) and sodium azide (0.012\u00a0g, 0.2\u00a0mmol) with stirring. The mixture was stirred for 30\u00a0min at room temperature to give a deep blue solution. After keeping the solution in air for a few days, blue block-shaped crystals of <bold>1</bold>, suitable for X-ray crystal structural determination, were formed at the bottom of the vessel on slow evaporation of the solvent. The crystals were isolated, washed three times with methanol and dried in air. Yield 45%. IR data (cm<sup>\u22121</sup>): 3248 (sh, w), 2036 (s), 1599 (s), 1510 (m), 1407 (w), 1334 (m), 1248 (m), 1141 (m), 1077 (w), 1012 (w), 827 (w), 777 (m), 700 (w), 633 (w), 576 (w), 538 (w), 447 (w). Anal. calc. for C<sub>34</sub>H<sub>60</sub>Cu<sub>2</sub>N<sub>12</sub>O<sub>4</sub>: C, 49.3; H, 7.3; N, 20.3; found: C, 49.1; H, 7.5; N, 20.1%.</p><title>Synthesis of [Cu(L<sup>2</sup>)(\u03bc<sub>1,3</sub>-N<sub>3</sub>)]<sub><italic>n</italic></sub> (<bold>2</bold>)</title><p>Complex <bold>2</bold> was synthesized by the similar method as that described for <bold>1</bold>, with HL<sup>1</sup> replaced by HL<sup>2</sup> (0.026\u00a0g, 0.1\u00a0mmol). The blue block-shaped single crystals of <bold>2</bold> were isolated, washed three times with methanol and dried in air. Yield 61%. IR data (cm<sup>\u22121</sup>): 3366 (sh, w), 2043 (s), 1633 (s), 1604 (s), 1530 (m), 1461 (m), 1433 (m), 1319 (w), 1239 (m), 1170 (m), 1137 (m), 1027 (w), 931 (w), 851 (m), 754 (w), 646 (w), 583 (w), 554 (w), 475 (w). Anal. calc. for C<sub>14</sub>H<sub>19</sub>CuN<sub>5</sub>O<sub>3</sub>: C, 45.6; H, 5.2; N, 19.0; found: C, 45.4; H, 5.3; N, 18.9%.</p><title>Synthesis of [Cu<sub>2</sub>(L<sup>3</sup>)(\u03bc<sub>1,1</sub>-N<sub>3</sub>)<sub>2</sub>(N<sub>3</sub>)]<sub>2</sub> (<bold>3</bold>)</title><p>Complex <bold>3</bold> was synthesized by the similar method as that described for <bold>1</bold>, with HL<sup>1</sup> replaced by HL<sup>3</sup> (0.026\u00a0g, 0.1\u00a0mmol), and with CuCl<sub>2</sub>\u00b72H<sub>2</sub>O replaced by Cu(NO<sub>3</sub>)<sub>2</sub>\u00b73H<sub>2</sub>O (0.024\u00a0g, 0.1\u00a0mmol). The blue block-shaped single crystals of <bold>3</bold> were isolated, washed three times with methanol and dried in air. Yield 27%. IR data (cm<sup>\u22121</sup>): 3446 (br, m), 2085 (s), 2068 (s), 2044 (s), 1627 (s), 1610 (s), 1532 (m), 1440 (m), 1286 (m), 1223 (s), 1169 (m), 1123 (m), 1027 (w), 977 (w), 853 (m), 755 (w), 638 (w), 577 (w), 561 (w), 473 (w). Anal. calc. for C<sub>15</sub>H<sub>21</sub>Cu<sub>2</sub>N<sub>11</sub>O<sub>2</sub>: C, 35.0; H, 4.1; N, 29.9; found: C, 35.1; H, 4.1; N, 29.7%.</p>", "clean_text": "For HL1: yield 79%. Characteristic IR data: 1,616 cm-1. Anal. calc. for C16H27N3O: C, 69.3; H, 9.8; N, 15.2; found: C, 69.1; H, 9.9; N, 15.3%. For HL2: yield 83%. Characteristic IR data: 1,613 cm-1. Anal. calc. for C14H20N2O3: C, 63.6; H, 7.6; N, 10.6; found: C, 63.5; H, 7.6; N, 10.5%. For HL3: yield 76%. Characteristic IR data: 1,613 cm-1. Anal. calc. for C15H22N2O2: C, 68.7; H, 8.4; N, 10.7; found: C, 68.5; H, 8.5; N, 10.6%.\n\nSynthesis of [Cu2(L1)2(\u03bc1,1-N3)2]\u22c52CH3OH (1)\n\nTo the methanolic solution (10 mL) of HL1 (0.028 g, 0.1 mmol) was added a methanolic solution (10 mL) of CuCl2\u22c52H2O (0.017 g, 0.1 mmol) and sodium azide (0.012 g, 0.2 mmol) with stirring. The mixture was stirred for 30 min at room temperature to give a deep blue solution. After keeping the solution in air for a few days, blue block-shaped crystals of 1, suitable for X-ray crystal structural determination, were formed at the bottom of the vessel on slow evaporation of the solvent. The crystals were isolated, washed three times with methanol and dried in air. Yield 45%. IR data (cm-1): 3248 (sh, w), 2036 (s), 1599 (s), 1510 (m), 1407 (w), 1334 (m), 1248 (m), 1141 (m), 1077 (w), 1012 (w), 827 (w), 777 (m), 700 (w), 633 (w), 576 (w), 538 (w), 447 (w). Anal. calc. for C34H60Cu2N12O4: C, 49.3; H, 7.3; N, 20.3; found: C, 49.1; H, 7.5; N, 20.1%.\n\nSynthesis of [Cu(L2)(\u03bc1,3-N3)]n (2)\n\nComplex 2 was synthesized by the similar method as that described for 1, with HL1 replaced by HL2 (0.026 g, 0.1 mmol). The blue block-shaped single crystals of 2 were isolated, washed three times with methanol and dried in air. Yield 61%. IR data (cm-1): 3366 (sh, w), 2043 (s), 1633 (s), 1604 (s), 1530 (m), 1461 (m), 1433 (m), 1319 (w), 1239 (m), 1170 (m), 1137 (m), 1027 (w), 931 (w), 851 (m), 754 (w), 646 (w), 583 (w), 554 (w), 475 (w). Anal. calc. for C14H19CuN5O3: C, 45.6; H, 5.2; N, 19.0; found: C, 45.4; H, 5.3; N, 18.9%.\n\nSynthesis of [Cu2(L3)(\u03bc1,1-N3)2(N3)]2 (3)\n\nComplex 3 was synthesized by the similar method as that described for 1, with HL1 replaced by HL3 (0.026 g, 0.1 mmol), and with CuCl2\u22c52H2O replaced by Cu(NO3)2\u22c53H2O (0.024 g, 0.1 mmol). The blue block-shaped single crystals of 3 were isolated, washed three times with methanol and dried in air. Yield 27%. IR data (cm-1): 3446 (br, m), 2085 (s), 2068 (s), 2044 (s), 1627 (s), 1610 (s), 1532 (m), 1440 (m), 1286 (m), 1223 (s), 1169 (m), 1123 (m), 1027 (w), 977 (w), 853 (m), 755 (w), 638 (w), 577 (w), 561 (w), 473 (w). Anal. calc. for C15H21Cu2N11O2: C, 35.0; H, 4.1; N, 29.9; found: C, 35.1; H, 4.1; N, 29.7%.", "data": [{"meta": {"name": "[Cu2(L1)2(\u03bc1,1-N3)2]\u00b72CH3OH", "symbol": "1", "chemical formula": "C34H60Cu2N12O4"}, "processes": [{"synthesis method": "chemical synthesis", "precursor": [{"name": "HL1", "amount": "0.028", "unit": "g"}, {"name": "CuCl2\u00b72H2O", "amount": "0.017", "unit": "g"}, {"name": "sodium azide", "amount": "0.012", "unit": "g"}], "solution": [{"name": "methanol", "amount": "10", "unit": "mL"}], "pressure": "", "temperature": "room temperature", "time": "a few days"}, {"synthesis method": "washing", "washing solution": "methanol", "amount": "3 times"}]}, {"meta": {"name": "[Cu(L2)(\u03bc1,3-N3)]n", "symbol": "2", "chemical formula": "C14H19CuN5O3"}, "processes": [{"synthesis method": "chemical synthesis", "precursor": [{"name": "HL2", "amount": "0.026", "unit": "g"}, {"name": "CuCl2\u00b72H2O", "amount": "0.017", "unit": "g"}, {"name": "sodium azide", "amount": "0.012", "unit": "g"}], "solution": [{"name": "methanol", "amount": "10", "unit": "mL"}], "pressure": "", "temperature": "room temperature", "time": "a few days"}, {"synthesis method": "washing", "washing solution": "methanol", "amount": "3 times"}]}, {"meta": {"name": "[Cu2(L3)(\u03bc1,1-N3)2(N3)]2", "symbol": "3", "chemical formula": "C15H21Cu2N11O2"}, "processes": [{"synthesis method": "chemical synthesis", "precursor": [{"name": "HL3", "amount": "0.026", "unit": "g"}, {"name": "Cu(NO3)2\u00b73H2O", "amount": "0.024", "unit": "g"}, {"name": "sodium azide", "amount": "0.012", "unit": "g"}], "solution": [{"name": "methanol", "amount": "10", "unit": "mL"}], "pressure": "", "temperature": "room temperature", "time": "a few days"}, {"synthesis method": "washing", "washing solution": "methanol", "amount": "3 times"}]}], "include_properties": ["chemical_synthesis", "washing", "drying"]}]

File: synthesis/800_springer/synthesis_10.1007_s11224-016-0817-7.json
[{"idx": "7, 8, 9, 10, 11, 12, 13", "type": "text", "classification": "synthesis condition", "content": "<title>Syntheses of {[Ln<sub>2</sub>(<italic>\u03bc</italic><sub>2</sub>-HTFMIDC)<sub>3</sub>(DMA)<sub>4</sub>]\u00a0\u00b7\u00a02H<sub>2</sub>O}<sub><italic>n</italic></sub> [Ln\u00a0=\u00a0Pr (1); Nd (2); Sm (3); Eu (4)]</title><p id=\"Par6\">Lanthanide oxide (0.20\u00a0mmol), H<sub>3</sub>TFMIDC (0.20\u00a0mmol, 44.8\u00a0mg) and DMA (4\u00a0mL) were placed in a 10-mL glass vial. The resulting mixture was heated under autogenous pressure at 100\u00a0\u00b0C for 48\u00a0h and then cooled to room temperature at a rate of 1\u00a0\u00b0C/h. Colorless block crystals suitable for single-crystal X-ray diffraction analysis were collected by filtration, washed with the mother liquor several times and then dried in the air.</p><p id=\"Par7\">Compound <bold>1</bold>, Yield: 45\u00a0% (based on H<sub>3</sub>TFMIDC). Anal. Calcd. for C<sub>34</sub>H<sub>43</sub>F<sub>9</sub>N<sub>10</sub>O<sub>18</sub>Pr<sub>2</sub>: C, 30.64, H, 3.25, N, 10.51. Found: C, 30.89, H, 3.16, N, 10.34\u00a0%. IR (KBr, \u03bd/cm<sup>\u22121</sup>): 3420m, 2935w, 1604m, 1583s, 1475s, 1404m, 1274s, 1186m, 1123s, 1025w, 1001w, 975w, 868w, 789w, 752w, 600w, 562w, 487w, 462w (see Fig. S1, Supporting Information).</p><p id=\"Par8\">Compound <bold>2</bold>, Yield: 42\u00a0% (based on H<sub>3</sub>TFMIDC). Anal. Calcd. for C<sub>34</sub>H<sub>43</sub>F<sub>9</sub>N<sub>10</sub>O<sub>18</sub>Nd<sub>2</sub>: C, 30.49, H, 3.24, N, 10.46. Found: C, 30.95, H, 3.13, N, 10.27\u00a0%. IR (KBr, \u03bd/cm<sup>\u22121</sup>): 3394m, 2946w, 1605s, 1585m, 1475s, 1404w, 1389w, 1275s, 1187m, 1175w, 1124s, 1024w, 1003w, 868w, 792w, 753w, 738w, 598w, 563w, 461w (see Fig. S2, Supporting Information).</p><p id=\"Par9\">Compound <bold>3</bold>, Yield: 38\u00a0% (based on H<sub>3</sub>TFMIDC). Anal. Calcd. for C<sub>34</sub>H<sub>43</sub>F<sub>9</sub>N<sub>10</sub>O<sub>18</sub>Sm<sub>2</sub>: C, 30.22, H, 3.21, N, 10.36. Found: C, 30.66, H, 3.09, N, 10.25\u00a0%. IR (KBr, \u03bd/cm<sup>\u22121</sup>): 3470w, 2936w, 1606m, 1583s, 1474s, 1404m, 1301w, 1276s, 1186m, 1122s, 1055w, 1024w, 999w, 973w, 870w, 789w, 752w, 599w, 562w, 487w, 462w (see Fig. S3, Supporting Information).</p><p id=\"Par10\">Compound <bold>4</bold>, Yield: 35\u00a0% (based on H<sub>3</sub>TFMIDC). Anal. Calcd. for C<sub>34</sub>H<sub>43</sub>F<sub>9</sub>N<sub>10</sub>O<sub>18</sub>Eu<sub>2</sub>: C, 30.15, H, 3.20, N, 10.34. Found: C, 30.62, H, 3.08, N, 10.19\u00a0%. IR (KBr, \u03bd/cm<sup>\u22121</sup>): 3433w, 2935w, 1605m, 1583s, 1476s, 1402m, 1273s, 1186m, 1169m, 1124s, 1024w, 1002w, 976w, 867w, 792w, 752w, 599w, 562w, 462w (see Fig. S4, Supporting Information).</p><title>Syntheses of {[Ln<sub>2</sub>(<italic>\u03bc</italic><sub>2</sub>-HTFMIDC)<sub>3</sub>(DMA)<sub>2</sub>(H<sub>2</sub>O)<sub>2</sub>]\u00a0\u00b7\u00a0DMA}<sub><italic>n</italic></sub> [Ln\u00a0=\u00a0Eu (5); Gd (6)]</title><p id=\"Par11\">Compound <bold>5</bold> was prepared by a similar method to that used for <bold>4</bold>, except that DMA (4\u00a0mL) was replaced by DMA/CH<sub>3</sub>CN (1:1, 4\u00a0mL). Colorless block crystals of <bold>5</bold> were collected by filtration and washed with the mother liquor several times. Yield: 42\u00a0% (based on H<sub>3</sub>TFMIDC). Anal. Calcd. for C<sub>30</sub>H<sub>34</sub>F<sub>9</sub>N<sub>9</sub>O<sub>17</sub>Eu<sub>2</sub>: C, 28.43, H, 2.70, N, 9.95. Found: C, 28.75, H, 2.66, N, 9.88\u00a0%. IR (KBr, \u03bd/cm<sup>\u22121</sup>): 3418w, 2941w, 1606m, 1586s, 1474s, 1401m, 1301w, 1273s, 1183m, 1169w, 1124s, 1021w, 1001w, 973w, 870w, 789w, 752w, 599w, 562w, 484w, 462w (see Fig. S5, Supporting Information).</p><p id=\"Par12\">Synthesis of compound <bold>6</bold> was similar to the above description as <bold>5</bold> except that Eu<sub>2</sub>O<sub>3</sub> was replaced by Gd<sub>2</sub>O<sub>3</sub> (0.20\u00a0mmol). However, no crystals suitable for single crystal X-ray diffraction can be prepared. Instead, only a few small crystalline powders of <bold>6</bold> were obtained. Yield: 25\u00a0% (based on H<sub>3</sub>TFMIDC). The structure of compound <bold>6</bold> was only determined by IR and PXRD measurements (discussed below).</p>", "clean_text": "Syntheses of {[Ln2(\u03bc2-HTFMIDC)3(DMA)4] \u22c5 2H2O}n [Ln = Pr (1); Nd (2); Sm (3); Eu (4)]\n\nLanthanide oxide (0.20 mmol), H3TFMIDC (0.20 mmol, 44.8 mg) and DMA (4 mL) were placed in a 10-mL glass vial. The resulting mixture was heated under autogenous pressure at 100 \u00b0C for 48 h and then cooled to room temperature at a rate of 1 \u00b0C/h. Colorless block crystals suitable for single-crystal X-ray diffraction analysis were collected by filtration, washed with the mother liquor several times and then dried in the air.\n\nCompound 1, Yield: 45 % (based on H3TFMIDC). Anal. Calcd. for C34H43F9N10O18Pr2: C, 30.64, H, 3.25, N, 10.51. Found: C, 30.89, H, 3.16, N, 10.34 %. IR (KBr, \u03bd/cm-1): 3420m, 2935w, 1604m, 1583s, 1475s, 1404m, 1274s, 1186m, 1123s, 1025w, 1001w, 975w, 868w, 789w, 752w, 600w, 562w, 487w, 462w (see Fig. S1, Supporting Information).\n\nCompound 2, Yield: 42 % (based on H3TFMIDC). Anal. Calcd. for C34H43F9N10O18Nd2: C, 30.49, H, 3.24, N, 10.46. Found: C, 30.95, H, 3.13, N, 10.27 %. IR (KBr, \u03bd/cm-1): 3394m, 2946w, 1605s, 1585m, 1475s, 1404w, 1389w, 1275s, 1187m, 1175w, 1124s, 1024w, 1003w, 868w, 792w, 753w, 738w, 598w, 563w, 461w (see Fig. S2, Supporting Information).\n\nCompound 3, Yield: 38 % (based on H3TFMIDC). Anal. Calcd. for C34H43F9N10O18Sm2: C, 30.22, H, 3.21, N, 10.36. Found: C, 30.66, H, 3.09, N, 10.25 %. IR (KBr, \u03bd/cm-1): 3470w, 2936w, 1606m, 1583s, 1474s, 1404m, 1301w, 1276s, 1186m, 1122s, 1055w, 1024w, 999w, 973w, 870w, 789w, 752w, 599w, 562w, 487w, 462w (see Fig. S3, Supporting Information).\n\nCompound 4, Yield: 35 % (based on H3TFMIDC). Anal. Calcd. for C34H43F9N10O18Eu2: C, 30.15, H, 3.20, N, 10.34. Found: C, 30.62, H, 3.08, N, 10.19 %. IR (KBr, \u03bd/cm-1): 3433w, 2935w, 1605m, 1583s, 1476s, 1402m, 1273s, 1186m, 1169m, 1124s, 1024w, 1002w, 976w, 867w, 792w, 752w, 599w, 562w, 462w (see Fig. S4, Supporting Information).\n\nSyntheses of {[Ln2(\u03bc2-HTFMIDC)3(DMA)2(H2O)2] \u22c5 DMA}n [Ln = Eu (5); Gd (6)]\n\nCompound 5 was prepared by a similar method to that used for 4, except that DMA (4 mL) was replaced by DMA/CH3CN (1:1, 4 mL). Colorless block crystals of 5 were collected by filtration and washed with the mother liquor several times. Yield: 42 % (based on H3TFMIDC). Anal. Calcd. for C30H34F9N9O17Eu2: C, 28.43, H, 2.70, N, 9.95. Found: C, 28.75, H, 2.66, N, 9.88 %. IR (KBr, \u03bd/cm-1): 3418w, 2941w, 1606m, 1586s, 1474s, 1401m, 1301w, 1273s, 1183m, 1169w, 1124s, 1021w, 1001w, 973w, 870w, 789w, 752w, 599w, 562w, 484w, 462w (see Fig. S5, Supporting Information).\n\nSynthesis of compound 6 was similar to the above description as 5 except that Eu2O3 was replaced by Gd2O3 (0.20 mmol). However, no crystals suitable for single crystal X-ray diffraction can be prepared. Instead, only a few small crystalline powders of 6 were obtained. Yield: 25 % (based on H3TFMIDC). The structure of compound 6 was only determined by IR and PXRD measurements (discussed below).", "data": [{"meta": {"name": "[Ln2(\u03bc2-HTFMIDC)3(DMA)4]\u00b72H2O", "symbol": "1", "chemical formula": "C34H43F9N10O18Pr2"}, "processes": [{"synthesis method": "chemical synthesis", "precursor": [{"name": "Lanthanide oxide", "amount": "0.20", "unit": "mmol"}, {"name": "H3TFMIDC", "amount": "0.20", "unit": "mmol"}, {"name": "DMA", "amount": "4", "unit": "mL"}], "pressure": "autogenous pressure", "temperature": "100\u00b0C", "time": "48 h", "cooling rate": "1\u00b0C/h"}, {"synthesis method": "filtration", "washing solution": "mother liquor", "amount": ""}]}, {"meta": {"name": "[Ln2(\u03bc2-HTFMIDC)3(DMA)4]\u00b72H2O", "symbol": "2", "chemical formula": "C34H43F9N10O18Nd2"}, "processes": [{"synthesis method": "chemical synthesis", "precursor": [{"name": "Lanthanide oxide", "amount": "0.20", "unit": "mmol"}, {"name": "H3TFMIDC", "amount": "0.20", "unit": "mmol"}, {"name": "DMA", "amount": "4", "unit": "mL"}], "pressure": "autogenous pressure", "temperature": "100\u00b0C", "time": "48 h", "cooling rate": "1\u00b0C/h"}, {"synthesis method": "filtration", "washing solution": "mother liquor", "amount": ""}]}, {"meta": {"name": "[Ln2(\u03bc2-HTFMIDC)3(DMA)4]\u00b72H2O", "symbol": "3", "chemical formula": "C34H43F9N10O18Sm2"}, "processes": [{"synthesis method": "chemical synthesis", "precursor": [{"name": "Lanthanide oxide", "amount": "0.20", "unit": "mmol"}, {"name": "H3TFMIDC", "amount": "0.20", "unit": "mmol"}, {"name": "DMA", "amount": "4", "unit": "mL"}], "pressure": "autogenous pressure", "temperature": "100\u00b0C", "time": "48 h", "cooling rate": "1\u00b0C/h"}, {"synthesis method": "filtration", "washing solution": "mother liquor", "amount": ""}]}, {"meta": {"name": "[Ln2(\u03bc2-HTFMIDC)3(DMA)4]\u00b72H2O", "symbol": "4", "chemical formula": "C34H43F9N10O18Eu2"}, "processes": [{"synthesis method": "chemical synthesis", "precursor": [{"name": "Lanthanide oxide", "amount": "0.20", "unit": "mmol"}, {"name": "H3TFMIDC", "amount": "0.20", "unit": "mmol"}, {"name": "DMA", "amount": "4", "unit": "mL"}], "pressure": "autogenous pressure", "temperature": "100\u00b0C", "time": "48 h", "cooling rate": "1\u00b0C/h"}, {"synthesis method": "filtration", "washing solution": "mother liquor", "amount": ""}]}, {"meta": {"name": "[Ln2(\u03bc2-HTFMIDC)3(DMA)2(H2O)2]\u00b7DMA", "symbol": "5", "chemical formula": "C30H34F9N9O17Eu2"}, "processes": [{"synthesis method": "chemical synthesis", "precursor": [{"name": "Lanthanide oxide", "amount": "0.20", "unit": "mmol"}, {"name": "H3TFMIDC", "amount": "0.20", "unit": "mmol"}, {"name": "DMA/CH3CN", "amount": "1:1", "unit": "4 mL"}], "pressure": "", "temperature": "", "time": "", "heating rate": "", "cooling rate": ""}, {"synthesis method": "filtration", "washing solution": "mother liquor", "amount": ""}]}, {"meta": {"name": "[Ln2(\u03bc2-HTFMIDC)3(DMA)2(H2O)2]\u00b7DMA", "symbol": "6", "chemical formula": "C30H34F9N9O17Gd2"}, "processes": [{"synthesis method": "chemical synthesis", "precursor": [{"name": "Lanthanide oxide", "amount": "0.20", "unit": "mmol"}, {"name": "H3TFMIDC", "amount": "0.20", "unit": "mmol"}, {"name": "DMA/CH3CN", "amount": "1:1", "unit": "4 mL"}], "pressure": "", "temperature": "", "time": "", "heating rate": "", "cooling rate": ""}, {"synthesis method": "filtration", "washing solution": "mother liquor", "amount": ""}]}], "include_properties": ["solvothermal_synthesis", "filtration", "washing", "drying", "solvothermal_synthesis", "filtration", "washing"]}]
