Repository: Yeonghun1675/L2M3

<div align="center">
<h1> ⛏L2M3: Large Language Models Material Miner </h1> 
</div>

## Summary
L2M3 is designed to efficiently gather experimental Metal-Organic Framework (MOF) data from scientific literature, addressing the challenge of accessing hard-to-find data and enhancing the quality of information available for machine learning in materials science. By utilizing a chain of advanced Large Language Models (LLMs), we developed a systematic method for extracting and organizing MOF data into a structured, usable format. Our approach has successfully compiled data from over 40,000 research articles, creating a comprehensive, ready-to-use dataset.

File: synthesis/800_springer/synthesis_10.1007_s11243-007-9035-x.json
[{"idx": "6, 7", "type": "text", "classification": "synthesis condition", "content": "<title>Syntheses</title><p>Complex <italic>(1)</italic> was prepared from a mixture of Ni(OAc)<sub>2</sub>, adipate, 4,4\u2032-bipy, and H<sub>2</sub>O with the molar ratio of 1:2:2:400, stirred for 0.4\u00a0h, sealed in a 23\u00a0mL Teflon-lined stainless steel bomb, and kept at 140\u00a0\u00b0C under autogenous pressure for 5\u00a0days. Calcd. for C<sub>16</sub>H<sub>16</sub>N<sub>2</sub>O<sub>4</sub>Ni: C, 53.5%; H, 4.5%; N, 7.8%. Elem. anal. Found: C, 53.1%; H, 4.7%; N, 7.7%. IR spectrum (cm<sup>\u22121</sup>): 1597(s), 1565(s), 1462(s), 1422(s), 1336(m), 1308(w), 1299(w), 1217(w), 1100(w), 912(w), 819(s), 801(w), 670(w), 631(s), 595(w), 540(w), 458(w).</p><p>Complex <italic>(2)</italic> was prepared from a mixture of Zn(OAc)<sub>2</sub>, adipate, 1,10\u2032-phen, and H<sub>2</sub>O with the molar ratio of 1:2.5:2.5:500, stirred for 0.5\u00a0h, sealed in a 23\u00a0mL Teflon-lined stainless steel bomb, and kept at 150\u00a0\u00b0C under autogenous pressure for 5\u00a0days. Calcd. for C<sub>42</sub>H<sub>46</sub>N<sub>4</sub>O<sub>12</sub>Zn<sub>3</sub>: C, 51.0%; H, 4.1%; N, 5.7%. Elem. anal. Found: C, 51.1%; H, 4.2%; N, 5.7%. IR spectrum (cm<sup>\u22121</sup>): 1600(s), 1531(s), 1506(v), 1441(v), 1437(s), 1306(w), 1231(w), 1107(w), 933(w), 855(m), 761(w), 733(m), 701(m) 646(m), 531(w).</p>", "clean_text": "Syntheses\n\nComplex (1) was prepared from a mixture of Ni(OAc)2, adipate, 4,4'-bipy, and H2O with the molar ratio of 1:2:2:400, stirred for 0.4 h, sealed in a 23 mL Teflon-lined stainless steel bomb, and kept at 140 \u00b0C under autogenous pressure for 5 days. Calcd. for C16H16N2O4Ni: C, 53.5%; H, 4.5%; N, 7.8%. Elem. anal. Found: C, 53.1%; H, 4.7%; N, 7.7%. IR spectrum (cm-1): 1597(s), 1565(s), 1462(s), 1422(s), 1336(m), 1308(w), 1299(w), 1217(w), 1100(w), 912(w), 819(s), 801(w), 670(w), 631(s), 595(w), 540(w), 458(w).\n\nComplex (2) was prepared from a mixture of Zn(OAc)2, adipate, 1,10'-phen, and H2O with the molar ratio of 1:2.5:2.5:500, stirred for 0.5 h, sealed in a 23 mL Teflon-lined stainless steel bomb, and kept at 150 \u00b0C under autogenous pressure for 5 days. Calcd. for C42H46N4O12Zn3: C, 51.0%; H, 4.1%; N, 5.7%. Elem. anal. Found: C, 51.1%; H, 4.2%; N, 5.7%. IR spectrum (cm-1): 1600(s), 1531(s), 1506(v), 1441(v), 1437(s), 1306(w), 1231(w), 1107(w), 933(w), 855(m), 761(w), 733(m), 701(m) 646(m), 531(w).", "data": [{"meta": {"name": "(1)", "symbol": "", "chemical formula": "C16H16N2O4Ni"}, "processes": [{"synthesis method": "solvothermal synthesis", "precursor": [{"name": "Ni(OAc)2", "amount": "", "unit": ""}, {"name": "adipate", "amount": "", "unit": ""}, {"name": "4,4\u2032-bipy", "amount": "", "unit": ""}, {"name": "H2O", "amount": "", "unit": ""}], "solvent": [{"name": "", "amount": "", "unit": ""}], "reducing agent": [{"name": "", "amount": "", "unit": ""}], "surfactant": [{"name": "", "amount": "", "unit": ""}], "pressure": "autogenous pressure", "temperature": "140\u00b0C", "time": "5 days", "heating rate": "", "cooling rate": ""}]}, {"meta": {"name": "(2)", "symbol": "", "chemical formula": "C42H46N4O12Zn3"}, "processes": [{"synthesis method": "solvothermal synthesis", "precursor": [{"name": "Zn(OAc)2", "amount": "", "unit": ""}, {"name": "adipate", "amount": "", "unit": ""}, {"name": "1,10\u2032-phen", "amount": "", "unit": ""}, {"name": "H2O", "amount": "", "unit": ""}], "solvent": [{"name": "", "amount": "", "unit": ""}], "reducing agent": [{"name": "", "amount": "", "unit": ""}], "surfactant": [{"name": "", "amount": "", "unit": ""}], "pressure": "autogenous pressure", "temperature": "150\u00b0C", "time": "5 days", "heating rate": "", "cooling rate": ""}]}], "include_properties": ["solvothermal_synthesis"]}]

File: synthesis/800_springer/synthesis_10.1007_s11243-008-9064-0.json
[{"idx": "5, 6, 7", "type": "text", "classification": "synthesis condition", "content": "<title>Preparation of ligands L1 and L2</title><p>The ligands L1 and L2 were prepared by stirring equimolar amounts (1.0\u00a0mmol each) of 2-pyridylaldehyde with <italic>N,N</italic>-diethylethane-1,2-diamine, and <italic>N</italic>-isopropylethane-1,2-diamine, respectively, in 50\u00a0mL of methanol using literature methods [<xref ref-type=\"bibr\" rid=\"CR12\">12</xref>, <xref ref-type=\"bibr\" rid=\"CR13\">13</xref>]. Yields: 97% for L1 and 95% for L2. Anal. Calcd. for C<sub>12</sub>H<sub>19</sub>N<sub>3</sub> (L1): C, 70.2; H, 9.3; N, 20.5%. Found C, 70.0; H, 9.4; N, 20.4%. Anal. Calcd. for C<sub>11</sub>H<sub>17</sub>N<sub>3</sub> (L2): C, 69.1; H, 9.0; N, 22.0%. Found C, 69.3; H, 9.1; N, 21.9%.</p><title>Preparation of [CuL1(\u03bc<sub>1,3</sub>-N<sub>3</sub>)]<sub><italic>n</italic></sub>\u00a0\u00b7\u00a0<italic>n</italic>ClO<sub>4</sub><italic>(1)</italic></title><p>An aqueous solution (2\u00a0mL) of copper(II) perchlorate hexahydrate (0.1\u00a0mmol) was added to a methanolic solution (8\u00a0mL) of L1 (0.1\u00a0mmol) and stirred at room temperature for 10\u00a0min. Then an aqueous solution (2\u00a0mL) of sodium azide (0.2\u00a0mmol) was added dropwise with continuous stirring. The mixture was stirred for another 10\u00a0min at room temperature to give a deep blue solution. Suitable blue single crystals for the structure determination were obtained by slow evaporation of the resulting solution in air. Yield: 67% on the basis of L1. Anal. calc. for C<sub>12</sub>H<sub>19</sub>ClCuN<sub>6</sub>O<sub>4</sub>: C, 35.13; H, 4.67; N, 20.48; found: C, 35.32; H, 4.73; N, 20.27%.</p><title>Preparation of [Cu<sub>2</sub>(L2)<sub>2</sub>(\u03bc<sub>1,1</sub>-N<sub>3</sub>)<sub>2</sub>]\u00a0\u00b7\u00a02ClO<sub>4</sub><italic>(2)</italic></title><p>A procedure identical to that described for the preparation of <italic>(1)</italic>, but with L1 replaced by L2, produced the blue single crystals of <italic>(2)</italic>. Yield: 45% on the basis of L2. Anal. calc. for C<sub>11</sub>H<sub>17</sub>ClCuN<sub>6</sub>O<sub>4</sub>: C, 33.34; H, 4.32; N, 21.21; found: C, 33.12; H, 4.38; N, 21.33%.</p>", "clean_text": "Preparation of ligands L1 and L2\n\nThe ligands L1 and L2 were prepared by stirring equimolar amounts (1.0 mmol each) of 2-pyridylaldehyde with N,N-diethylethane-1,2-diamine, and N-isopropylethane-1,2-diamine, respectively, in 50 mL of methanol using literature methods [12, 13]. Yields: 97% for L1 and 95% for L2. Anal. Calcd. for C12H19N3 (L1): C, 70.2; H, 9.3; N, 20.5%. Found C, 70.0; H, 9.4; N, 20.4%. Anal. Calcd. for C11H17N3 (L2): C, 69.1; H, 9.0; N, 22.0%. Found C, 69.3; H, 9.1; N, 21.9%.\n\nPreparation of [CuL1(\u03bc1,3-N3)]n \u22c5 nClO4(1)\n\nAn aqueous solution (2 mL) of copper(II) perchlorate hexahydrate (0.1 mmol) was added to a methanolic solution (8 mL) of L1 (0.1 mmol) and stirred at room temperature for 10 min. Then an aqueous solution (2 mL) of sodium azide (0.2 mmol) was added dropwise with continuous stirring. The mixture was stirred for another 10 min at room temperature to give a deep blue solution. Suitable blue single crystals for the structure determination were obtained by slow evaporation of the resulting solution in air. Yield: 67% on the basis of L1. Anal. calc. for C12H19ClCuN6O4: C, 35.13; H, 4.67; N, 20.48; found: C, 35.32; H, 4.73; N, 20.27%.\n\nPreparation of [Cu2(L2)2(\u03bc1,1-N3)2] \u22c5 2ClO4(2)\n\nA procedure identical to that described for the preparation of (1), but with L1 replaced by L2, produced the blue single crystals of (2). Yield: 45% on the basis of L2. Anal. calc. for C11H17ClCuN6O4: C, 33.34; H, 4.32; N, 21.21; found: C, 33.12; H, 4.38; N, 21.33%.", "data": [{"meta": {"name": "L1", "symbol": "", "chemical formula": "C12H19N3"}, "processes": [{"synthesis method": "chemical synthesis", "precursor": [{"name": "2-pyridylaldehyde", "amount": "1.0", "unit": "mmol"}, {"name": "N,N-diethylethane-1,2-diamine", "amount": "1.0", "unit": "mmol"}], "solution": [{"name": "methanol", "amount": "50", "unit": "mL"}], "pressure": "", "temperature": "", "time": ""}], "yield": "97%"}, {"meta": {"name": "L2", "symbol": "", "chemical formula": "C11H17N3"}, "processes": [{"synthesis method": "chemical synthesis", "precursor": [{"name": "2-pyridylaldehyde", "amount": "1.0", "unit": "mmol"}, {"name": "N-isopropylethane-1,2-diamine", "amount": "1.0", "unit": "mmol"}], "solution": [{"name": "methanol", "amount": "50", "unit": "mL"}], "pressure": "", "temperature": "", "time": ""}], "yield": "95%"}, {"meta": {"name": "[CuL1(\u03bc1,3-N3)]n\u00b7nClO4(1)", "symbol": "", "chemical formula": "C12H19ClCuN6O4"}, "processes": [{"synthesis method": "chemical synthesis", "precursor": [{"name": "copper(II) perchlorate hexahydrate", "amount": "0.1", "unit": "mmol"}, {"name": "L1", "amount": "0.1", "unit": "mmol"}, {"name": "sodium azide", "amount": "0.2", "unit": "mmol"}], "solution": [{"name": "water", "amount": "2", "unit": "mL"}, {"name": "methanol", "amount": "8", "unit": "mL"}], "pressure": "", "temperature": "room temperature", "time": "10 min"}], "yield": "67%"}, {"meta": {"name": "[Cu2(L2)2(\u03bc1,1-N3)2]\u00b72ClO4(2)", "symbol": "", "chemical formula": "C11H17ClCuN6O4"}, "processes": [{"synthesis method": "chemical synthesis", "precursor": [{"name": "copper(II) perchlorate hexahydrate", "amount": "0.1", "unit": "mmol"}, {"name": "L2", "amount": "0.1", "unit": "mmol"}, {"name": "sodium azide", "amount": "0.2", "unit": "mmol"}], "solution": [{"name": "water", "amount": "2", "unit": "mL"}, {"name": "methanol", "amount": "8", "unit": "mL"}], "pressure": "", "temperature": "room temperature", "time": "10 min"}], "yield": "45%"}], "include_properties": ["chemical_synthesis"]}]

File: synthesis/800_springer/synthesis_10.1007_s11243-008-9147-y.json
[{"idx": "7, 8, 9", "type": "text", "classification": "synthesis condition", "content": "<title>Synthesis of [Mn(ndc)(bpy)]<sub><italic>n</italic></sub>\u00a0\u00b7\u00a0<italic>n</italic>H<sub>2</sub>O (<bold>1</bold>)</title><p>A mixture of manganese dioxide (0.09\u00a0g, 1\u00a0mmol), H<sub>2</sub>ndc (0.10\u00a0g, 0.5\u00a0mmol), bpy (0.30\u00a0g, 2\u00a0mmol), HCl (0.1\u00a0ml, 0.2\u00a0M), and deionized water (10\u00a0ml) was sealed in a Teflon-lined steel autoclave, heated at 160\u00a0\u00b0C for 72\u00a0h, and then cooled slowly to room temperature. Green crystals were collected and washed with water and ethanol, then dried in air (yield: 25%). Anal. Cacld. for C<sub>22</sub>H<sub>16</sub>N<sub>2</sub>O<sub>5</sub>Mn (443.31): C 59.60, H 3.64, N 6.32; found: C 59.20, H 3.37, N 6.11. IR (KBr pellet, cm<sup>\u22121</sup>): 3497m, 3471m, 3031w, 2555w, 1682m, 1636vs, 1600s, 1568m, 1492w, 1476m, 1438w, 1394s, 1358s, 1294w, 1189w, 1154w, 1095w, 1057w, 1013w, 922w, 794m, 769m, 648w, 625w, 567w, 485w, 447w.</p><title>Synthesis of [Mn(ndc)(phen)] (<bold>2</bold>)</title><p>A mixture of manganese acetate tetrahydrate (0.24\u00a0g, 1\u00a0mmol), H<sub>2</sub>ndc (0.10\u00a0g, 0.5\u00a0mmol), phen (0.20\u00a0g, 1\u00a0mmol), triethylamine (0.3\u00a0ml, 1\u00a0mmol), and deionized water (10\u00a0ml) was sealed in a Teflon-lined steel autoclave and heated at 180\u00a0\u00b0C for 72\u00a0h, then cooled slowly to room temperature. Yellow crystals were collected and washed with water and ethanol (yield 60%). Anal. Cacld. for C<sub>24</sub>H<sub>14</sub>N<sub>2</sub>O<sub>4</sub>Mn (449.31): C 64.15, H 3.14, N 6.2; found: C 64.26, H 2.95, N 6.02. IR (KBr pellet, cm<sup>\u22121</sup>): 3434w, 1648s, 1610w, 1584m, 1510w, 1492w, 1421w, 1391s, 1357m, 1095w, 928w, 851w, 791w, 770w, 727w, 635w, 562w, 487w, 445w.</p><title>Synthesis of [Mn3(ndc)3(bpy)2] (<bold>3</bold>)</title><p>A mixture of manganese chloride (0.19\u00a0g, 1\u00a0mmol), H<sub>2</sub>ndc (0.10\u00a0g, 0.5\u00a0mmol), bpy (0.15\u00a0g, 1\u00a0mmol), ammonium chloride (0.15\u00a0g, 3\u00a0mmol), and deionized water (10\u00a0ml) was sealed in a Teflon-lined steel autoclave and heated at 180\u00a0\u00b0C for 5\u00a0days under autogenous pressure. By cooling down the reaction mixture to room temperature slowly, yellow crystals were obtained (yield 45%). Anal. Cacld. for C<sub>56</sub>H<sub>34</sub>N<sub>4</sub>O<sub>12</sub>Mn<sub>3</sub> (1119.69): C 60.07, H 3.06, N 5.00; found: C 60.24, H 2.90, N 5.13. IR (KBr pellet, cm<sup>\u22121</sup>): 3437w, 3096w, 3061w, 2556w, 1692vs, 1594m, 1570w, 1471w, 1435s, 1341w, 1294s, 1246w, 1192w, 1172w, 1148w, 1098w, 1057w, 1011w, 914w, 821w, 775s, 737w, 646w, 623w, 559w, 476w.</p>", "clean_text": "Synthesis of [Mn(ndc)(bpy)]n \u22c5 nH2O (1)\n\nA mixture of manganese dioxide (0.09 g, 1 mmol), H2ndc (0.10 g, 0.5 mmol), bpy (0.30 g, 2 mmol), HCl (0.1 ml, 0.2 M), and deionized water (10 ml) was sealed in a Teflon-lined steel autoclave, heated at 160 \u00b0C for 72 h, and then cooled slowly to room temperature. Green crystals were collected and washed with water and ethanol, then dried in air (yield: 25%). Anal. Cacld. for C22H16N2O5Mn (443.31): C 59.60, H 3.64, N 6.32; found: C 59.20, H 3.37, N 6.11. IR (KBr pellet, cm-1): 3497m, 3471m, 3031w, 2555w, 1682m, 1636vs, 1600s, 1568m, 1492w, 1476m, 1438w, 1394s, 1358s, 1294w, 1189w, 1154w, 1095w, 1057w, 1013w, 922w, 794m, 769m, 648w, 625w, 567w, 485w, 447w.\n\nSynthesis of [Mn(ndc)(phen)] (2)\n\nA mixture of manganese acetate tetrahydrate (0.24 g, 1 mmol), H2ndc (0.10 g, 0.5 mmol), phen (0.20 g, 1 mmol), triethylamine (0.3 ml, 1 mmol), and deionized water (10 ml) was sealed in a Teflon-lined steel autoclave and heated at 180 \u00b0C for 72 h, then cooled slowly to room temperature. Yellow crystals were collected and washed with water and ethanol (yield 60%). Anal. Cacld. for C24H14N2O4Mn (449.31): C 64.15, H 3.14, N 6.2; found: C 64.26, H 2.95, N 6.02. IR (KBr pellet, cm-1): 3434w, 1648s, 1610w, 1584m, 1510w, 1492w, 1421w, 1391s, 1357m, 1095w, 928w, 851w, 791w, 770w, 727w, 635w, 562w, 487w, 445w.\n\nSynthesis of [Mn3(ndc)3(bpy)2] (3)\n\nA mixture of manganese chloride (0.19 g, 1 mmol), H2ndc (0.10 g, 0.5 mmol), bpy (0.15 g, 1 mmol), ammonium chloride (0.15 g, 3 mmol), and deionized water (10 ml) was sealed in a Teflon-lined steel autoclave and heated at 180 \u00b0C for 5 days under autogenous pressure. By cooling down the reaction mixture to room temperature slowly, yellow crystals were obtained (yield 45%). Anal. Cacld. for C56H34N4O12Mn3 (1119.69): C 60.07, H 3.06, N 5.00; found: C 60.24, H 2.90, N 5.13. IR (KBr pellet, cm-1): 3437w, 3096w, 3061w, 2556w, 1692vs, 1594m, 1570w, 1471w, 1435s, 1341w, 1294s, 1246w, 1192w, 1172w, 1148w, 1098w, 1057w, 1011w, 914w, 821w, 775s, 737w, 646w, 623w, 559w, 476w.", "data": [{"meta": {"name": "[Mn(ndc)(bpy)]n\u00b7nH2O", "symbol": "1", "chemical formula": "C22H16N2O5Mn"}, "processes": [{"synthesis method": "solvothermal synthesis", "precursor": [{"name": "manganese dioxide", "amount": "0.09", "unit": "g"}, {"name": "H2ndc", "amount": "0.10", "unit": "g"}, {"name": "bpy", "amount": "0.30", "unit": "g"}, {"name": "HCl", "amount": "0.1", "unit": "ml"}, {"name": "deionized water", "amount": "10", "unit": "ml"}], "solvent": [{"name": "water", "amount": "10", "unit": "ml"}], "reducing agent": [{"name": "", "amount": "", "unit": ""}], "surfactant": [{"name": "", "amount": "", "unit": ""}], "pressure": "", "temperature": "160\u00b0C", "time": "72h", "heating rate": "", "cooling rate": ""}], "yield": "25%"}, {"meta": {"name": "[Mn(ndc)(phen)]", "symbol": "2", "chemical formula": "C24H14N2O4Mn"}, "processes": [{"synthesis method": "solvothermal synthesis", "precursor": [{"name": "manganese acetate tetrahydrate", "amount": "0.24", "unit": "g"}, {"name": "H2ndc", "amount": "0.10", "unit": "g"}, {"name": "phen", "amount": "0.20", "unit": "g"}, {"name": "triethylamine", "amount": "0.3", "unit": "ml"}, {"name": "deionized water", "amount": "10", "unit": "ml"}], "solvent": [{"name": "water", "amount": "10", "unit": "ml"}], "reducing agent": [{"name": "", "amount": "", "unit": ""}], "surfactant": [{"name": "", "amount": "", "unit": ""}], "pressure": "", "temperature": "180\u00b0C", "time": "72h", "heating rate": "", "cooling rate": ""}], "yield": "60%"}, {"meta": {"name": "[Mn3(ndc)3(bpy)2]", "symbol": "3", "chemical formula": "C56H34N4O12Mn3"}, "processes": [{"synthesis method": "solvothermal synthesis", "precursor": [{"name": "manganese chloride", "amount": "0.19", "unit": "g"}, {"name": "H2ndc", "amount": "0.10", "unit": "g"}, {"name": "bpy", "amount": "0.15", "unit": "g"}, {"name": "ammonium chloride", "amount": "0.15", "unit": "g"}, {"name": "deionized water", "amount": "10", "unit": "ml"}], "solvent": [{"name": "water", "amount": "10", "unit": "ml"}], "reducing agent": [{"name": "", "amount": "", "unit": ""}], "surfactant": [{"name": "", "amount": "", "unit": ""}], "pressure": "", "temperature": "180\u00b0C", "time": "5 days", "heating rate": "", "cooling rate": ""}], "yield": "45%"}], "include_properties": ["solvothermal_synthesis", "washing", "drying"]}]

File: synthesis/800_springer/synthesis_10.1007_s11243-009-9268-y.json
[{"idx": "6, 7, 8", "type": "text", "classification": "synthesis condition", "content": "<title>Synthesis of [Zn(C<sub>8</sub>Cl<sub>4</sub>O<sub>4</sub>)(py)<sub>3</sub>] (<bold>1</bold>)</title><p>A mixture of 2,3,5,6-tetrachloro-1,4-dimethyl ester (0.0664\u00a0g, 0.20\u00a0mmol) and ZnCl<sub>2</sub> (0.0136\u00a0g, 0.10\u00a0mmol) in methanol (3\u00a0mL), pyridine (3\u00a0mL) and H<sub>2</sub>O (6\u00a0mL) was placed in a sealed vial (20\u00a0mL) and heated at 120\u00a0\u00b0C for 3\u00a0days, then allowed to cool. The resulting colorless block-shaped crystals were filtered off, dried in air and collected in 64% yield (on the basis of Zn). Anal. calcd. for C<sub>23</sub>H<sub>15</sub>Cl<sub>4</sub>N<sub>3</sub>O<sub>4</sub>Zn: C, 45.7%; H, 2.5%; N, 7.0%. Found: C, 45.7%; H, 2.5%; N, 7.0%. IR (KBr, cm<sup>\u22121</sup>): 3,457(m), 1,649(s), 1,618(s), 1,447(m), 1,331(s), 1,229(m), 1,043(m), 839(w), 761(m), 702(s), 630(m).</p><title>Synthesis of [Cu(C<sub>8</sub>Cl<sub>4</sub>O<sub>4</sub>)(py)<sub>3</sub>] (<bold>2</bold>)</title><p>Complex (<bold>2</bold>) was obtained with CuSO<sub>4</sub>\u00b75H<sub>2</sub>O (0.0250\u00a0g, 0.1\u00a0mmol) as a reactant by a procedure similar to Complex (<bold>1</bold>). Green block-shaped crystals were obtained in a yield of 57% based on Cu. Anal. calcd. for C<sub>23</sub>H<sub>15</sub>Cl<sub>4</sub>N<sub>3</sub>O<sub>4</sub>Cu: C, 45.8%; H, 2.5%; N, 7.0%. Found: C, 45.8%; H, 2.5%; N, 7.0%. IR (KBr, cm<sup>\u22121</sup>): 3,465(m), 1,698(s), 1,485(m), 1,446(m), 1,383(s), 1,328(s), 1,113(m), 843(w), 765(m), 702(s), 620(m).</p><title>Synthesis of [Cd(C<sub>8</sub>F<sub>4</sub>O<sub>4</sub>)(py)<sub>3</sub>] (<bold>3</bold>)</title><p>This complex was synthesized by slow vapor diffusion at room temperature. In a small vial, tetrachloroterephthalic acid (0.090\u00a0g, 0.30\u00a0mmol) and Cd(NO<sub>3</sub>)<sub>2</sub>\u00b74H<sub>2</sub>O (0.0463\u00a0g, 0.15\u00a0mmol) were dissolved in a mixture of methanol (3\u00a0mL) and N,N-dimethylformamide (DMF) (1\u00a0mL) at room temperature. The vial was then put into a larger vial containing pyridine (4\u00a0mL), which was sealed and left undisturbed for 7\u00a0days at room temperature. The yield was 65% based on Cd. Anal. calcd. for C<sub>23</sub>H<sub>15</sub>CdCl<sub>4</sub>N<sub>3</sub>O<sub>4</sub>: C, 42.4%; H, 2.3%; N, 6.5%. Found: C, 42.4%; H, 2.3%; N, 6.4%. IR (KBr, cm<sup>\u22121</sup>): 3,700\u20132,500(m), 1,601.7(s), 1,492.0(w)m, 1,437.6(s), 1,389.8(s), 1,346.8(s), 1,222.0(w), 1,119.0(w), 1,073.2(w), 1,049.6(w), 865.1(w), 757.3(w), 693.6(w), 634.8(s).</p>", "clean_text": "Synthesis of [Zn(C8Cl4O4)(py)3] (1)\n\nA mixture of 2,3,5,6-tetrachloro-1,4-dimethyl ester (0.0664 g, 0.20 mmol) and ZnCl2 (0.0136 g, 0.10 mmol) in methanol (3 mL), pyridine (3 mL) and H2O (6 mL) was placed in a sealed vial (20 mL) and heated at 120 \u00b0C for 3 days, then allowed to cool. The resulting colorless block-shaped crystals were filtered off, dried in air and collected in 64% yield (on the basis of Zn). Anal. calcd. for C23H15Cl4N3O4Zn: C, 45.7%; H, 2.5%; N, 7.0%. Found: C, 45.7%; H, 2.5%; N, 7.0%. IR (KBr, cm-1): 3,457(m), 1,649(s), 1,618(s), 1,447(m), 1,331(s), 1,229(m), 1,043(m), 839(w), 761(m), 702(s), 630(m).\n\nSynthesis of [Cu(C8Cl4O4)(py)3] (2)\n\nComplex (2) was obtained with CuSO4\u22c55H2O (0.0250 g, 0.1 mmol) as a reactant by a procedure similar to Complex (1). Green block-shaped crystals were obtained in a yield of 57% based on Cu. Anal. calcd. for C23H15Cl4N3O4Cu: C, 45.8%; H, 2.5%; N, 7.0%. Found: C, 45.8%; H, 2.5%; N, 7.0%. IR (KBr, cm-1): 3,465(m), 1,698(s), 1,485(m), 1,446(m), 1,383(s), 1,328(s), 1,113(m), 843(w), 765(m), 702(s), 620(m).\n\nSynthesis of [Cd(C8F4O4)(py)3] (3)\n\nThis complex was synthesized by slow vapor diffusion at room temperature. In a small vial, tetrachloroterephthalic acid (0.090 g, 0.30 mmol) and Cd(NO3)2\u22c54H2O (0.0463 g, 0.15 mmol) were dissolved in a mixture of methanol (3 mL) and N,N-dimethylformamide (DMF) (1 mL) at room temperature. The vial was then put into a larger vial containing pyridine (4 mL), which was sealed and left undisturbed for 7 days at room temperature. The yield was 65% based on Cd. Anal. calcd. for C23H15CdCl4N3O4: C, 42.4%; H, 2.3%; N, 6.5%. Found: C, 42.4%; H, 2.3%; N, 6.4%. IR (KBr, cm-1): 3,700-2,500(m), 1,601.7(s), 1,492.0(w)m, 1,437.6(s), 1,389.8(s), 1,346.8(s), 1,222.0(w), 1,119.0(w), 1,073.2(w), 1,049.6(w), 865.1(w), 757.3(w), 693.6(w), 634.8(s).", "data": [{"meta": {"name": "[Zn(C8Cl4O4)(py)3]", "symbol": "1", "chemical formula": "C23H15Cl4N3O4Zn"}, "processes": [{"synthesis method": "chemical synthesis", "precursor": [{"name": "2,3,5,6-tetrachloro-1,4-dimethyl ester", "amount": "0.0664", "unit": "g"}, {"name": "ZnCl2", "amount": "0.0136", "unit": "g"}], "solution": [{"name": "methanol", "amount": "3", "unit": "mL"}, {"name": "pyridine", "amount": "3", "unit": "mL"}, {"name": "H2O", "amount": "6", "unit": "mL"}], "pressure": "", "temperature": "120\u00b0C", "time": "3 days"}, {"synthesis method": "drying", "atmosphere": "air", "time": ""}], "yield": "64%"}, {"meta": {"name": "[Cu(C8Cl4O4)(py)3]", "symbol": "2", "chemical formula": "C23H15Cl4N3O4Cu"}, "processes": [{"synthesis method": "chemical synthesis", "precursor": [{"name": "CuSO4\u00b75H2O", "amount": "0.0250", "unit": "g"}], "solution": [{"name": "methanol", "amount": "3", "unit": "mL"}, {"name": "pyridine", "amount": "3", "unit": "mL"}, {"name": "H2O", "amount": "6", "unit": "mL"}], "pressure": "", "temperature": "120\u00b0C", "time": "3 days"}, {"synthesis method": "drying", "atmosphere": "air", "time": ""}], "yield": "57%"}, {"meta": {"name": "[Cd(C8F4O4)(py)3]", "symbol": "3", "chemical formula": "C23H15CdCl4N3O4"}, "processes": [{"synthesis method": "vapor diffusion", "precursor": [{"name": "tetrachloroterephthalic acid", "amount": "0.090", "unit": "g"}, {"name": "Cd(NO3)2\u00b74H2O", "amount": "0.0463", "unit": "g"}], "solvent": [{"name": "methanol", "amount": "3", "unit": "mL"}, {"name": "N,N-dimethylformamide (DMF)", "amount": "1", "unit": "mL"}], "pressure": "", "temperature": "room temperature", "time": "7 days"}], "yield": "65%"}], "include_properties": ["solvothermal_synthesis", "filtration", "drying", "solvothermal_synthesis", "filtration", "drying", "solvothermal_synthesis"]}]

File: synthesis/800_springer/synthesis_10.1007_s11243-009-9289-6.json
[{"idx": "6, 7, 8", "type": "text", "classification": "synthesis condition", "content": "<title>Preparation of HL</title><p>To a methanol solution (20\u00a0mL) of salicylaldehyde (122.1\u00a0mg, 1.0\u00a0mmol), a methanol solution (20\u00a0mL) of <italic>N</italic>-methylpropane-1,3-diamine (88.1\u00a0mg, 1.0\u00a0mmol) was added with stirring. The mixture was stirred for 30\u00a0min at room temperature to give a yellow solution. Then, the methanol was evaporated to give yellow oil of HL. Yield: 186\u00a0mg (97%). Anal. Calcd (%) for C<sub>11</sub>H<sub>16</sub>N<sub>2</sub>O: C, 68.7; H, 8.4; N, 14.6. Found (%): C, 68.4; H, 8.5; N, 14.8. Characteristic IR data (cm<sup>\u22121</sup>): 1645 (s).</p><title>Preparation of [Cu<sub>2</sub>L<sub>2</sub>(\u03bc<sub>1,1</sub>\u2013N<sub>3</sub>)<sub>2</sub>]\u00b7CH<sub>3</sub>OH</title><p>To a methanol solution (5\u00a0mL) of HL (19.2\u00a0mg, 0.1\u00a0mmol) and sodium azide (6.5\u00a0mg, 0.1\u00a0mmol), a methanol solution (5\u00a0mL) of copper(II) perchlorate (37.0\u00a0mg, 0.1\u00a0mmol) was added with stirring. The mixture was stirred for 10\u00a0min at room temperature and filtered. Upon keeping the filtrate in air for a week, blue block-shaped crystals of the complex, suitable for X-ray diffraction, were formed on slow evaporation of the solvent. Yield: 14.1\u00a0mg (45%). Anal. Calcd (%) for C<sub>23</sub>H<sub>34</sub>Cu<sub>2</sub>N<sub>10</sub>O<sub>3</sub>: C, 44.2; H, 5.5; N, 22.4. Found (%): C, 44.9; H, 5.2; N, 23.3. Characteristic IR data (cm<sup>\u22121</sup>): 3427 (b, w), 3218 (m), 2039 (s), 1618 (s).</p><title>Preparation of [CuL(\u03bc<sub>1,1</sub>\u2013N<sub>3</sub>)]<sub>n</sub></title><p>[CuL(\u03bc<sub>1,1</sub>\u2013N<sub>3</sub>)]<sub>n</sub> was prepared in ethanol solution by a similar procedure as that described for [Cu<sub>2</sub>L<sub>2</sub>(\u03bc<sub>1,1</sub>\u2013N<sub>3</sub>)<sub>2</sub>]\u00b7CH<sub>3</sub>OH. Blue block-shaped crystals of the complex were obtained after 5\u00a0days. Yield: 20.8\u00a0mg (70%). Anal. Calcd (%) for C<sub>11</sub>H<sub>15</sub>CuN<sub>5</sub>O: C, 44.5; H, 5.1; N, 23.6. Found (%): C, 44.3; H, 5.3; N, 23.9. Characteristic IR data (cm<sup>\u22121</sup>): 3232 (m), 2037 (s), 1617 (s).</p>", "clean_text": "Preparation of HL\n\nTo a methanol solution (20 mL) of salicylaldehyde (122.1 mg, 1.0 mmol), a methanol solution (20 mL) of N-methylpropane-1,3-diamine (88.1 mg, 1.0 mmol) was added with stirring. The mixture was stirred for 30 min at room temperature to give a yellow solution. Then, the methanol was evaporated to give yellow oil of HL. Yield: 186 mg (97%). Anal. Calcd (%) for C11H16N2O: C, 68.7; H, 8.4; N, 14.6. Found (%): C, 68.4; H, 8.5; N, 14.8. Characteristic IR data (cm-1): 1645 (s).\n\nPreparation of [Cu2L2(\u03bc1,1-N3)2]\u22c5CH3OH\n\nTo a methanol solution (5 mL) of HL (19.2 mg, 0.1 mmol) and sodium azide (6.5 mg, 0.1 mmol), a methanol solution (5 mL) of copper(II) perchlorate (37.0 mg, 0.1 mmol) was added with stirring. The mixture was stirred for 10 min at room temperature and filtered. Upon keeping the filtrate in air for a week, blue block-shaped crystals of the complex, suitable for X-ray diffraction, were formed on slow evaporation of the solvent. Yield: 14.1 mg (45%). Anal. Calcd (%) for C23H34Cu2N10O3: C, 44.2; H, 5.5; N, 22.4. Found (%): C, 44.9; H, 5.2; N, 23.3. Characteristic IR data (cm-1): 3427 (b, w), 3218 (m), 2039 (s), 1618 (s).\n\nPreparation of [CuL(\u03bc1,1-N3)]n\n\n[CuL(\u03bc1,1-N3)]n was prepared in ethanol solution by a similar procedure as that described for [Cu2L2(\u03bc1,1-N3)2]\u22c5CH3OH. Blue block-shaped crystals of the complex were obtained after 5 days. Yield: 20.8 mg (70%). Anal. Calcd (%) for C11H15CuN5O: C, 44.5; H, 5.1; N, 23.6. Found (%): C, 44.3; H, 5.3; N, 23.9. Characteristic IR data (cm-1): 3232 (m), 2037 (s), 1617 (s).", "data": [{"meta": {"name": "HL", "symbol": "", "chemical formula": "C11H16N2O"}, "processes": [{"synthesis method": "chemical synthesis", "precursor": [{"name": "salicylaldehyde", "amount": "122.1", "unit": "mg"}, {"name": "N-methylpropane-1,3-diamine", "amount": "88.1", "unit": "mg"}], "solution": [{"name": "methanol", "amount": "20", "unit": "mL"}], "pressure": "", "temperature": "room temperature", "time": "30 min"}, {"synthesis method": "evaporation", "solvent": "methanol", "amount": "", "pressure": "", "temperature": "", "time": ""}], "yield": "97%"}, {"meta": {"name": "[Cu2L2(\u03bc1,1\u2013N3)2]\u00b7CH3OH", "symbol": "", "chemical formula": "C23H34Cu2N10O3"}, "processes": [{"synthesis method": "chemical synthesis", "precursor": [{"name": "HL", "amount": "19.2", "unit": "mg"}, {"name": "sodium azide", "amount": "6.5", "unit": "mg"}, {"name": "copper(II) perchlorate", "amount": "37.0", "unit": "mg"}], "solution": [{"name": "methanol", "amount": "5", "unit": "mL"}], "pressure": "", "temperature": "room temperature", "time": "10 min"}, {"synthesis method": "filtration", "filtration solution": "", "amount": "", "pressure": "", "temperature": "", "time": ""}, {"synthesis method": "evaporation", "solvent": "air", "amount": "", "pressure": "", "temperature": "", "time": "1 week"}], "yield": "45%"}, {"meta": {"name": "[CuL(\u03bc1,1\u2013N3)]n", "symbol": "", "chemical formula": "C11H15CuN5O"}, "processes": [{"synthesis method": "chemical synthesis", "precursor": [{"name": "HL", "amount": "", "unit": ""}], "solution": [{"name": "ethanol", "amount": "", "unit": ""}], "pressure": "", "temperature": "room temperature", "time": "5 days"}, {"synthesis method": "evaporation", "solvent": "", "amount": "", "pressure": "", "temperature": "", "time": ""}], "yield": "70%"}], "include_properties": ["chemical_synthesis", "filtration"]}]

File: synthesis/800_springer/synthesis_10.1007_s11243-010-9400-z.json
[{"idx": "5, 6", "type": "text", "classification": "synthesis condition", "content": "<title>Preparation of [Cu<sub>2</sub>(Hbidc)<sub>2</sub>(H<sub>2</sub>O)<sub>4</sub>\u00b73H<sub>2</sub>O]<sub><italic>n</italic></sub> (<bold>1</bold>)</title><p>A mixture Cu(NO<sub>3</sub>)<sub>2</sub>\u00b72H<sub>2</sub>O (0.072\u00a0g, 0.3\u00a0mmol) and H<sub>3</sub>bidc (0.062\u00a0g, 0.3\u00a0mmol) was dissolved in acetonitrile (8\u00a0mL) and stirred for about 1\u00a0h at room temperature. The resulting solution was sealed in a stainless steel autoclave and heated at 100\u00a0\u00b0C for 3\u00a0days under autogenous pressure, then slowly cooled to room temperature. The resulting lime green crystals were washed with water and acetonitrile to give complex <bold>1</bold> (62\u00a0mg, 87% yield based on Cu). Crystals suitable for structural analysis were collected and dried in air. Found: C, 32.8; H, 3.4; N, 8.5. Anal. Calcd. (%) for C<sub>9</sub>H<sub>11</sub>CuN<sub>2</sub>O<sub>7.5</sub>: C, 32.7; H, 3.4; N 8.5. IR (KBr, pellet/cm<sup>\u22121</sup>): 3,450, 3,315, 3,152, 1,562, 1,520, 1,480, 1,417, 1,368, 1,260, 1,181, 1,046, 874, 794, 703.</p><title>Preparation of [Cu(Hbidc)]<sub><italic>n</italic></sub> (<bold>2</bold>)</title><p>Complex <bold>2</bold> was prepared by the same procedure for <bold>1</bold> except that the reaction temperature was 160\u00a0\u00b0C. For <bold>2</bold>, C<sub>9</sub>H<sub>4</sub>CuN<sub>2</sub>O<sub>4</sub>, 46\u00a0mg, yield: 53% (based on Cu). Found: C, 40.5; H, 1.6; N, 10.5. Anal. Calcd. (%): C, 40.4; H, 1.5; N 10.5. IR (KBr, pellet/cm<sup>\u22121</sup>): 3,345, 3,142, 1,637, 1,549, 1,477, 1,415, 1,307, 1,252, 1,184, 1,039, 966, 886, 797, 635.</p>", "clean_text": "Preparation of [Cu2(Hbidc)2(H2O)4\u22c53H2O]n (1)\n\nA mixture Cu(NO3)2\u22c52H2O (0.072 g, 0.3 mmol) and H3bidc (0.062 g, 0.3 mmol) was dissolved in acetonitrile (8 mL) and stirred for about 1 h at room temperature. The resulting solution was sealed in a stainless steel autoclave and heated at 100 \u00b0C for 3 days under autogenous pressure, then slowly cooled to room temperature. The resulting lime green crystals were washed with water and acetonitrile to give complex 1 (62 mg, 87% yield based on Cu). Crystals suitable for structural analysis were collected and dried in air. Found: C, 32.8; H, 3.4; N, 8.5. Anal. Calcd. (%) for C9H11CuN2O7.5: C, 32.7; H, 3.4; N 8.5. IR (KBr, pellet/cm-1): 3,450, 3,315, 3,152, 1,562, 1,520, 1,480, 1,417, 1,368, 1,260, 1,181, 1,046, 874, 794, 703.\n\nPreparation of [Cu(Hbidc)]n (2)\n\nComplex 2 was prepared by the same procedure for 1 except that the reaction temperature was 160 \u00b0C. For 2, C9H4CuN2O4, 46 mg, yield: 53% (based on Cu). Found: C, 40.5; H, 1.6; N, 10.5. Anal. Calcd. (%): C, 40.4; H, 1.5; N 10.5. IR (KBr, pellet/cm-1): 3,345, 3,142, 1,637, 1,549, 1,477, 1,415, 1,307, 1,252, 1,184, 1,039, 966, 886, 797, 635.", "data": [[[{"meta": {"name": "[Cu2(Hbidc)2(H2O)4\u00b73H2O]n", "symbol": "1", "chemical formula": "C9H11CuN2O7.5"}, "processes": [{"synthesis method": "chemical synthesis", "precursor": [{"name": "Cu(NO3)2\u00b72H2O", "amount": "0.072", "unit": "g"}, {"name": "H3bidc", "amount": "0.062", "unit": "g"}], "solvent": [{"name": "acetonitrile", "amount": "8", "unit": "mL"}], "pressure": "autogenous pressure", "temperature": "100\u00b0C", "time": "3 days", "heating rate": "", "cooling rate": ""}, {"synthesis method": "washing", "washing solution": "water and acetonitrile", "amount": ""}, {"synthesis method": "drying", "pressure": "", "temperature": "", "atmosphere": "air", "time": ""}], "yield": "87%"}], [{"meta": {"name": "[Cu(Hbidc)]n", "symbol": "2", "chemical formula": "C9H4CuN2O4"}, "processes": [{"synthesis method": "chemical synthesis", "precursor": [{"name": "Cu(NO3)2\u00b72H2O", "amount": "0.072", "unit": "g"}, {"name": "H3bidc", "amount": "0.062", "unit": "g"}], "solvent": [{"name": "acetonitrile", "amount": "8", "unit": "mL"}], "pressure": "autogenous pressure", "temperature": "160\u00b0C", "time": "3 days", "heating rate": "", "cooling rate": ""}, {"synthesis method": "washing", "washing solution": "water and acetonitrile", "amount": ""}, {"synthesis method": "drying", "pressure": "", "temperature": "", "atmosphere": "air", "time": ""}], "yield": "53%"}]]], "include_properties": ["solvothermal_synthesis", "washing", "drying"]}]
