Repository: Yeonghun1675/L2M3

<div align="center">
<h1> ⛏L2M3: Large Language Models Material Miner </h1> 
</div>

## Summary
L2M3 is designed to efficiently gather experimental Metal-Organic Framework (MOF) data from scientific literature, addressing the challenge of accessing hard-to-find data and enhancing the quality of information available for machine learning in materials science. By utilizing a chain of advanced Large Language Models (LLMs), we developed a systematic method for extracting and organizing MOF data into a structured, usable format. Our approach has successfully compiled data from over 40,000 research articles, creating a comprehensive, ready-to-use dataset.

File: synthesis/800_springer/synthesis_10.1007_s11243-010-9418-2.json
[{"idx": "7, 10", "type": "text", "classification": "synthesis condition", "content": "<title>Synthesis of {[Cu<sub>2</sub>(<bold>L</bold>)<sub>4</sub>(H<sub>2</sub>O)<sub>4</sub>](PW<sub arrange=\"stack\">11</sub><sup arrange=\"stack\">VI</sup>W<sup>V</sup>O<sub>40</sub>)}\u00b716H<sub>2</sub>O (<bold>1</bold>)</title><p>A mixture of H<sub>3</sub>PW<sub>12</sub>O<sub>40</sub>\u00b724H<sub>2</sub>O (0.300\u00a0g, 0.09\u00a0mmol), Cu(NO<sub>3</sub>)<sub>2</sub>\u00b73H<sub>2</sub>O (0.080\u00a0g, 0.33\u00a0mmol), <bold>L</bold> (0.032\u00a0g, 0.11\u00a0mmol) and H<sub>2</sub>O (8\u00a0mL) was stirred for half an hour at room temperature. Then, the pH was adjusted to 6.8 with 1.0\u00a0mol\u00a0L<sup>\u22121</sup> NaOH. The mixture was transferred to a Teflon-lined autoclave and kept at 120\u00b0\u00a0C for 3\u00a0days. After slow cooling to room temperature, purple block crystals of <bold>1</bold> were obtained (yield: ca. 35% based on Cu). Elemental analysis (%) found for C<sub>64</sub>H<sub>104</sub>Cu<sub>2</sub>N<sub>16</sub>O<sub>68</sub>PW<sub>12</sub>: C 16.8, H 2.3, N 5.0%. Calcd: C 16.8, H 2.3, N 4.9%. IR (KBr, cm<sup>\u22121</sup>): 3,433(s), 1,624(s), 1,544(w), 1,471(m), 1,438(m), 1,265(m), 1,166(w), 1,101(m), 1,056(s), 1,006(m), 950(s), 877(s), 815(s), 732(m).</p><title>Preparation of compound <bold>1</bold> bulk-modified carbon paste electrode (<bold>1</bold>-CPE)</title><p>The <bold>1</bold>-CPE was fabricated as follows: 0.5\u00a0g graphite powder and 0.032\u00a0g compound <bold>1</bold> were mixed and ground together by agate mortar and pestle for about half an hour, and then 0.20\u00a0mL paraffin oil was added and stirred with a glass rod. The homogenized mixture was used to pack 3 mm inner diameter glass tubes to a length of 0.8\u00a0cm. The electrical contact was established with the copper stick, and the surface of the <bold>1</bold>-CPE was polished by weighing paper.</p>", "clean_text": "Synthesis of {[Cu2(L)4(H2O)4](PW11VIWVO40)}\u22c516H2O (1)\n\nA mixture of H3PW12O40\u22c524H2O (0.300 g, 0.09 mmol), Cu(NO3)2\u22c53H2O (0.080 g, 0.33 mmol), L (0.032 g, 0.11 mmol) and H2O (8 mL) was stirred for half an hour at room temperature. Then, the pH was adjusted to 6.8 with 1.0 mol L-1 NaOH. The mixture was transferred to a Teflon-lined autoclave and kept at 120\u00b0 C for 3 days. After slow cooling to room temperature, purple block crystals of 1 were obtained (yield: ca. 35% based on Cu). Elemental analysis (%) found for C64H104Cu2N16O68PW12: C 16.8, H 2.3, N 5.0%. Calcd: C 16.8, H 2.3, N 4.9%. IR (KBr, cm-1): 3,433(s), 1,624(s), 1,544(w), 1,471(m), 1,438(m), 1,265(m), 1,166(w), 1,101(m), 1,056(s), 1,006(m), 950(s), 877(s), 815(s), 732(m).\n\nPreparation of compound 1 bulk-modified carbon paste electrode (1-CPE)\n\nThe 1-CPE was fabricated as follows: 0.5 g graphite powder and 0.032 g compound 1 were mixed and ground together by agate mortar and pestle for about half an hour, and then 0.20 mL paraffin oil was added and stirred with a glass rod. The homogenized mixture was used to pack 3 mm inner diameter glass tubes to a length of 0.8 cm. The electrical contact was established with the copper stick, and the surface of the 1-CPE was polished by weighing paper.", "data": [{"meta": {"name": "[Cu2(L)4(H2O)4](PW11VIWVO40)\u00b716H2O", "symbol": "1", "chemical formula": "C64H104Cu2N16O68PW12"}, "processes": [{"synthesis method": "chemical synthesis", "precursor": [{"name": "H3PW12O40\u00b724H2O", "amount": "0.300", "unit": "g"}, {"name": "Cu(NO3)2\u00b73H2O", "amount": "0.080", "unit": "g"}, {"name": "L", "amount": "0.032", "unit": "g"}], "solution": [{"name": "H2O", "amount": "8", "unit": "mL"}], "pressure": "", "temperature": "room temperature", "time": "30 minutes"}, {"synthesis method": "pH adjustment", "pH": "6.8", "modulator": "1.0 mol L-1 NaOH"}, {"synthesis method": "solvothermal synthesis", "pressure": "", "temperature": "120\u00b0C", "time": "3 days", "heating rate": "", "cooling rate": ""}], "yield": "ca. 35% based on Cu"}, {"meta": {"name": "compound 1 bulk-modified carbon paste electrode (1-CPE)", "symbol": "1-CPE", "chemical formula": ""}, "processes": [{"synthesis method": "fabrication", "precursor": [{"name": "graphite powder", "amount": "0.5", "unit": "g"}, {"name": "compound 1", "amount": "0.032", "unit": "g"}], "additive": [{"name": "paraffin oil", "amount": "0.20", "unit": "mL"}], "pressure": "", "temperature": "", "time": "30 minutes"}]}], "include_properties": ["solvothermal_synthesis", "pH_adjustment"]}]

File: synthesis/800_springer/synthesis_10.1007_s11243-010-9448-9.json
[{"idx": "5, 6", "type": "text", "classification": "synthesis condition", "content": "<title>Preparation of {[Zn<sub>6</sub>Co(PMTA)<sub>6</sub>][Co(H<sub>2</sub>O)<sub>4</sub>]<sub>2</sub>\u00b710H<sub>2</sub>O}<sub>n</sub> (<bold>1)</bold></title><p>Complex <bold>1</bold> was obtained by mixing H<sub>3</sub>PMTA (0.5\u00a0mmol), Co(NO<sub>3</sub>)<sub>2</sub>\u00b76H<sub>2</sub>O (0.5\u00a0mmol), Zn(NO<sub>3</sub>)<sub>2</sub>\u00b76H<sub>2</sub>O (0.5\u00a0mmol), and 4,4\u2032-bipyridine (0.5\u00a0mmol) in 15\u00a0mL of distilled water. The pH was adjusted to about 4 via the addition of  1\u00a0M NaOH solution, and the mixture was transferred to a Teflon-lined autoclave (23\u00a0mL) and heated at 120\u00a0\u00b0C for 3\u00a0days. After slow cooling to room temperature, purple plate\u2013shaped crystals suitable for X-ray diffraction were isolated from the resulting solution. Elemental anal. Found for <bold>1</bold>: C, 15.9; H, 3.7; N, 3.5; S, 8.9. Calcd: C, 16.1; H, 3.5; N, 3.8; S, 8.6. IR, (KBr,cm<sup>\u22121</sup>) <italic>\u03c5</italic>: 3399.43 (s), 1620.59 (s), 1441.10 (w), 1407.92 (m), 1321.06 (w), 1258.13 (w), 1201.33 (w), 1122.75 (s), 1070.91 (s), 986.58(s), 944.13(w), 741.46(m), 561.51(m).</p><title>Preparation of {[Zn<sub>6</sub>Zn(PMTA)<sub>6</sub>][Zn(H<sub>2</sub>O)<sub>4</sub>]<sub>2</sub>\u00b78H<sub>2</sub>O}<sub>n</sub> (<bold>2)</bold></title><p>Complex <bold>2</bold> was synthesized by a similar method to that used for complex <bold>1</bold>. Colorless plate\u2013shaped crystals of <bold>2</bold> were collected when the metal salt was only Zn(NO<sub>3</sub>)<sub>2</sub>\u00b76H<sub>2</sub>O. Elemental anal. found for <bold>2</bold>: C, 15.9; H, 3.6; N, 3.5; S, 8.9. Calc: C, 16.2; H, 3.4; N, 3.8; S, 8.7. IR, (KBr,cm<sup>\u22121</sup>) <italic>\u03c5</italic>: 3412.67 (s), 1620.26 (s), 1441.15 (w), 1407.16 (m), 1320.52 (w), 1251.88 (w), 1224.77 (w), 1123.60 (s), 1072.48 (s), 986.79 (s), 944.64 (w), 741.29(m), 561.11(m).</p>", "clean_text": "Preparation of {[Zn6Co(PMTA)6][Co(H2O)4]2\u22c510H2O}n (1)\n\nComplex 1 was obtained by mixing H3PMTA (0.5 mmol), Co(NO3)2\u22c56H2O (0.5 mmol), Zn(NO3)2\u22c56H2O (0.5 mmol), and 4,4'-bipyridine (0.5 mmol) in 15 mL of distilled water. The pH was adjusted to about 4 via the addition of  1 M NaOH solution, and the mixture was transferred to a Teflon-lined autoclave (23 mL) and heated at 120 \u00b0C for 3 days. After slow cooling to room temperature, purple plate-shaped crystals suitable for X-ray diffraction were isolated from the resulting solution. Elemental anal. Found for 1: C, 15.9; H, 3.7; N, 3.5; S, 8.9. Calcd: C, 16.1; H, 3.5; N, 3.8; S, 8.6. IR, (KBr,cm-1) \u03c5: 3399.43 (s), 1620.59 (s), 1441.10 (w), 1407.92 (m), 1321.06 (w), 1258.13 (w), 1201.33 (w), 1122.75 (s), 1070.91 (s), 986.58(s), 944.13(w), 741.46(m), 561.51(m).\n\nPreparation of {[Zn6Zn(PMTA)6][Zn(H2O)4]2\u22c58H2O}n (2)\n\nComplex 2 was synthesized by a similar method to that used for complex 1. Colorless plate-shaped crystals of 2 were collected when the metal salt was only Zn(NO3)2\u22c56H2O. Elemental anal. found for 2: C, 15.9; H, 3.6; N, 3.5; S, 8.9. Calc: C, 16.2; H, 3.4; N, 3.8; S, 8.7. IR, (KBr,cm-1) \u03c5: 3412.67 (s), 1620.26 (s), 1441.15 (w), 1407.16 (m), 1320.52 (w), 1251.88 (w), 1224.77 (w), 1123.60 (s), 1072.48 (s), 986.79 (s), 944.64 (w), 741.29(m), 561.11(m).", "data": [{"meta": {"name": "[Zn6Co(PMTA)6][Co(H2O)4]2\u00b710H2O", "symbol": "1", "chemical formula": "unknown"}, "processes": [{"synthesis method": "chemical synthesis", "precursor": [{"name": "H3PMTA", "amount": "0.5", "unit": "mmol"}, {"name": "Co(NO3)2\u00b76H2O", "amount": "0.5", "unit": "mmol"}, {"name": "Zn(NO3)2\u00b76H2O", "amount": "0.5", "unit": "mmol"}, {"name": "4,4\u2032-bipyridine", "amount": "0.5", "unit": "mmol"}], "solution": [{"name": "distilled water", "amount": "15", "unit": "mL"}], "pH": "4", "modulator": "1 M NaOH solution", "pressure": "", "temperature": "120\u00b0C", "time": "3 days"}, {"synthesis method": "cooling", "cooling rate": "slow", "temperature": "room temperature"}]}, {"meta": {"name": "[Zn6Zn(PMTA)6][Zn(H2O)4]2\u00b78H2O", "symbol": "2", "chemical formula": "unknown"}, "processes": [{"synthesis method": "chemical synthesis", "precursor": [{"name": "Zn(NO3)2\u00b76H2O", "amount": "0.5", "unit": "mmol"}, {"name": "H3PMTA", "amount": "0.5", "unit": "mmol"}], "solution": [{"name": "distilled water", "amount": "15", "unit": "mL"}], "pH": "4", "modulator": "1 M NaOH solution", "pressure": "", "temperature": "120\u00b0C", "time": "3 days"}, {"synthesis method": "cooling", "cooling rate": "slow", "temperature": "room temperature"}]}], "include_properties": ["solvothermal_synthesis", "pH_adjustment"]}]

File: synthesis/800_springer/synthesis_10.1007_s11243-011-9490-2.json
[{"idx": "18, 19, 20", "type": "text", "classification": "synthesis condition", "content": "<p>3(5)-Methyl-5(3)-phenyl-1<italic>H</italic>-1,2,4-triazole was prepared by a literature method [<xref ref-type=\"bibr\" rid=\"CR24\">24</xref>]. All other reagents are commercially available and were used as received.</p><title>Preparation of [Ag(3-Me-5-Ph-tzH)<sub>2</sub>]NO<sub>3</sub>\u00b73H<sub>2</sub>O (<bold>1</bold>)</title><p>An ethanol solution (2\u00a0mL) of 3-Me-5-Ph-tzH (0.2\u00a0mmol, 32\u00a0mg) was layered on the surface of an aqueous solution of AgNO<sub>3</sub> (0.2\u00a0mmol, 34\u00a0mg) in a test tube. Colorless crystals of <bold>1</bold> were obtained in 60% yield within several days.</p><p>C<sub>18</sub>H<sub>24</sub>N<sub>7</sub>AgO<sub>6</sub> (542.31) Found C 39.8, H 4.5, N 18.0; Calcd. C 39.9, H 4.5, N 18.1.</p><title>Preparation of [Ag(3-Me-5-Ph-tz)]<sub>n</sub> (<bold>2</bold>)</title><p>A solution containing AgNO<sub>3</sub> (0.1\u00a0mmol, 17\u00a0mg) and 25% aqueous ammonia (2\u00a0mL) was mixed with a methanol solution (4\u00a0mL) of 3-Me-5-Ph-tzH (0.1\u00a0mmol, 16\u00a0mg). The resulting mixture was allowed to evaporate slowly for 1\u00a0month to yield colorless sheets of <bold>2</bold>. Yield: 65%.</p><p>C<sub>9</sub>H<sub>8</sub>AgN<sub>3</sub> (266.05) Found C 40.8, H 2.6, N 15.6; Calcd. C 40.6, H 3.0, N 15.8. IR (KBr pellet, cm<sup>\u22121</sup>): 3,062 w, 1,631\u00a0m, 1,467\u00a0s, 1,435\u00a0s, 1,406\u00a0s, 1,336\u00a0m, 1,279 w, 1,074 w, 1,005\u00a0m, 916 w, 779\u00a0m, 742\u00a0s, 695\u00a0s, 535 w.</p>", "clean_text": "3(5)-Methyl-5(3)-phenyl-1H-1,2,4-triazole was prepared by a literature method [24]. All other reagents are commercially available and were used as received.\n\nPreparation of [Ag(3-Me-5-Ph-tzH)2]NO3\u22c53H2O (1)\n\nAn ethanol solution (2 mL) of 3-Me-5-Ph-tzH (0.2 mmol, 32 mg) was layered on the surface of an aqueous solution of AgNO3 (0.2 mmol, 34 mg) in a test tube. Colorless crystals of 1 were obtained in 60% yield within several days.\n\nC18H24N7AgO6 (542.31) Found C 39.8, H 4.5, N 18.0; Calcd. C 39.9, H 4.5, N 18.1.\n\nPreparation of [Ag(3-Me-5-Ph-tz)]n (2)\n\nA solution containing AgNO3 (0.1 mmol, 17 mg) and 25% aqueous ammonia (2 mL) was mixed with a methanol solution (4 mL) of 3-Me-5-Ph-tzH (0.1 mmol, 16 mg). The resulting mixture was allowed to evaporate slowly for 1 month to yield colorless sheets of 2. Yield: 65%.\n\nC9H8AgN3 (266.05) Found C 40.8, H 2.6, N 15.6; Calcd. C 40.6, H 3.0, N 15.8. IR (KBr pellet, cm-1): 3,062 w, 1,631 m, 1,467 s, 1,435 s, 1,406 s, 1,336 m, 1,279 w, 1,074 w, 1,005 m, 916 w, 779 m, 742 s, 695 s, 535 w.", "data": [{"meta": {"name": "[Ag(3-Me-5-Ph-tzH)2]NO3\u00b73H2O", "symbol": "1", "chemical formula": "C18H24N7AgO6"}, "processes": [{"synthesis method": "layering", "precursor": [{"name": "3-Me-5-Ph-tzH", "amount": "32", "unit": "mg"}, {"name": "AgNO3", "amount": "34", "unit": "mg"}], "solution": [{"name": "ethanol", "amount": "2", "unit": "mL"}, {"name": "aqueous solution of AgNO3", "amount": "", "unit": ""}], "pressure": "", "temperature": "", "time": "several days"}], "yield": "60%"}, {"meta": {"name": "[Ag(3-Me-5-Ph-tz)]n", "symbol": "2", "chemical formula": "C9H8AgN3"}, "processes": [{"synthesis method": "evaporation", "precursor": [{"name": "AgNO3", "amount": "17", "unit": "mg"}, {"name": "25% aqueous ammonia", "amount": "2", "unit": "mL"}, {"name": "3-Me-5-Ph-tzH", "amount": "16", "unit": "mg"}], "solution": [{"name": "methanol", "amount": "4", "unit": "mL"}], "pressure": "", "temperature": "", "time": "1 month"}], "yield": "65%"}], "include_properties": ["chemical_synthesis"]}]

File: synthesis/800_springer/synthesis_10.1007_s11243-011-9505-z.json
[{"idx": "9, 10, 11, 12", "type": "text", "classification": "synthesis condition", "content": "<title>Preparation of [Zn(<bold>L</bold>)<sub>2</sub>(4bpy)(EtOH)<sub>2</sub>]<sub>\u221e</sub> (<bold>1</bold>)</title><p>A solution of H<bold>L</bold> (0.05\u00a0mmol) and 4bpy (0.05\u00a0mmol) in EtOH (10\u00a0mL) in the presence of excess 2,6-dimethylpyridine (ca. 0.05\u00a0mL for adjusting the pH to basic condition) was carefully layered on the top of an H<sub>2</sub>O solution (15\u00a0mL) of Zn(NO<sub>3</sub>)<sub>2</sub>\u00b76H<sub>2</sub>O (0.05\u00a0mmol) in a test tube. Colorless single crystals suitable for X-ray analysis appeared at the tube wall after <italic>ca</italic>. 1\u00a0month at room temperature. Yield: ca. 30% based on H<bold>L</bold>. Anal. Calcd (%) for C<sub>44</sub>H<sub>46</sub>N<sub>2</sub>O<sub>6</sub>Zn: C, 69.3; H, 6.1; N, 3.7; found (%): C, 68.9; H, 6.4; N, 3.4. IR (KBr pellet, cm<sup><bold>\u2212</bold>1</sup>): 3,642<italic>s</italic>(<italic>br</italic>), 3,025<italic>m</italic>, 1,957<italic>w</italic>, 1,599<italic>s</italic>, 1,568<italic>s</italic>, 1,494<italic>m</italic>, 1,449<italic>m</italic>, 1,409<italic>s</italic>, 1,310<italic>m</italic>, 1,220<italic>m</italic>, 1,086<italic>w</italic>, 1,063<italic>m</italic>, 1,002<italic>w</italic>, 967<italic>w</italic>, 902<italic>w</italic>, 853<italic>w</italic>, 806<italic>s</italic>, 749<italic>m</italic>, 703<italic>s</italic>, 625<italic>m</italic>, 611<italic>m</italic>, 587<italic>w</italic>, 543<italic>w</italic>, 473<italic>w</italic>.</p><title>Preparation of [Co(<bold>L</bold>)<sub>2</sub>(4bpy) EtOH)<sub>2</sub>]<sub>\u221e</sub> (<bold>2</bold>)</title><p>The same procedure as that for <bold>1</bold> was used for this complex except that Zn(NO<sub>3</sub>)<sub>2</sub>\u00b76H<sub>2</sub>O was replaced by Co(NO<sub>3</sub>)<sub>2</sub>\u00b76H<sub>2</sub>O. Light red single crystals suitable for X-ray analysis appeared at the tube wall after <italic>ca</italic>. 1\u00a0month at room temperature. Yield: ca. 30% based on H<bold>L</bold>. Anal. Calcd (%) for C<sub>44</sub>H<sub>46</sub>N<sub>2</sub>O<sub>6</sub>Co: C, 69.7; H, 6.1; N, 3.7; found (%): C, 70.0; H, 6.5; N, 3.5. IR (KBr pellet, cm<sup><bold>\u2212</bold>1</sup>): 3,418<italic>s</italic>(<italic>br</italic>), 3,237<italic>w</italic>, 2,971<italic>w</italic>, 2,038<italic>w</italic>, 1,640<italic>s</italic>, 1,617<italic>s</italic>, 1,561<italic>w</italic>, 1,453<italic>s</italic>, 1,217<italic>m</italic>, 1,140<italic>m</italic>, 1,060<italic>m</italic>, 1031<italic>m</italic>, 879<italic>w</italic>, 849<italic>m</italic>, 822<italic>w</italic>, 811<italic>w</italic>, 749<italic>w</italic>, 612<italic>s</italic>, 494<italic>w</italic>.</p><title>Preparation of [Ni(<bold>L</bold>)<sub>2</sub>(4bpy)(EtOH)<sub>2</sub>]<sub>\u221e</sub> (<bold>3</bold>)</title><p>The same procedure as that for <bold>1</bold> was used for this complex except that Zn(NO<sub>3</sub>)<sub>2</sub>\u00b76H<sub>2</sub>O was replaced by Ni(Ac)<sub>2</sub>\u00b74H<sub>2</sub>O. Green single crystals suitable for X-ray analysis appeared at the tube wall after <italic>ca</italic>. 1\u00a0month at room temperature Yield: ca. 40% based on H<bold>L</bold>. Anal. Calcd (%) for C<sub>44</sub>H<sub>46</sub>N<sub>2</sub>O<sub>6</sub>Ni: C, 69.8; H, 6.1; N, 3.7; found (%): C, 70.0; H, 6.4; N, 3.4. IR (KBr pellet, cm<sup><bold>\u2212</bold>1</sup>): 3,472<italic>s</italic>(<italic>br</italic>), 3,237<italic>w</italic>, 2,511<italic>w</italic>, 2,038<italic>w</italic>, 1,688<italic>w</italic>, 1,640<italic>s</italic>, 1,618<italic>s</italic>, 1,564<italic>w</italic>, 1,456<italic>s</italic>, 1,132<italic>m</italic>, 1,029<italic>w</italic>, 879<italic>w</italic>, 848<italic>m</italic>, 816<italic>w</italic>, 617<italic>s</italic>.</p><title>Preparation of [Cu(<bold>L</bold>)<sub>2</sub>(4bpy)(H<sub>2</sub>O)]<sub>\u221e</sub> (<bold>4</bold>)</title><p>The same procedure as that for <bold>1</bold> was used for this complex except that Zn(NO<sub>3</sub>)<sub>2</sub>\u00b76H<sub>2</sub>O was replaced by CuSO<sub>4</sub>\u00b75H<sub>2</sub>O. Light blue single crystals suitable for X-ray analysis appeared at the tube wall after <italic>ca</italic>. 1\u00a0month at room temperature. Yield: ca. 30% based on H<bold>L</bold>. Anal. Calcd (%) for C<sub>40</sub>H<sub>36</sub>N<sub>2</sub>O<sub>5</sub>Cu: C, 69.9; H, 5.3; N, 4.1; found (%): C, 69.7; H, 5.5; N, 4.4. IR (KBr pellet, cm<sup><bold>\u2212</bold>1</sup>): 3,464<italic>s</italic>(<italic>br</italic>), 1,604<italic>s</italic>, 1,450<italic>s</italic>, 1,402<italic>s</italic>, 1,303<italic>w</italic>, 1,221<italic>m</italic>, 1,151<italic>m</italic>, 1,066<italic>m</italic>, 1,032<italic>m</italic>, 971<italic>w</italic>, 900<italic>w</italic>, 879<italic>w</italic>, 849<italic>m</italic>, 810<italic>m</italic>, 756<italic>w</italic>, 734<italic>w</italic>, 705<italic>w</italic>, 691<italic>m</italic>, 609<italic>m</italic>, 483<italic>w</italic>.</p>", "clean_text": "Preparation of [Zn(L)2(4bpy)(EtOH)2]\u221e (1)\n\nA solution of HL (0.05 mmol) and 4bpy (0.05 mmol) in EtOH (10 mL) in the presence of excess 2,6-dimethylpyridine (ca. 0.05 mL for adjusting the pH to basic condition) was carefully layered on the top of an H2O solution (15 mL) of Zn(NO3)2\u22c56H2O (0.05 mmol) in a test tube. Colorless single crystals suitable for X-ray analysis appeared at the tube wall after ca. 1 month at room temperature. Yield: ca. 30% based on HL. Anal. Calcd (%) for C44H46N2O6Zn: C, 69.3; H, 6.1; N, 3.7; found (%): C, 68.9; H, 6.4; N, 3.4. IR (KBr pellet, cm-1): 3,642s(br), 3,025m, 1,957w, 1,599s, 1,568s, 1,494m, 1,449m, 1,409s, 1,310m, 1,220m, 1,086w, 1,063m, 1,002w, 967w, 902w, 853w, 806s, 749m, 703s, 625m, 611m, 587w, 543w, 473w.\n\nPreparation of [Co(L)2(4bpy) EtOH)2]\u221e (2)\n\nThe same procedure as that for 1 was used for this complex except that Zn(NO3)2\u22c56H2O was replaced by Co(NO3)2\u22c56H2O. Light red single crystals suitable for X-ray analysis appeared at the tube wall after ca. 1 month at room temperature. Yield: ca. 30% based on HL. Anal. Calcd (%) for C44H46N2O6Co: C, 69.7; H, 6.1; N, 3.7; found (%): C, 70.0; H, 6.5; N, 3.5. IR (KBr pellet, cm-1): 3,418s(br), 3,237w, 2,971w, 2,038w, 1,640s, 1,617s, 1,561w, 1,453s, 1,217m, 1,140m, 1,060m, 1031m, 879w, 849m, 822w, 811w, 749w, 612s, 494w.\n\nPreparation of [Ni(L)2(4bpy)(EtOH)2]\u221e (3)\n\nThe same procedure as that for 1 was used for this complex except that Zn(NO3)2\u22c56H2O was replaced by Ni(Ac)2\u22c54H2O. Green single crystals suitable for X-ray analysis appeared at the tube wall after ca. 1 month at room temperature Yield: ca. 40% based on HL. Anal. Calcd (%) for C44H46N2O6Ni: C, 69.8; H, 6.1; N, 3.7; found (%): C, 70.0; H, 6.4; N, 3.4. IR (KBr pellet, cm-1): 3,472s(br), 3,237w, 2,511w, 2,038w, 1,688w, 1,640s, 1,618s, 1,564w, 1,456s, 1,132m, 1,029w, 879w, 848m, 816w, 617s.\n\nPreparation of [Cu(L)2(4bpy)(H2O)]\u221e (4)\n\nThe same procedure as that for 1 was used for this complex except that Zn(NO3)2\u22c56H2O was replaced by CuSO4\u22c55H2O. Light blue single crystals suitable for X-ray analysis appeared at the tube wall after ca. 1 month at room temperature. Yield: ca. 30% based on HL. Anal. Calcd (%) for C40H36N2O5Cu: C, 69.9; H, 5.3; N, 4.1; found (%): C, 69.7; H, 5.5; N, 4.4. IR (KBr pellet, cm-1): 3,464s(br), 1,604s, 1,450s, 1,402s, 1,303w, 1,221m, 1,151m, 1,066m, 1,032m, 971w, 900w, 879w, 849m, 810m, 756w, 734w, 705w, 691m, 609m, 483w.", "data": [{"meta": {"name": "[Zn(L)2(4bpy)(EtOH)2]\u221e", "symbol": "1", "chemical formula": "C44H46N2O6Zn"}, "processes": [{"synthesis method": "chemical synthesis", "precursor": [{"name": "H<sub>L</sub>", "amount": "0.05", "unit": "mmol"}, {"name": "4bpy", "amount": "0.05", "unit": "mmol"}], "solution": [{"name": "EtOH", "amount": "10", "unit": "mL"}, {"name": "H<sub>2</sub>O", "amount": "15", "unit": "mL"}, {"name": "Zn(NO<sub>3</sub>)<sub>2</sub>\u00b76H<sub>2</sub>O", "amount": "0.05", "unit": "mmol"}, {"name": "2,6-dimethylpyridine", "amount": "ca. 0.05", "unit": "mL"}], "pressure": "", "temperature": "room temperature", "time": "1 month"}, {"synthesis method": "yield", "yield": "ca. 30%", "based on": "H<sub>L</sub>"}]}, {"meta": {"name": "[Co(L)2(4bpy)(EtOH)2]\u221e", "symbol": "2", "chemical formula": "C44H46N2O6Co"}, "processes": [{"synthesis method": "chemical synthesis", "precursor": [{"name": "H<sub>L</sub>", "amount": "0.05", "unit": "mmol"}, {"name": "4bpy", "amount": "0.05", "unit": "mmol"}], "solution": [{"name": "EtOH", "amount": "10", "unit": "mL"}, {"name": "H<sub>2</sub>O", "amount": "15", "unit": "mL"}, {"name": "Co(NO<sub>3</sub>)<sub>2</sub>\u00b76H<sub>2</sub>O", "amount": "0.05", "unit": "mmol"}, {"name": "2,6-dimethylpyridine", "amount": "ca. 0.05", "unit": "mL"}], "pressure": "", "temperature": "room temperature", "time": "1 month"}, {"synthesis method": "yield", "yield": "ca. 30%", "based on": "H<sub>L</sub>"}]}, {"meta": {"name": "[Ni(L)2(4bpy)(EtOH)2]\u221e", "symbol": "3", "chemical formula": "C44H46N2O6Ni"}, "processes": [{"synthesis method": "chemical synthesis", "precursor": [{"name": "H<sub>L</sub>", "amount": "0.05", "unit": "mmol"}, {"name": "4bpy", "amount": "0.05", "unit": "mmol"}], "solution": [{"name": "EtOH", "amount": "10", "unit": "mL"}, {"name": "H<sub>2</sub>O", "amount": "15", "unit": "mL"}, {"name": "Ni(Ac)<sub>2</sub>\u00b74H<sub>2</sub>O", "amount": "0.05", "unit": "mmol"}, {"name": "2,6-dimethylpyridine", "amount": "ca. 0.05", "unit": "mL"}], "pressure": "", "temperature": "room temperature", "time": "1 month"}, {"synthesis method": "yield", "yield": "ca. 40%", "based on": "H<sub>L</sub>"}]}, {"meta": {"name": "[Cu(L)2(4bpy)(H<sub>2</sub>O)]\u221e", "symbol": "4", "chemical formula": "C40H36N2O5Cu"}, "processes": [{"synthesis method": "chemical synthesis", "precursor": [{"name": "H<sub>L</sub>", "amount": "0.05", "unit": "mmol"}, {"name": "4bpy", "amount": "0.05", "unit": "mmol"}], "solution": [{"name": "EtOH", "amount": "10", "unit": "mL"}, {"name": "H<sub>2</sub>O", "amount": "15", "unit": "mL"}, {"name": "CuSO<sub>4</sub>\u00b75H<sub>2</sub>O", "amount": "0.05", "unit": "mmol"}, {"name": "2,6-dimethylpyridine", "amount": "ca. 0.05", "unit": "mL"}], "pressure": "", "temperature": "room temperature", "time": "1 month"}, {"synthesis method": "yield", "yield": "ca. 30%", "based on": "H<sub>L</sub>"}]}], "include_properties": ["chemical_synthesis", "pH_adjustment"]}]

File: synthesis/800_springer/synthesis_10.1007_s11243-011-9560-5.json
[{"idx": "6, 7", "type": "text", "classification": "synthesis condition", "content": "<title>Synthesis of {[Mn<sup>II</sup>(ampyz)(H<sub>2</sub>O)[Ag<sub arrange=\"stack\">2</sub><sup arrange=\"stack\">I</sup>(CN)<sub>3</sub>][Ag<sup>I</sup>(CN)<sub>2</sub>]]\u00b7ampyz}<sub><italic>n</italic></sub> (<bold>1</bold>)</title><p>An aqueous solution (10\u00a0mL) of Mn(ClO<sub>4</sub>)<sub>2</sub>\u00b76H<sub>2</sub>O (0.0905\u00a0g, 0.25\u00a0mmol) was added to a methanolic solution (5\u00a0mL) of ampyz (0.0476\u00a0g, 0.5\u00a0mmol). Then, an aqueous solution (10\u00a0mL) of K[Ag<sup>I</sup>(CN)<sub>2</sub>] (0.0498\u00a0g, 0.25\u00a0mmol) was added. After a week, yellow crystals of compound <bold>1</bold> were obtained. Yield ca. 50%. Anal. Calcd for C<sub>13</sub>H<sub>12</sub>N<sub>11</sub>OAg<sub>3</sub>Mn: C (21.8%), H (1.7%) and N (21.5%). Found: C (21.6%), H (1.5%) and N (21.4%). IR (KBr, cm<sup>\u22121</sup>): 3,494(s, \u03bd(O\u2013H)), 3,380(s, \u03bd(N\u2013H)), 2,159(s, \u03bd(C\u2261N)), 1,629(m, \u03bd(C=C)), 1,436(m, \u03bd(C=C)), 1,211(m, \u03bd(C\u2013N)), 825(w, <italic>\u03b4</italic>(N\u2013H)).</p><title>Synthesis of {[Mn<sup>II</sup>(benzim)<sub>2</sub>[Ag<sup>I</sup>(CN)<sub>2</sub>]<sub>2</sub>][(benzim)Ag<sup>I</sup>(CN)]\u00b7H<sub>2</sub>O}<sub><italic>n</italic></sub> (<bold>2</bold>)</title><p>An aqueous solution (10\u00a0mL) of Mn(ClO<sub>4</sub>)<sub>2</sub>\u00b76H<sub>2</sub>O (0.0362\u00a0g, 0.1\u00a0mmol) was added to a methanolic solution (10\u00a0mL) of benzimidazole (0.0236\u00a0g, 0.2\u00a0mmol). Then, an aqueous solution (10\u00a0mL) of K[Ag<sup>I</sup>(CN)<sub>2</sub>] (0.0398\u00a0g, 0.2\u00a0mmol) was added. After a week, colorless plate-like crystals of compound <bold>2</bold> were obtained. Yield ca. 30%. Anal. Calcd for C<sub>26</sub>H<sub>20</sub>N<sub>11</sub>OAg<sub>3</sub>Mn: C (35.4%), H (2.3%) and N (17.5%). Found: C (35.5%), H (2.3%) and N (17.0%). IR (KBr, cm<sup>\u22121</sup>): 3,328(s, \u03bd(N\u2013H)), 2151(s, \u03bd(C\u2261N)), 1,614(m, \u03bd(C=N)), 742(s, <italic>\u03b4</italic>(=\u00a0C\u2013H)).</p>", "clean_text": "Synthesis of {[MnII(ampyz)(H2O)[Ag2I(CN)3][AgI(CN)2]]\u22c5ampyz}n (1)\n\nAn aqueous solution (10 mL) of Mn(ClO4)2\u22c56H2O (0.0905 g, 0.25 mmol) was added to a methanolic solution (5 mL) of ampyz (0.0476 g, 0.5 mmol). Then, an aqueous solution (10 mL) of K[AgI(CN)2] (0.0498 g, 0.25 mmol) was added. After a week, yellow crystals of compound 1 were obtained. Yield ca. 50%. Anal. Calcd for C13H12N11OAg3Mn: C (21.8%), H (1.7%) and N (21.5%). Found: C (21.6%), H (1.5%) and N (21.4%). IR (KBr, cm-1): 3,494(s, \u03bd(O-H)), 3,380(s, \u03bd(N-H)), 2,159(s, \u03bd(C\u2261N)), 1,629(m, \u03bd(C=C)), 1,436(m, \u03bd(C=C)), 1,211(m, \u03bd(C-N)), 825(w, \u03b4(N-H)).\n\nSynthesis of {[MnII(benzim)2[AgI(CN)2]2][(benzim)AgI(CN)]\u22c5H2O}n (2)\n\nAn aqueous solution (10 mL) of Mn(ClO4)2\u22c56H2O (0.0362 g, 0.1 mmol) was added to a methanolic solution (10 mL) of benzimidazole (0.0236 g, 0.2 mmol). Then, an aqueous solution (10 mL) of K[AgI(CN)2] (0.0398 g, 0.2 mmol) was added. After a week, colorless plate-like crystals of compound 2 were obtained. Yield ca. 30%. Anal. Calcd for C26H20N11OAg3Mn: C (35.4%), H (2.3%) and N (17.5%). Found: C (35.5%), H (2.3%) and N (17.0%). IR (KBr, cm-1): 3,328(s, \u03bd(N-H)), 2151(s, \u03bd(C\u2261N)), 1,614(m, \u03bd(C=N)), 742(s, \u03b4(= C-H)).", "data": [{"meta": {"name": "[MnII(ampyz)(H2O)[Ag2I(CN)3][AgI(CN)2]]\u00b7ampyz", "symbol": "1", "chemical formula": "C13H12N11OAg3Mn"}, "processes": [{"synthesis method": "chemical synthesis", "precursor": [{"name": "Mn(ClO4)2\u00b76H2O", "amount": "0.0905", "unit": "g"}, {"name": "ampyz", "amount": "0.0476", "unit": "g"}, {"name": "K[AgI(CN)2]", "amount": "0.0498", "unit": "g"}], "solution": [{"name": "H2O", "amount": "10", "unit": "mL"}, {"name": "methanol", "amount": "5", "unit": "mL"}], "pressure": "", "temperature": "", "time": "1 week"}, {"synthesis method": "crystallization", "crystal color": "yellow"}], "yield": "ca. 50%"}, {"meta": {"name": "[MnII(benzim)2[AgI(CN)2]2][(benzim)AgI(CN)]\u00b7H2O", "symbol": "2", "chemical formula": "C26H20N11OAg3Mn"}, "processes": [{"synthesis method": "chemical synthesis", "precursor": [{"name": "Mn(ClO4)2\u00b76H2O", "amount": "0.0362", "unit": "g"}, {"name": "benzimidazole", "amount": "0.0236", "unit": "g"}, {"name": "K[AgI(CN)2]", "amount": "0.0398", "unit": "g"}], "solution": [{"name": "H2O", "amount": "10", "unit": "mL"}, {"name": "methanol", "amount": "10", "unit": "mL"}], "pressure": "", "temperature": "", "time": "1 week"}, {"synthesis method": "crystallization", "crystal color": "colorless"}], "yield": "ca. 30%"}], "include_properties": ["chemical_synthesis"]}]

File: synthesis/800_springer/synthesis_10.1007_s11243-012-9595-2.json
[{"idx": "7, 8, 9, 10, 11, 12", "type": "text", "classification": "synthesis condition", "content": "<title>Synthesis of [Ag<sub>3</sub>(bpy)<sub>3</sub>](su)\u00b710H<sub>2</sub>O (1)</title><p>An ammonia solution (25\u00a0mL, 0.5\u00a0mol/L) containing AgNO<sub>3</sub> (0.0085\u00a0g, 0.05\u00a0mmol) and H<sub>2</sub>su (0.006\u00a0g, 0.05\u00a0mmol) was added dropwise to an EtOH solution (25\u00a0mL) of bpy (0.0078\u00a0g, 0.05\u00a0mmol). The clear mixture was stirred for a few minutes and then allowed to evaporate slowly at room temperature. Block-like colorless crystals of [Ag<sub>3</sub>(bpy)<sub>3</sub>](su)\u00b710H<sub>2</sub>O (1) were obtained after several weeks. Anal. Calcd. for C<sub>36</sub>H<sub>50</sub>Ag<sub>3</sub>N<sub>6</sub>O<sub>16</sub> (%): C, 37.7; H, 4.4; N, 7.3. Found: C, 37.8; H, 4.5; N, 7.3. IR (KBr)/cm<sup>\u22121</sup>: 3405\u00a0m, 3030w, 2947w, 2925w, 2859w, 1933w, 1605s, 1558s, 1494s, 1414m, 1295m, 1218m, 1177w, 1076w, 1012w, 991w, 918m, 881m, 827m, 808m, 655m, 610w, 546m, 423m, 408m.</p><title>Synthesis of [Ag<sub>2</sub>(bpy)<sub>2</sub>](tp)]\u00b76H<sub>2</sub>O (2)</title><p>Synthesis of block-like colorless crystals of [Ag<sub>2</sub>(bpy)<sub>2</sub>](tp)]\u00b76H<sub>2</sub>O (2) followed the same procedure as for 1, except that H<sub>2</sub>su was replaced with H<sub>2</sub>tp. Anal. Calcd. for C<sub>28</sub>H<sub>30</sub>Ag<sub>2</sub>N<sub>4</sub>O<sub>10</sub> (%): C, 42.1; H, 3.8; N, 7.0. Found: C, 42.2; H, 3.8; N, 7.1. IR (KBr)/cm<sup>\u22121</sup>: 3402m, 3051m, 3028m, 1953w, 1598s, 1573s, 1526m, 1496m, 1487w, 1399s, 1376s, 1313w, 1222m, 1089m, 1040w, 1071w, 1013w, 1001w, 993w, 962w, 883w, 846m, 824s, 805s, 743s, 621s, 564m, 508s, 451w.</p><title>Synthesis of [Ag<sub>2</sub>(dpe)<sub>2</sub>(H<sub>2</sub>O)<sub>2</sub>](dpadc)\u00b7H<sub>2</sub>O (3)</title><p>Synthesis of block-like colorless crystals of [Ag<sub>2</sub>(dpe)<sub>2</sub>(H<sub>2</sub>O)<sub>2</sub>](dpadc)\u00b7H<sub>2</sub>O (3) followed the same procedure as for 1, except that H<sub>2</sub>su and bpy were replaced with H<sub>2</sub>dpadc and dpe, respectively. Anal. Calcd. for C<sub>38</sub>H<sub>35</sub>Ag<sub>2</sub>N<sub>5</sub>O<sub>7</sub> (%): C, 45.7; H, 4.2; N, 6.7. Found: C, 45.8; H, 4.2; N, 6.7. IR (KBr)/cm<sup>\u22121</sup>: 3433s, 1601s, 1571m, 1557s, 1498m, 1450w, 1384s, 1272m, 1204w, 1146w, 1073w, 1042w, 1009w, 997m, 972m, 848w, 826m, 735m, 697w, 548m, 405m.</p><title>Synthesis of [Ag<sub>6</sub>(dpe)<sub>6</sub>(H<sub>2</sub>O)<sub>4</sub>](tp)<sub>3</sub>\u00b712H<sub>2</sub>O (4)</title><p>Synthesis of block-like colorless crystals of [Ag<sub>6</sub>(dpe)<sub>6</sub>(H<sub>2</sub>O)<sub>4</sub>](tp)<sub>3</sub>\u00b712H<sub>2</sub>O (4) followed the same procedure as for 1, except that H<sub>2</sub>su and bpy were replaced with H<sub>2</sub>tp and dpe, respectively. Anal. Calcd. for C<sub>96</sub>H<sub>104</sub>Ag<sub>6</sub>N<sub>12</sub>O<sub>28</sub> (%): C, 44.9; H, 2.8; N, 8.7. Found: C, 44.9; H, 2.9; N, 8.8. IR (KBr)/cm<sup>\u22121</sup>: 3272m, 2926w, 2861w, 1936w, 1604s, 1561s, 1519m, 1498m, 1455w, 1434m, 1407s, 1377s, 1296m, 1218m, 1100m, 1075w, 1012w, 1006w, 991m, 926m, 860m, 831m, 809m, 802m, 778m, 754w, 726s, 613m, 603w, 577m, 507m, 404m.</p><title>Synthesis of [Ag(bpp)](naa) (5)</title><p>Synthesis of block-like colorless crystals of [Ag(bpp)](naa) (5) followed the same procedure as for 1, except that H<sub>2</sub>su and bpy were replaced with H<sub>2</sub>naa and bpp, respectively. Anal. Calcd. for C<sub>25</sub>H<sub>23</sub>AgN<sub>2</sub>O<sub>2</sub> (%): C, 61.1; H, 4.7; N, 5.7. Found: C, 61.2; H, 4.8; N, 5.7. IR (KBr)/cm<sup>\u22121</sup>: 3416m, 2926w, 2860w, 1604s, 1565s, 1497w, 1455w, 1421m, 1384s, 1257w, 1219w, 1075w, 1006w, 802m, 793m, 785m, 613w, 538w, 512m, 417w.</p><title>Synthesis of [Ag<sub>2</sub>(bpp)<sub>2</sub>](dpadc)\u00b76H<sub>2</sub>O (6)</title><p>Synthesis of block-like colorless crystals of [Ag<sub>2</sub>(bpp)<sub>2</sub>](dpadc)\u00b76H<sub>2</sub>O (6) followed the same procedure as for 1, except that H<sub>2</sub>su and bpy were replaced with H<sub>2</sub>naa and bpp, respectively. Anal. Calcd. for C<sub>40</sub>H<sub>49</sub>Ag<sub>2</sub>N<sub>5</sub>O<sub>10</sub> (%): C, 49.3; H, 5.1; N, 7.2. Found: C, 49.3; H, 5.1; N, 7.2. IR (KBr)/cm<sup>\u22121</sup>: 3436m, 1604s, 1571s, 1558s, 1499s, 1455w, 1420m, 1393s, 1273m, 1219w, 1210w, 1148w, 1070w, 1041w, 1024w, 1006w, 849m, 809m, 802m, 753m, 734m, 698s, 681w, 613w, 512m, 405m.</p>", "clean_text": "Synthesis of [Ag3(bpy)3](su)\u22c510H2O (1)\n\nAn ammonia solution (25 mL, 0.5 mol/L) containing AgNO3 (0.0085 g, 0.05 mmol) and H2su (0.006 g, 0.05 mmol) was added dropwise to an EtOH solution (25 mL) of bpy (0.0078 g, 0.05 mmol). The clear mixture was stirred for a few minutes and then allowed to evaporate slowly at room temperature. Block-like colorless crystals of [Ag3(bpy)3](su)\u22c510H2O (1) were obtained after several weeks. Anal. Calcd. for C36H50Ag3N6O16 (%): C, 37.7; H, 4.4; N, 7.3. Found: C, 37.8; H, 4.5; N, 7.3. IR (KBr)/cm-1: 3405 m, 3030w, 2947w, 2925w, 2859w, 1933w, 1605s, 1558s, 1494s, 1414m, 1295m, 1218m, 1177w, 1076w, 1012w, 991w, 918m, 881m, 827m, 808m, 655m, 610w, 546m, 423m, 408m.\n\nSynthesis of [Ag2(bpy)2](tp)]\u22c56H2O (2)\n\nSynthesis of block-like colorless crystals of [Ag2(bpy)2](tp)]\u22c56H2O (2) followed the same procedure as for 1, except that H2su was replaced with H2tp. Anal. Calcd. for C28H30Ag2N4O10 (%): C, 42.1; H, 3.8; N, 7.0. Found: C, 42.2; H, 3.8; N, 7.1. IR (KBr)/cm-1: 3402m, 3051m, 3028m, 1953w, 1598s, 1573s, 1526m, 1496m, 1487w, 1399s, 1376s, 1313w, 1222m, 1089m, 1040w, 1071w, 1013w, 1001w, 993w, 962w, 883w, 846m, 824s, 805s, 743s, 621s, 564m, 508s, 451w.\n\nSynthesis of [Ag2(dpe)2(H2O)2](dpadc)\u22c5H2O (3)\n\nSynthesis of block-like colorless crystals of [Ag2(dpe)2(H2O)2](dpadc)\u22c5H2O (3) followed the same procedure as for 1, except that H2su and bpy were replaced with H2dpadc and dpe, respectively. Anal. Calcd. for C38H35Ag2N5O7 (%): C, 45.7; H, 4.2; N, 6.7. Found: C, 45.8; H, 4.2; N, 6.7. IR (KBr)/cm-1: 3433s, 1601s, 1571m, 1557s, 1498m, 1450w, 1384s, 1272m, 1204w, 1146w, 1073w, 1042w, 1009w, 997m, 972m, 848w, 826m, 735m, 697w, 548m, 405m.\n\nSynthesis of [Ag6(dpe)6(H2O)4](tp)3\u22c512H2O (4)\n\nSynthesis of block-like colorless crystals of [Ag6(dpe)6(H2O)4](tp)3\u22c512H2O (4) followed the same procedure as for 1, except that H2su and bpy were replaced with H2tp and dpe, respectively. Anal. Calcd. for C96H104Ag6N12O28 (%): C, 44.9; H, 2.8; N, 8.7. Found: C, 44.9; H, 2.9; N, 8.8. IR (KBr)/cm-1: 3272m, 2926w, 2861w, 1936w, 1604s, 1561s, 1519m, 1498m, 1455w, 1434m, 1407s, 1377s, 1296m, 1218m, 1100m, 1075w, 1012w, 1006w, 991m, 926m, 860m, 831m, 809m, 802m, 778m, 754w, 726s, 613m, 603w, 577m, 507m, 404m.\n\nSynthesis of [Ag(bpp)](naa) (5)\n\nSynthesis of block-like colorless crystals of [Ag(bpp)](naa) (5) followed the same procedure as for 1, except that H2su and bpy were replaced with H2naa and bpp, respectively. Anal. Calcd. for C25H23AgN2O2 (%): C, 61.1; H, 4.7; N, 5.7. Found: C, 61.2; H, 4.8; N, 5.7. IR (KBr)/cm-1: 3416m, 2926w, 2860w, 1604s, 1565s, 1497w, 1455w, 1421m, 1384s, 1257w, 1219w, 1075w, 1006w, 802m, 793m, 785m, 613w, 538w, 512m, 417w.\n\nSynthesis of [Ag2(bpp)2](dpadc)\u22c56H2O (6)\n\nSynthesis of block-like colorless crystals of [Ag2(bpp)2](dpadc)\u22c56H2O (6) followed the same procedure as for 1, except that H2su and bpy were replaced with H2naa and bpp, respectively. Anal. Calcd. for C40H49Ag2N5O10 (%): C, 49.3; H, 5.1; N, 7.2. Found: C, 49.3; H, 5.1; N, 7.2. IR (KBr)/cm-1: 3436m, 1604s, 1571s, 1558s, 1499s, 1455w, 1420m, 1393s, 1273m, 1219w, 1210w, 1148w, 1070w, 1041w, 1024w, 1006w, 849m, 809m, 802m, 753m, 734m, 698s, 681w, 613w, 512m, 405m.", "data": [{"meta": {"name": "[Ag3(bpy)3](su)\u00b710H2O", "symbol": "1", "chemical formula": "C36H50Ag3N6O16"}, "processes": [{"synthesis method": "chemical synthesis", "precursor": [{"name": "AgNO3", "amount": "0.0085", "unit": "g"}, {"name": "H2su", "amount": "0.006", "unit": "g"}], "solution": [{"name": "ammonia solution", "amount": "25", "unit": "mL", "concentration": "0.5 mol/L"}, {"name": "EtOH solution", "amount": "25", "unit": "mL"}], "pressure": "", "temperature": "room temperature", "time": "several weeks"}, {"synthesis method": "evaporation", "evaporation condition": "room temperature"}]}, {"meta": {"name": "[Ag2(bpy)2](tp)]\u00b76H2O", "symbol": "2", "chemical formula": "C28H30Ag2N4O10"}, "processes": [{"synthesis method": "chemical synthesis", "precursor": [{"name": "AgNO3", "amount": "0.0085", "unit": "g"}, {"name": "H2tp", "amount": "0.006", "unit": "g"}], "solution": [{"name": "ammonia solution", "amount": "25", "unit": "mL", "concentration": "0.5 mol/L"}, {"name": "EtOH solution", "amount": "25", "unit": "mL"}], "pressure": "", "temperature": "room temperature", "time": "several weeks"}, {"synthesis method": "evaporation", "evaporation condition": "room temperature"}]}, {"meta": {"name": "[Ag2(dpe)2(H2O)2](dpadc)\u00b7H2O", "symbol": "3", "chemical formula": "C38H35Ag2N5O7"}, "processes": [{"synthesis method": "chemical synthesis", "precursor": [{"name": "AgNO3", "amount": "0.0085", "unit": "g"}, {"name": "H2dpadc", "amount": "0.006", "unit": "g"}, {"name": "dpe", "amount": "0.0078", "unit": "g"}], "solution": [{"name": "ammonia solution", "amount": "25", "unit": "mL", "concentration": "0.5 mol/L"}, {"name": "EtOH solution", "amount": "25", "unit": "mL"}], "pressure": "", "temperature": "room temperature", "time": "several weeks"}, {"synthesis method": "evaporation", "evaporation condition": "room temperature"}]}, {"meta": {"name": "[Ag6(dpe)6(H2O)4](tp)3\u00b712H2O", "symbol": "4", "chemical formula": "C96H104Ag6N12O28"}, "processes": [{"synthesis method": "chemical synthesis", "precursor": [{"name": "AgNO3", "amount": "0.0085", "unit": "g"}, {"name": "H2tp", "amount": "0.006", "unit": "g"}, {"name": "dpe", "amount": "0.0078", "unit": "g"}], "solution": [{"name": "ammonia solution", "amount": "25", "unit": "mL", "concentration": "0.5 mol/L"}, {"name": "EtOH solution", "amount": "25", "unit": "mL"}], "pressure": "", "temperature": "room temperature", "time": "several weeks"}, {"synthesis method": "evaporation", "evaporation condition": "room temperature"}]}, {"meta": {"name": "[Ag(bpp)](naa)", "symbol": "5", "chemical formula": "C25H23AgN2O2"}, "processes": [{"synthesis method": "chemical synthesis", "precursor": [{"name": "AgNO3", "amount": "0.0085", "unit": "g"}, {"name": "H2naa", "amount": "0.006", "unit": "g"}, {"name": "bpp", "amount": "0.0078", "unit": "g"}], "solution": [{"name": "ammonia solution", "amount": "25", "unit": "mL", "concentration": "0.5 mol/L"}, {"name": "EtOH solution", "amount": "25", "unit": "mL"}], "pressure": "", "temperature": "room temperature", "time": "several weeks"}, {"synthesis method": "evaporation", "evaporation condition": "room temperature"}]}, {"meta": {"name": "[Ag2(bpp)2](dpadc)\u00b76H2O", "symbol": "6", "chemical formula": "C40H49Ag2N5O10"}, "processes": [{"synthesis method": "chemical synthesis", "precursor": [{"name": "AgNO3", "amount": "0.0085", "unit": "g"}, {"name": "H2dpadc", "amount": "0.006", "unit": "g"}, {"name": "bpp", "amount": "0.0078", "unit": "g"}], "solution": [{"name": "ammonia solution", "amount": "25", "unit": "mL", "concentration": "0.5 mol/L"}, {"name": "EtOH solution", "amount": "25", "unit": "mL"}], "pressure": "", "temperature": "room temperature", "time": "several weeks"}, {"synthesis method": "evaporation", "evaporation condition": "room temperature"}]}], "include_properties": ["chemical_synthesis"]}]
