Repository: Yeonghun1675/L2M3

<div align="center">
<h1> ⛏L2M3: Large Language Models Material Miner </h1> 
</div>

## Summary
L2M3 is designed to efficiently gather experimental Metal-Organic Framework (MOF) data from scientific literature, addressing the challenge of accessing hard-to-find data and enhancing the quality of information available for machine learning in materials science. By utilizing a chain of advanced Large Language Models (LLMs), we developed a systematic method for extracting and organizing MOF data into a structured, usable format. Our approach has successfully compiled data from over 40,000 research articles, creating a comprehensive, ready-to-use dataset.

File: synthesis/800_springer/synthesis_10.1007_s11243-013-9697-5.json
[{"idx": "7, 8, 9, 10, 11", "type": "text", "classification": "synthesis condition", "content": "<title>Synthesis of [Co(btap)<sub>2</sub>(H<sub>2</sub>O)<sub>2</sub>]<sub><italic>n</italic></sub> (<bold>1</bold>)</title><p>A mixture of Hbtap (0.076\u00a0g, 0.40\u00a0mmol), Co(NO<sub>3</sub>)<sub>2</sub>\u00b76H<sub>2</sub>O (0.058\u00a0g, 0.20 mmol) and 12\u00a0ml distilled water was sealed in a 25-ml Teflon-lined stainless steel autoclave. The sealed vessel was heated to 120\u00a0\u00b0C for 48\u00a0h. Subsequently, the mixture was slowly cooled to ambient temperature over 24\u00a0h for crystallization. The pink block crystals of <bold>1</bold> were obtained and collected by filtration, washed with water for several times and dried in air. Yield 0.040\u00a0g (42\u00a0% based on Co). Anal. Calcd for C<sub>18</sub>H<sub>20</sub>CoN<sub>6</sub>O<sub>6</sub>: C, 45.5; H, 4.2; N, 17.7\u00a0%. Found: C, 45.2; H, 4.2; N, 17.9\u00a0%. IR (KBr, cm<sup>\u22121</sup>): 3,132 (s), 1,564 (s), 1,450 (m), 1,405 (s), 1,286 (w), 1,226 (m), 1,164 (w), 1,031 (w), 849 (w), 812 (w), 777 (m), 753 (s), 689 (s), 669 (w), 609 (w).</p><title>Synthesis of [Zn(btap)<sub>2</sub>(H<sub>2</sub>O)<sub>2</sub>]<sub><italic>n</italic></sub> (<bold>2</bold>)</title><p>Colorless block crystals of <bold>2</bold> were obtained in a manner similar to that used for the preparation of complex <bold>1</bold> except using Zn(NO<sub>3</sub>)<sub>2</sub>\u00b76H<sub>2</sub>O (0.060\u00a0g, 0.20\u00a0mmol) in place of Co(NO<sub>3</sub>)<sub>2</sub>\u00b76H<sub>2</sub>O. Yield 0.054\u00a0g (56\u00a0% based on Zn). Anal. Calcd for C<sub>18</sub>H<sub>20</sub>N<sub>6</sub>O<sub>6</sub>Zn: C, 44.9; H, 4.2; N, 17.5\u00a0%. Found: C, 44.4; H, 4.0; N, 17.4\u00a0%. IR (KBr, cm<sup>\u22121</sup>): 3,139 (m), 2,926 (m), 1,571 (s), 1,450 (m), 1,405 (s), 1,287 (s), 1,227 (m), 1,165 (w), 1,031 (w), 849 (m), 813 (m), 777 (m), 754 (s), 689 (s), 668 (m), 609 (m).</p><title>Synthesis of [Cd(btap)<sub>2</sub>(H<sub>2</sub>O)<sub>2</sub>]<sub><italic>n</italic></sub> (<bold>3</bold>)</title><p>Colorless block crystals of <bold>3</bold> were obtained in a manner similar to that used for the preparation of complex <bold>1</bold> except using Cd(NO<sub>3</sub>)<sub>2</sub>\u00b74H<sub>2</sub>O (0.062\u00a0g, 0.20\u00a0mmol) in place of Co(NO<sub>3</sub>)<sub>2</sub>\u00b76H<sub>2</sub>O. Yield 0.052\u00a0g (49\u00a0% based on Cd). Anal. Calcd for C<sub>18</sub>H<sub>20</sub>CdN<sub>6</sub>O<sub>6</sub>: C, 40.9; H, 3.8; N, 15.9\u00a0%. Found: C, 40.5; H, 4.0; N, 15.7\u00a0%. IR (KBr, cm<sup>\u22121</sup>): 3,182 (m), 2,968 (w), 1,567 (m), 1,448 (w), 1,405 (m), 1,284 (w), 1,226 (m), 1,166 (w), 1,141(w), 1,031 (w), 939 (w), 809 (w), 775 (m), 751 (s), 690 (m), 668 (m), 609 (m).</p><title>Synthesis of [Hg(btap)Cl]<sub><italic>n</italic></sub> (<bold>4</bold>)</title><p>Colorless block crystals of <bold>4</bold> were obtained in a manner similar to that used for the preparation of complex <bold>1</bold> except using HgCl<sub>2</sub> (0.054\u00a0g, 0.20\u00a0mmol) in place of Co(NO<sub>3</sub>)<sub>2</sub>\u00b76H<sub>2</sub>O. Yield 0.064\u00a0g (75\u00a0% based on Hg). Anal. Calcd for C<sub>9</sub>H<sub>8</sub>ClHgN<sub>3</sub>O<sub>2</sub>: C, 25.4; H, 1.9; N, 9.9\u00a0%. Found: C, 25.8; H, 1.5; N, 9.8\u00a0%. IR (KBr, cm<sup>\u22121</sup>): 3,584 (m), 3,527 (m), 3,065(w), 2,967 (w), 1,575 (s), 1,445 (m), 1,417 (s), 1,396 (s), 1,306 (m), 1,273 (m), 1,215 (m), 1,165 (m), 1,121 (w), 1,029 (w), 944 (w), 869 (m), 778 (m), 743 (s), 691 (m), 629 (w), 603 (w).</p><title>Synthesis of {[Ag(btap)]\u00b7H<sub>2</sub>O}<sub><italic>n</italic></sub> (<bold>5</bold>)</title><p>Colorless stick crystals of <bold>5</bold> were obtained in a manner similar to that used for the preparation of complex <bold>1</bold> except using AgNO<sub>3</sub> (0.068\u00a0g, 0.40\u00a0mmol) in place of Co(NO<sub>3</sub>)<sub>2</sub>\u00b76H<sub>2</sub>O. Yield 0.042\u00a0g (33\u00a0% based on Ag). Anal. Calcd for C<sub>9</sub>H<sub>10</sub>AgN<sub>3</sub>O<sub>3</sub>: C, 34.2; H, 3.2; N, 13.3\u00a0%. Found: C, 34.5; H, 3.4; N, 13.3\u00a0%. IR (KBr, cm<sup>\u22121</sup>): 3,429 (s), 2,973 (m), 1,582 (s), 1,453 (m), 1,404 (s), 1,270 (w), 1,219 (m), 1,163 (w), 1,052 (m), 864 (w), 771 (m), 746 (m), 693 (w), 605 (w).</p>", "clean_text": "Synthesis of [Co(btap)2(H2O)2]n (1)\n\nA mixture of Hbtap (0.076 g, 0.40 mmol), Co(NO3)2\u22c56H2O (0.058 g, 0.20 mmol) and 12 ml distilled water was sealed in a 25-ml Teflon-lined stainless steel autoclave. The sealed vessel was heated to 120 \u00b0C for 48 h. Subsequently, the mixture was slowly cooled to ambient temperature over 24 h for crystallization. The pink block crystals of 1 were obtained and collected by filtration, washed with water for several times and dried in air. Yield 0.040 g (42 % based on Co). Anal. Calcd for C18H20CoN6O6: C, 45.5; H, 4.2; N, 17.7 %. Found: C, 45.2; H, 4.2; N, 17.9 %. IR (KBr, cm-1): 3,132 (s), 1,564 (s), 1,450 (m), 1,405 (s), 1,286 (w), 1,226 (m), 1,164 (w), 1,031 (w), 849 (w), 812 (w), 777 (m), 753 (s), 689 (s), 669 (w), 609 (w).\n\nSynthesis of [Zn(btap)2(H2O)2]n (2)\n\nColorless block crystals of 2 were obtained in a manner similar to that used for the preparation of complex 1 except using Zn(NO3)2\u22c56H2O (0.060 g, 0.20 mmol) in place of Co(NO3)2\u22c56H2O. Yield 0.054 g (56 % based on Zn). Anal. Calcd for C18H20N6O6Zn: C, 44.9; H, 4.2; N, 17.5 %. Found: C, 44.4; H, 4.0; N, 17.4 %. IR (KBr, cm-1): 3,139 (m), 2,926 (m), 1,571 (s), 1,450 (m), 1,405 (s), 1,287 (s), 1,227 (m), 1,165 (w), 1,031 (w), 849 (m), 813 (m), 777 (m), 754 (s), 689 (s), 668 (m), 609 (m).\n\nSynthesis of [Cd(btap)2(H2O)2]n (3)\n\nColorless block crystals of 3 were obtained in a manner similar to that used for the preparation of complex 1 except using Cd(NO3)2\u22c54H2O (0.062 g, 0.20 mmol) in place of Co(NO3)2\u22c56H2O. Yield 0.052 g (49 % based on Cd). Anal. Calcd for C18H20CdN6O6: C, 40.9; H, 3.8; N, 15.9 %. Found: C, 40.5; H, 4.0; N, 15.7 %. IR (KBr, cm-1): 3,182 (m), 2,968 (w), 1,567 (m), 1,448 (w), 1,405 (m), 1,284 (w), 1,226 (m), 1,166 (w), 1,141(w), 1,031 (w), 939 (w), 809 (w), 775 (m), 751 (s), 690 (m), 668 (m), 609 (m).\n\nSynthesis of [Hg(btap)Cl]n (4)\n\nColorless block crystals of 4 were obtained in a manner similar to that used for the preparation of complex 1 except using HgCl2 (0.054 g, 0.20 mmol) in place of Co(NO3)2\u22c56H2O. Yield 0.064 g (75 % based on Hg). Anal. Calcd for C9H8ClHgN3O2: C, 25.4; H, 1.9; N, 9.9 %. Found: C, 25.8; H, 1.5; N, 9.8 %. IR (KBr, cm-1): 3,584 (m), 3,527 (m), 3,065(w), 2,967 (w), 1,575 (s), 1,445 (m), 1,417 (s), 1,396 (s), 1,306 (m), 1,273 (m), 1,215 (m), 1,165 (m), 1,121 (w), 1,029 (w), 944 (w), 869 (m), 778 (m), 743 (s), 691 (m), 629 (w), 603 (w).\n\nSynthesis of {[Ag(btap)]\u22c5H2O}n (5)\n\nColorless stick crystals of 5 were obtained in a manner similar to that used for the preparation of complex 1 except using AgNO3 (0.068 g, 0.40 mmol) in place of Co(NO3)2\u22c56H2O. Yield 0.042 g (33 % based on Ag). Anal. Calcd for C9H10AgN3O3: C, 34.2; H, 3.2; N, 13.3 %. Found: C, 34.5; H, 3.4; N, 13.3 %. IR (KBr, cm-1): 3,429 (s), 2,973 (m), 1,582 (s), 1,453 (m), 1,404 (s), 1,270 (w), 1,219 (m), 1,163 (w), 1,052 (m), 864 (w), 771 (m), 746 (m), 693 (w), 605 (w).", "data": [{"meta": {"name": "[Co(btap)2(H2O)2]n", "symbol": "1", "chemical formula": "C18H20CoN6O6"}, "processes": [{"synthesis method": "solvothermal synthesis", "precursor": [{"name": "Hbtap", "amount": "0.076", "unit": "g"}, {"name": "Co(NO3)2\u00b76H2O", "amount": "0.058", "unit": "g"}], "solvent": [{"name": "distilled water", "amount": "12", "unit": "mL"}], "pressure": "", "temperature": "120\u00b0C", "time": "48 h", "heating rate": "", "cooling rate": ""}], "yield": "42%"}, {"meta": {"name": "[Zn(btap)2(H2O)2]n", "symbol": "2", "chemical formula": "C18H20N6O6Zn"}, "processes": [{"synthesis method": "solvothermal synthesis", "precursor": [{"name": "Hbtap", "amount": "0.076", "unit": "g"}, {"name": "Zn(NO3)2\u00b76H2O", "amount": "0.060", "unit": "g"}], "solvent": [{"name": "distilled water", "amount": "12", "unit": "mL"}], "pressure": "", "temperature": "120\u00b0C", "time": "48 h", "heating rate": "", "cooling rate": ""}], "yield": "56%"}, {"meta": {"name": "[Cd(btap)2(H2O)2]n", "symbol": "3", "chemical formula": "C18H20CdN6O6"}, "processes": [{"synthesis method": "solvothermal synthesis", "precursor": [{"name": "Hbtap", "amount": "0.076", "unit": "g"}, {"name": "Cd(NO3)2\u00b74H2O", "amount": "0.062", "unit": "g"}], "solvent": [{"name": "distilled water", "amount": "12", "unit": "mL"}], "pressure": "", "temperature": "120\u00b0C", "time": "48 h", "heating rate": "", "cooling rate": ""}], "yield": "49%"}, {"meta": {"name": "[Hg(btap)Cl]n", "symbol": "4", "chemical formula": "C9H8ClHgN3O2"}, "processes": [{"synthesis method": "solvothermal synthesis", "precursor": [{"name": "Hbtap", "amount": "0.076", "unit": "g"}, {"name": "HgCl2", "amount": "0.054", "unit": "g"}], "solvent": [{"name": "distilled water", "amount": "12", "unit": "mL"}], "pressure": "", "temperature": "120\u00b0C", "time": "48 h", "heating rate": "", "cooling rate": ""}], "yield": "75%"}, {"meta": {"name": "[Ag(btap)]\u00b7H2O)n", "symbol": "5", "chemical formula": "C9H10AgN3O3"}, "processes": [{"synthesis method": "solvothermal synthesis", "precursor": [{"name": "Hbtap", "amount": "0.076", "unit": "g"}, {"name": "AgNO3", "amount": "0.068", "unit": "g"}], "solvent": [{"name": "distilled water", "amount": "12", "unit": "mL"}], "pressure": "", "temperature": "120\u00b0C", "time": "48 h", "heating rate": "", "cooling rate": ""}], "yield": "33%"}], "include_properties": ["solvothermal_synthesis", "filtration", "washing", "drying"]}]

File: synthesis/800_springer/synthesis_10.1007_s11243-013-9746-0.json
[{"idx": "8, 9, 10, 11", "type": "text", "classification": "synthesis condition", "content": "<title>Synthesis of complex <bold>1</bold></title><p>Bipyridine (77.8\u00a0mg, 0.5\u00a0mmol) was added to a stirred solution of Na<sub>2</sub>mtms (120.6\u00a0mg, 0.5\u00a0mmol) and Cd(OAc)<sub>2</sub>\u00b72H<sub>2</sub>O (274.0\u00a0mg, 1\u00a0mmol) in a mixture of 15\u00a0ml (1:1) H<sub>2</sub>O/EtOH. The mixture was stirred under reflux for 3\u00a0h and then filtered. After a month, colorless block crystals were obtained from the filtrate. Yield: 60\u00a0%. Anal. Calc. for C<sub>26</sub>H<sub>26</sub>Cd<sub>2</sub>N<sub>8</sub>O<sub>8</sub>S<sub>2</sub> (%): C, 36.0; H, 3.2; N, 12.9; S, 7.4. Found (%): C, 36.0; H, 3.4; N, 12.7; S, 7.2. IR (KBr, cm<sup>\u22121</sup>): 3,432(w), 1,603(w), 1,567(w), 1,414(w), 1,288(s), 1,220(w), 1,183(m), 1,075(m), 1,046(w), 1,007(s), 807(m), 630(m).</p><title>Synthesis of complex <bold>2</bold></title><p>The synthesis of colorless block crystals of <bold>2</bold> followed the same procedure as for <bold>1</bold>, except that Cd(OAc)<sub>2</sub>\u00b72H<sub>2</sub>O was replaced by Cd(ClO<sub>4</sub>)<sub>2</sub>\u00b76H<sub>2</sub>O. Yield: 50\u00a0%. Anal. Calc. for C<sub>54</sub>H<sub>60</sub>Cd<sub>2</sub>N<sub>18</sub>O<sub>14</sub>S<sub>4</sub> (%): C, 42.2; H, 3.9; N, 13.7; S, 8.3. Found (%): C, 42.3; H, 3.8; N, 13.4; S, 8.5. IR (KBr, cm<sup>\u22121</sup>): 3,391(m), 1,601(w), 1,532(s), 1,490(s), 1,411(w), 1,399(m), 1,371(s), 1,355(m), 1,271(w), 1,249(m), 1,226(w), 1,180(w), 1,047(w), 1,006(s), 806(w), 629(m).</p><title>Synthesis of complex <bold>3</bold></title><p>The preparation of <bold>3</bold> was similar to <bold>1</bold>, but using Na<sub>2</sub>mtms (120.6\u00a0mg, 0.5\u00a0mmol), Zn(ClO<sub>4</sub>)<sub>2</sub>\u00b76H<sub>2</sub>O (372.4\u00a0mg, 1\u00a0mmol), H<sub>2</sub>O (10\u00a0mL), CH<sub>3</sub>OH (5\u00a0mL), and bpy (155.6\u00a0mg, 1\u00a0mmol). After 3\u00a0days, pale yellow block crystals were obtained. Yield: 55\u00a0%. Anal. Calc. for C<sub>33</sub>H<sub>35</sub>ClN<sub>10</sub>O<sub>11</sub>S<sub>2</sub> Zn<sub>2</sub> (%): C, 40.5; H, 3.6; N, 14.3; S, 6.6. Found (%): C, 40.4; H, 3.9; N, 14.2; S, 6.4. IR (KBr, cm<sup>\u22121</sup>): 3,427(w), 1,611(w), 1,596(w), 1,535(m), 1,489(s), 1,416(w), 1,389(m), 1,319(s), 1,216(w), 1,187(w), 1,105(w), 1,046(w), 1,016(m), 807(w), 642(m).</p><title>Synthesis of complex <bold>4</bold></title><p>Complex <bold>4</bold> was prepared by a similar procedure as described for <bold>1</bold>, using Na<sub>2</sub>mtms (120.6\u00a0mg, 0.5\u00a0mmol), Co(NO<sub>3</sub>)<sub>2</sub>\u00b76H<sub>2</sub>O (145.5\u00a0mg, 0.5\u00a0mmol), bpy (155.5\u00a0mg, 1\u00a0mmol), 15\u00a0ml (2:1) H<sub>2</sub>O/EtOH, and five drops of DMF. Red block crystals were obtained after 14\u00a0days. Yield: 61\u00a0%. Anal. Calc. for C<sub>34</sub>H<sub>48</sub>Co<sub>2</sub>N<sub>14</sub>O<sub>16</sub>S<sub>4</sub> (%): C, 35.4; H, 4.2; N, 17.0; S, 11.1. Found (%): C, 35.1; H, 4.2; N, 17.1; S, 11.4. IR (KBr, cm<sup>\u22121</sup>): 3,411(w), 1,656(m), 1,629(m), 1,535(s), 1,492(s), 1,413(w), 1,390(s), 1,373(m), 1,293(m), 1,259(s), 1,238(w), 1,189(w), 1,068(m), 1,043(w), 813(m), 629(m).</p>", "clean_text": "Synthesis of complex 1\n\nBipyridine (77.8 mg, 0.5 mmol) was added to a stirred solution of Na2mtms (120.6 mg, 0.5 mmol) and Cd(OAc)2\u22c52H2O (274.0 mg, 1 mmol) in a mixture of 15 ml (1:1) H2O/EtOH. The mixture was stirred under reflux for 3 h and then filtered. After a month, colorless block crystals were obtained from the filtrate. Yield: 60 %. Anal. Calc. for C26H26Cd2N8O8S2 (%): C, 36.0; H, 3.2; N, 12.9; S, 7.4. Found (%): C, 36.0; H, 3.4; N, 12.7; S, 7.2. IR (KBr, cm-1): 3,432(w), 1,603(w), 1,567(w), 1,414(w), 1,288(s), 1,220(w), 1,183(m), 1,075(m), 1,046(w), 1,007(s), 807(m), 630(m).\n\nSynthesis of complex 2\n\nThe synthesis of colorless block crystals of 2 followed the same procedure as for 1, except that Cd(OAc)2\u22c52H2O was replaced by Cd(ClO4)2\u22c56H2O. Yield: 50 %. Anal. Calc. for C54H60Cd2N18O14S4 (%): C, 42.2; H, 3.9; N, 13.7; S, 8.3. Found (%): C, 42.3; H, 3.8; N, 13.4; S, 8.5. IR (KBr, cm-1): 3,391(m), 1,601(w), 1,532(s), 1,490(s), 1,411(w), 1,399(m), 1,371(s), 1,355(m), 1,271(w), 1,249(m), 1,226(w), 1,180(w), 1,047(w), 1,006(s), 806(w), 629(m).\n\nSynthesis of complex 3\n\nThe preparation of 3 was similar to 1, but using Na2mtms (120.6 mg, 0.5 mmol), Zn(ClO4)2\u22c56H2O (372.4 mg, 1 mmol), H2O (10 mL), CH3OH (5 mL), and bpy (155.6 mg, 1 mmol). After 3 days, pale yellow block crystals were obtained. Yield: 55 %. Anal. Calc. for C33H35ClN10O11S2 Zn2 (%): C, 40.5; H, 3.6; N, 14.3; S, 6.6. Found (%): C, 40.4; H, 3.9; N, 14.2; S, 6.4. IR (KBr, cm-1): 3,427(w), 1,611(w), 1,596(w), 1,535(m), 1,489(s), 1,416(w), 1,389(m), 1,319(s), 1,216(w), 1,187(w), 1,105(w), 1,046(w), 1,016(m), 807(w), 642(m).\n\nSynthesis of complex 4\n\nComplex 4 was prepared by a similar procedure as described for 1, using Na2mtms (120.6 mg, 0.5 mmol), Co(NO3)2\u22c56H2O (145.5 mg, 0.5 mmol), bpy (155.5 mg, 1 mmol), 15 ml (2:1) H2O/EtOH, and five drops of DMF. Red block crystals were obtained after 14 days. Yield: 61 %. Anal. Calc. for C34H48Co2N14O16S4 (%): C, 35.4; H, 4.2; N, 17.0; S, 11.1. Found (%): C, 35.1; H, 4.2; N, 17.1; S, 11.4. IR (KBr, cm-1): 3,411(w), 1,656(m), 1,629(m), 1,535(s), 1,492(s), 1,413(w), 1,390(s), 1,373(m), 1,293(m), 1,259(s), 1,238(w), 1,189(w), 1,068(m), 1,043(w), 813(m), 629(m).", "data": [{"meta": {"name": "1", "symbol": "1", "chemical formula": "C26H26Cd2N8O8S2"}, "processes": [{"synthesis method": "chemical synthesis", "precursor": [{"name": "Bipyridine", "amount": "77.8", "unit": "mg"}, {"name": "Na2mtms", "amount": "120.6", "unit": "mg"}, {"name": "Cd(OAc)2\u00b72H2O", "amount": "274.0", "unit": "mg"}], "solution": [{"name": "H2O/EtOH", "amount": "15", "unit": "mL", "ratio": "1:1"}], "pressure": "", "temperature": "reflux", "time": "3 h"}, {"synthesis method": "filtration", "filtration solution": "water", "amount": ""}]}, {"meta": {"name": "2", "symbol": "2", "chemical formula": "C54H60Cd2N18O14S4"}, "processes": [{"synthesis method": "chemical synthesis", "precursor": [{"name": "Bipyridine", "amount": "77.8", "unit": "mg"}, {"name": "Na2mtms", "amount": "120.6", "unit": "mg"}, {"name": "Cd(ClO4)2\u00b76H2O", "amount": "274.0", "unit": "mg"}], "solution": [{"name": "H2O/EtOH", "amount": "15", "unit": "mL", "ratio": "1:1"}], "pressure": "", "temperature": "reflux", "time": "3 h"}, {"synthesis method": "filtration", "filtration solution": "water", "amount": ""}]}, {"meta": {"name": "3", "symbol": "3", "chemical formula": "C33H35ClN10O11S2Zn2"}, "processes": [{"synthesis method": "chemical synthesis", "precursor": [{"name": "Na2mtms", "amount": "120.6", "unit": "mg"}, {"name": "Zn(ClO4)2\u00b76H2O", "amount": "372.4", "unit": "mg"}, {"name": "bpy", "amount": "155.6", "unit": "mg"}], "solution": [{"name": "H2O", "amount": "10", "unit": "mL"}, {"name": "CH3OH", "amount": "5", "unit": "mL"}], "pressure": "", "temperature": "room temperature", "time": "3 days"}, {"synthesis method": "filtration", "filtration solution": "water", "amount": ""}]}, {"meta": {"name": "4", "symbol": "4", "chemical formula": "C34H48Co2N14O16S4"}, "processes": [{"synthesis method": "chemical synthesis", "precursor": [{"name": "Na2mtms", "amount": "120.6", "unit": "mg"}, {"name": "Co(NO3)2\u00b76H2O", "amount": "145.5", "unit": "mg"}, {"name": "bpy", "amount": "155.5", "unit": "mg"}], "solution": [{"name": "H2O/EtOH", "amount": "15", "unit": "mL", "ratio": "2:1"}, {"name": "DMF", "amount": "5", "unit": "drops"}], "pressure": "", "temperature": "room temperature", "time": "14 days"}, {"synthesis method": "filtration", "filtration solution": "water", "amount": ""}]}], "include_properties": ["chemical_synthesis", "filtration", "chemical_synthesis", "filtration", "chemical_synthesis", "chemical_synthesis", "chemical_synthesis", "filtration"]}]

File: synthesis/800_springer/synthesis_10.1007_s11243-015-0005-4.json
[{"idx": "11, 12, 13", "type": "text", "classification": "synthesis condition", "content": "<title>Synthesis of complex [Zn<sub>2</sub>(<italic>L</italic>)(2,2\u2032-bpy)<sub>2</sub>]<sub><italic>n</italic></sub> (1)</title><p id=\"Par8\">A mixture of Zn(NO3)2.6H<sub>2</sub>O (0.047\u00a0g 0.2\u00a0mmol), <bold>L</bold> (0.083\u00a0g, 0.2\u00a0mmol), 2,2-bipyridene (0.031\u00a0g, 0.1\u00a0mmol) and water (8\u00a0mL) was placed in a Teflon reactor (15\u00a0mL), which was heated at 140\u00a0\u00b0C for 3\u00a0days and then gradually cooled to room temperature; colorless needle-like crystals of <bold>1</bold> were isolated from the mother liquid, washed with water and then dried at ambient temperature. The yield was 70\u00a0%. IR/cm<sup>\u22121</sup> (KBr): 3306 (w), 3061 (w), 1701 (s), 1605 (s), 1472 (m), 1433 (m), 1373 (s), 1154 (w), 1024 (w), 834 (w), 778 (m), 589 (w), 533 (w), 457 (w), 417 (w) fig (S2).</p><title>Synthesis of complex [Ni<sub>2</sub>(2,2\u2032-bpy)<sub>4</sub>(<italic>\u00b5</italic><sup>2</sup>-Ox)]-<italic>L</italic>\u00b73H<sub>2</sub>O (2)</title><p id=\"Par9\">A mixture of NiSO<sub>4</sub>\u00b77H<sub>2</sub>O (0; 056\u00a0g 0.2\u00a0mmol), <bold>L</bold> (0.083\u00a0g, 0.2\u00a0mmol), 2,2-bipyridene (0.062\u00a0g, 0.2\u00a0mmol) and water (8\u00a0mL) was placed in a Teflon reactor (15\u00a0mL), which was heated at 110\u00a0\u00b0C for 3\u00a0days and then gradually cooled to room temperature. Violet block crystals of <bold>2</bold> were isolated from the mother liquid, washed with water, and then dried at ambient temperature. The yield was 63\u00a0%. IR/cm<sup>\u22121</sup> (KBr): 3843 (w), 3741 (w), 3422 (s), 1642 (s), 1596 (w), 1506 (s), 1441 (w), 1351 (m), 1235 (w), 1153 (w), 1063 (w), 1024 (w), 925 (w), 826 (w), 770 (s), 417 (w) fig (S3).</p><title>Synthesis of complex [Cd(<italic>L</italic>)(1,10-phen)] (3)</title><p id=\"Par10\">A mixture of CdSO<sub>4</sub>\u00b72H<sub>2</sub>O (0.049\u00a0g 0.2\u00a0mmol), <italic>L</italic> (042\u00a0g, 0.1\u00a0mmol), 1,10-phen (0.072\u00a0g, 0.4\u00a0mmol) and water (8\u00a0mL) was placed in a Teflon reactor (15\u00a0mL), which was heated at 130\u00a0\u00b0C for 3\u00a0days and then gradually cooled to room temperature. Colorless crystals of <bold>3</bold> were isolated from the mother liquid, washed with water, and then dried at ambient temperature. The yield was 55\u00a0%. IR/cm<sup>\u22121</sup> (KBr): 3461 (s), 1636 (m), 1382 (w), 1114 (w), 1072 (w), 860 (w), 770 (w), 671 (w), 572 (w) fig (S4).</p>", "clean_text": "Synthesis of complex [Zn2(L)(2,2'-bpy)2]n (1)\n\nA mixture of Zn(NO3)2.6H2O (0.047 g 0.2 mmol), L (0.083 g, 0.2 mmol), 2,2-bipyridene (0.031 g, 0.1 mmol) and water (8 mL) was placed in a Teflon reactor (15 mL), which was heated at 140 \u00b0C for 3 days and then gradually cooled to room temperature; colorless needle-like crystals of 1 were isolated from the mother liquid, washed with water and then dried at ambient temperature. The yield was 70 %. IR/cm-1 (KBr): 3306 (w), 3061 (w), 1701 (s), 1605 (s), 1472 (m), 1433 (m), 1373 (s), 1154 (w), 1024 (w), 834 (w), 778 (m), 589 (w), 533 (w), 457 (w), 417 (w) fig (S2).\n\nSynthesis of complex [Ni2(2,2'-bpy)4(\u00b52-Ox)]-L\u22c53H2O (2)\n\nA mixture of NiSO4\u22c57H2O (0; 056 g 0.2 mmol), L (0.083 g, 0.2 mmol), 2,2-bipyridene (0.062 g, 0.2 mmol) and water (8 mL) was placed in a Teflon reactor (15 mL), which was heated at 110 \u00b0C for 3 days and then gradually cooled to room temperature. Violet block crystals of 2 were isolated from the mother liquid, washed with water, and then dried at ambient temperature. The yield was 63 %. IR/cm-1 (KBr): 3843 (w), 3741 (w), 3422 (s), 1642 (s), 1596 (w), 1506 (s), 1441 (w), 1351 (m), 1235 (w), 1153 (w), 1063 (w), 1024 (w), 925 (w), 826 (w), 770 (s), 417 (w) fig (S3).\n\nSynthesis of complex [Cd(L)(1,10-phen)] (3)\n\nA mixture of CdSO4\u22c52H2O (0.049 g 0.2 mmol), L (042 g, 0.1 mmol), 1,10-phen (0.072 g, 0.4 mmol) and water (8 mL) was placed in a Teflon reactor (15 mL), which was heated at 130 \u00b0C for 3 days and then gradually cooled to room temperature. Colorless crystals of 3 were isolated from the mother liquid, washed with water, and then dried at ambient temperature. The yield was 55 %. IR/cm-1 (KBr): 3461 (s), 1636 (m), 1382 (w), 1114 (w), 1072 (w), 860 (w), 770 (w), 671 (w), 572 (w) fig (S4).", "data": [{"meta": {"name": "[Zn2(L)(2,2\u2032-bpy)2]n", "symbol": "1", "chemical formula": "unknown"}, "processes": [{"synthesis method": "solvothermal synthesis", "precursor": [{"name": "Zn(NO3)2.6H2O", "amount": "0.047", "unit": "g"}, {"name": "L", "amount": "0.083", "unit": "g"}, {"name": "2,2-bipyridene", "amount": "0.031", "unit": "g"}], "solvent": [{"name": "water", "amount": "8", "unit": "mL"}], "pressure": "", "temperature": "140\u00b0C", "time": "3 days", "heating rate": "", "cooling rate": ""}], "yield": "70%"}, {"meta": {"name": "[Ni2(2,2\u2032-bpy)4(\u00b52-Ox)]-L\u00b73H2O", "symbol": "2", "chemical formula": "unknown"}, "processes": [{"synthesis method": "solvothermal synthesis", "precursor": [{"name": "NiSO4\u00b77H2O", "amount": "0.056", "unit": "g"}, {"name": "L", "amount": "0.083", "unit": "g"}, {"name": "2,2-bipyridene", "amount": "0.062", "unit": "g"}], "solvent": [{"name": "water", "amount": "8", "unit": "mL"}], "pressure": "", "temperature": "110\u00b0C", "time": "3 days", "heating rate": "", "cooling rate": ""}], "yield": "63%"}, {"meta": {"name": "[Cd(L)(1,10-phen)]", "symbol": "3", "chemical formula": "unknown"}, "processes": [{"synthesis method": "solvothermal synthesis", "precursor": [{"name": "CdSO4\u00b72H2O", "amount": "0.049", "unit": "g"}, {"name": "L", "amount": "0.042", "unit": "g"}, {"name": "1,10-phen", "amount": "0.072", "unit": "g"}], "solvent": [{"name": "water", "amount": "8", "unit": "mL"}], "pressure": "", "temperature": "130\u00b0C", "time": "3 days", "heating rate": "", "cooling rate": ""}], "yield": "55%"}], "include_properties": ["solvothermal_synthesis", "washing", "drying"]}]

File: synthesis/800_springer/synthesis_10.1007_s11243-016-0055-2.json
[{"idx": "8, 9", "type": "text", "classification": "synthesis condition", "content": "<title>Synthesis of 4-carboxy-1-(3-carboxybenzyl)pyridin-1-ium chloride (H<sub>2</sub>CcbpCl)</title><p id=\"Par6\">A mixture of isonicotinic acid (1.231\u00a0g, 10\u00a0mmol) and methyl 3-(bromomethyl)benzoate (2.291\u00a0g, 10\u00a0mmol) in CH<sub>3</sub>CN (50\u00a0ml) was refluxed for 5\u00a0h. After cooling to room temperature, the resulting precipitate was filtered off as a white solid. This was dissolved and refluxed in 100\u00a0ml of 2\u00a0N aqueous HCl for 2\u00a0h. After cooling to ambient temperature, the white precipitate was collected by filtration and washed with ether (20\u00a0ml\u00a0\u00d7\u00a03) to afford H<sub>2</sub>CcbpCl (2.780\u00a0g, 95\u00a0%). <sup>1</sup>H NMR (400\u00a0Hz, DMSO-<italic>d</italic>6): <italic>\u03b4</italic>\u00a0=\u00a09.43 (d, 2H, ArH, <italic>J</italic>\u00a0=\u00a06.4\u00a0Hz), 8.51 (d, 2H, ArH, <italic>J</italic>\u00a0=\u00a06.4\u00a0Hz), 8.19 (s, 1H, ArH), 7.99 (d, 1H, ArH), 7.85 (d, 1H, ArH), 7.61 (t, 1H, ArH), 6.06 (s, 2H, CH<sub>2</sub>); <sup>13</sup>C NMR (100\u00a0Hz, DMSO-<italic>d</italic>6): <italic>\u03b4</italic>\u00a0=\u00a0167.2, 163.9, 146.7, 146.3, 134.9, 133.9, 132.2, 130.7, 130.5, 130.1, 128.2, 63.4 (Figs. S1, S2). Main IR (KBr, cm<sup>\u22121</sup>): 3432(s), 3329(m), 3117(s), 1666(m), 1450(w), 1397(m), 1311(w), 1237(w) (Fig. S3).</p><title>Synthesis of {[Cd<sub>2</sub>(Ccbp)<sub>2</sub>(dca)Cl\u00b73H<sub>2</sub>O]\u00b74H<sub>2</sub>O} (<bold>1</bold>)</title><p id=\"Par7\">CdCl<sub>2</sub> (0.3\u00a0mmol), H<sub>2</sub>CcbpCl (0.1\u00a0mmol), NaOH (0.2\u00a0mmol), and sodium dicyanamide (0.1\u00a0mmol) were placed in a 15\u00a0ml Teflon-lined stainless steel autoclave together with 10\u00a0ml of H<sub>2</sub>O. The solution was heated at 120\u00a0\u00b0C for 48\u00a0h and then cooled down to room temperature at a rate of 5\u00a0\u00b0C/h. Colorless block crystals of the product were collected by filtration and washed with water several times and then dried in air (Fig. <xref ref-type=\"fig\" rid=\"Fig1\">1</xref>). The obtained yield based on the H<sub>2</sub>CcbpCl was 51.5\u00a0% (45.9\u00a0mg). The phase purity of the product was confirmed by PXRD experiments (Fig. <xref ref-type=\"fig\" rid=\"Fig2\">2</xref>). The TG curve for complex <bold>1</bold> showed a gradual weight loss of 12.8\u00a0% between 120 and 300\u00a0\u00b0C, which can be ascribed to the removal of three coordinated water ligands and four free water molecules (Fig. S5). Main IR (KBr, cm<sup>\u22121</sup>): 3411(s), 3109(m), 3047(m), 2312(w), 2234(w), 2165(s), 1617(s), 1552(m), 1121(w), 886(w) (Fig. S4). The PXRD pattern for complex <bold>1</bold> is shown in Fig.\u00a0<xref ref-type=\"fig\" rid=\"Fig2\">2</xref>. The diffraction peaks of the experimental pattern are in good agreement with the simulated data, indicating that the synthesized bulk material is consistent with the single X-ray crystal structure.</p>", "clean_text": "Synthesis of 4-carboxy-1-(3-carboxybenzyl)pyridin-1-ium chloride (H2CcbpCl)\n\nA mixture of isonicotinic acid (1.231 g, 10 mmol) and methyl 3-(bromomethyl)benzoate (2.291 g, 10 mmol) in CH3CN (50 ml) was refluxed for 5 h. After cooling to room temperature, the resulting precipitate was filtered off as a white solid. This was dissolved and refluxed in 100 ml of 2 N aqueous HCl for 2 h. After cooling to ambient temperature, the white precipitate was collected by filtration and washed with ether (20 ml \u00d7 3) to afford H2CcbpCl (2.780 g, 95 %). 1H NMR (400 Hz, DMSO-d6): \u03b4 = 9.43 (d, 2H, ArH, J = 6.4 Hz), 8.51 (d, 2H, ArH, J = 6.4 Hz), 8.19 (s, 1H, ArH), 7.99 (d, 1H, ArH), 7.85 (d, 1H, ArH), 7.61 (t, 1H, ArH), 6.06 (s, 2H, CH2); 13C NMR (100 Hz, DMSO-d6): \u03b4 = 167.2, 163.9, 146.7, 146.3, 134.9, 133.9, 132.2, 130.7, 130.5, 130.1, 128.2, 63.4 (Figs. S1, S2). Main IR (KBr, cm-1): 3432(s), 3329(m), 3117(s), 1666(m), 1450(w), 1397(m), 1311(w), 1237(w) (Fig. S3).\n\nSynthesis of {[Cd2(Ccbp)2(dca)Cl\u22c53H2O]\u22c54H2O} (1)\n\nCdCl2 (0.3 mmol), H2CcbpCl (0.1 mmol), NaOH (0.2 mmol), and sodium dicyanamide (0.1 mmol) were placed in a 15 ml Teflon-lined stainless steel autoclave together with 10 ml of H2O. The solution was heated at 120 \u00b0C for 48 h and then cooled down to room temperature at a rate of 5 \u00b0C/h. Colorless block crystals of the product were collected by filtration and washed with water several times and then dried in air (Fig. 1). The obtained yield based on the H2CcbpCl was 51.5 % (45.9 mg). The phase purity of the product was confirmed by PXRD experiments (Fig. 2). The TG curve for complex 1 showed a gradual weight loss of 12.8 % between 120 and 300 \u00b0C, which can be ascribed to the removal of three coordinated water ligands and four free water molecules (Fig. S5). Main IR (KBr, cm-1): 3411(s), 3109(m), 3047(m), 2312(w), 2234(w), 2165(s), 1617(s), 1552(m), 1121(w), 886(w) (Fig. S4). The PXRD pattern for complex 1 is shown in Fig. 2. The diffraction peaks of the experimental pattern are in good agreement with the simulated data, indicating that the synthesized bulk material is consistent with the single X-ray crystal structure.", "data": [[[{"meta": {"name": "4-carboxy-1-(3-carboxybenzyl)pyridin-1-ium chloride (H2CcbpCl)", "symbol": "", "chemical formula": ""}, "processes": [{"synthesis method": "chemical synthesis", "precursor": [{"name": "isonicotinic acid", "amount": "1.231", "unit": "g"}, {"name": "methyl 3-(bromomethyl)benzoate", "amount": "2.291", "unit": "g"}], "solution": [{"name": "CH3CN", "amount": "50", "unit": "mL"}], "pressure": "", "temperature": "reflux", "time": "5 h"}, {"synthesis method": "washing", "washing solution": "2 N aqueous HCl", "amount": "100 mL"}, {"synthesis method": "washing", "washing solution": "ether", "amount": "20 mL"}, {"synthesis method": "drying", "pressure": "", "temperature": "", "atmosphere": "", "time": ""}], "yield": "95%"}], [{"meta": {"name": "[Cd2(Ccbp)2(dca)Cl\u00b73H2O]\u00b74H2O", "symbol": "1", "chemical formula": ""}, "processes": [{"synthesis method": "solvothermal synthesis", "precursor": [{"name": "CdCl2", "amount": "0.3", "unit": "mmol"}, {"name": "H2CcbpCl", "amount": "0.1", "unit": "mmol"}, {"name": "NaOH", "amount": "0.2", "unit": "mmol"}, {"name": "sodium dicyanamide", "amount": "0.1", "unit": "mmol"}], "solvent": [{"name": "H2O", "amount": "10", "unit": "mL"}], "reducing agent": [{"name": "", "amount": "", "unit": ""}], "surfactant": [{"name": "", "amount": "", "unit": ""}], "pressure": "", "temperature": "120\u00b0C", "time": "48 h", "heating rate": "", "cooling rate": "5\u00b0C/h"}, {"synthesis method": "washing", "washing solution": "water", "amount": ""}, {"synthesis method": "drying", "pressure": "", "temperature": "", "atmosphere": "air", "time": ""}], "yield": "51.5%"}]]], "include_properties": ["chemical_synthesis", "filtration", "washing", "drying"]}]

File: synthesis/800_springer/synthesis_10.1007_s11243-016-0081-0.json
[{"idx": "7, 8, 9", "type": "text", "classification": "synthesis condition", "content": "<title>Synthesis of complex 1</title><p id=\"Par6\">A mixture of Zn(OAc)<sub>2</sub>\u00b72H<sub>2</sub>O (43.9\u00a0mg, 0.2\u00a0mmol), H<sub>2</sub>imip (46.4\u00a0mg, 0.2\u00a0mmol), NaOH (16\u00a0mg, 0.4\u00a0mmol), and water (9\u00a0mL) was sealed in a Teflon-lined stainless steel autoclave reactor (25\u00a0mL) and heated at 140\u00a0\u00b0C for 3\u00a0days. After cooling to room temperature at a rate of 5\u00a0\u00b0C h<sup>\u22121</sup>, colorless block crystals of complex <bold>1</bold> were obtained in a yield of 56\u00a0% based on H<sub>2</sub>imip. Calcd. for C<sub>22</sub>H<sub>22</sub>N<sub>4</sub>O<sub>13</sub>Zn<sub>2</sub>: C, 38.75; H, 3.23; N, 8.22; Found: C, 38.81; H, 3.28; N, 8.27; IR (KBr, cm<sup>\u22121</sup>): 3420(s), 3143(m), 1634(s), 1582(s), 1558(m), 1541(m), 1509(m), 1456(m), 1433(m), 1385(s), 1317(m), 1265(m), 1072(s), 776(s), 744(s), 722(s).</p><title>Synthesis of complex 2</title><p id=\"Par7\">Complex <bold>2</bold> was prepared by a similar procedure to that for complex <bold>1</bold>, by using a mixture of CoSO<sub>4</sub>\u00b77H<sub>2</sub>O (56.2\u00a0mg, 0.2\u00a0mmol), H<sub>2</sub>imip (46.4\u00a0mg, 0.2\u00a0mmol), and NaOH (16\u00a0mg, 0.4\u00a0mmol). Red block crystals were obtained in 70\u00a0% yield based on H<sub>2</sub>imip. Calcd. for C<sub>22</sub>H<sub>20</sub>Co<sub>2</sub>N<sub>4</sub>O<sub>13</sub>: C, 39.50; H, 3.29; N, 8.38; Found: C, 39.57; H, 3.23; N, 8.42; IR (KBr, cm<sup>\u22121</sup>): 3446(s), 3137(m), 1626(s), 1579(s), 1508(s), 1434(s), 1393(s), 1316(m), 1265(m), 1072(s), 776(s), 744(s), 722(s).</p><title>Synthesis of complex 3</title><p id=\"Par8\">Complex <bold>3</bold> was prepared by a similar procedure to that used for complex <bold>1</bold>, using a mixture of Cd(NO<sub>3</sub>)<sub>2</sub>\u00b74H<sub>2</sub>O (61.7\u00a0mg, 0.2\u00a0mmol), H<sub>2</sub>imip (46.4\u00a0mg, 0.2\u00a0mmol), and NaOH (16\u00a0mg, 0.4\u00a0mmol). Colorless block crystals were obtained in 68\u00a0% yield based on H<sub>2</sub>imip. Calcd. for C<sub>22</sub>H<sub>18</sub>Cd<sub>2</sub>N<sub>4</sub>O<sub>11</sub>: C, 35.71; H, 2.44; N, 7.57; Found: C, 35.76; H, 2.48; N, 7.62; IR (KBr, cm<sup>\u22121</sup>): 3448(s), 3150(m), 1626(s), 1584(s), 1548(s), 1464(s), 1401(s), 1120(m), 1067(s), 774(s), 744(s), 670(s).</p>", "clean_text": "Synthesis of complex 1\n\nA mixture of Zn(OAc)2\u22c52H2O (43.9 mg, 0.2 mmol), H2imip (46.4 mg, 0.2 mmol), NaOH (16 mg, 0.4 mmol), and water (9 mL) was sealed in a Teflon-lined stainless steel autoclave reactor (25 mL) and heated at 140 \u00b0C for 3 days. After cooling to room temperature at a rate of 5 \u00b0C h-1, colorless block crystals of complex 1 were obtained in a yield of 56 % based on H2imip. Calcd. for C22H22N4O13Zn2: C, 38.75; H, 3.23; N, 8.22; Found: C, 38.81; H, 3.28; N, 8.27; IR (KBr, cm-1): 3420(s), 3143(m), 1634(s), 1582(s), 1558(m), 1541(m), 1509(m), 1456(m), 1433(m), 1385(s), 1317(m), 1265(m), 1072(s), 776(s), 744(s), 722(s).\n\nSynthesis of complex 2\n\nComplex 2 was prepared by a similar procedure to that for complex 1, by using a mixture of CoSO4\u22c57H2O (56.2 mg, 0.2 mmol), H2imip (46.4 mg, 0.2 mmol), and NaOH (16 mg, 0.4 mmol). Red block crystals were obtained in 70 % yield based on H2imip. Calcd. for C22H20Co2N4O13: C, 39.50; H, 3.29; N, 8.38; Found: C, 39.57; H, 3.23; N, 8.42; IR (KBr, cm-1): 3446(s), 3137(m), 1626(s), 1579(s), 1508(s), 1434(s), 1393(s), 1316(m), 1265(m), 1072(s), 776(s), 744(s), 722(s).\n\nSynthesis of complex 3\n\nComplex 3 was prepared by a similar procedure to that used for complex 1, using a mixture of Cd(NO3)2\u22c54H2O (61.7 mg, 0.2 mmol), H2imip (46.4 mg, 0.2 mmol), and NaOH (16 mg, 0.4 mmol). Colorless block crystals were obtained in 68 % yield based on H2imip. Calcd. for C22H18Cd2N4O11: C, 35.71; H, 2.44; N, 7.57; Found: C, 35.76; H, 2.48; N, 7.62; IR (KBr, cm-1): 3448(s), 3150(m), 1626(s), 1584(s), 1548(s), 1464(s), 1401(s), 1120(m), 1067(s), 774(s), 744(s), 670(s).", "data": [{"meta": {"name": "complex 1", "symbol": "1", "chemical formula": "C22H22N4O13Zn2"}, "processes": [{"synthesis method": "solvothermal synthesis", "precursor": [{"name": "Zn(OAc)2\u00b72H2O", "amount": "43.9", "unit": "mg"}, {"name": "H2imip", "amount": "46.4", "unit": "mg"}, {"name": "NaOH", "amount": "16", "unit": "mg"}], "solvent": [{"name": "water", "amount": "9", "unit": "mL"}], "pressure": "", "temperature": "140\u00b0C", "time": "3 days", "heating rate": "", "cooling rate": "5\u00b0C/h"}], "yield": "56%"}, {"meta": {"name": "complex 2", "symbol": "2", "chemical formula": "C22H20Co2N4O13"}, "processes": [{"synthesis method": "solvothermal synthesis", "precursor": [{"name": "CoSO4\u00b77H2O", "amount": "56.2", "unit": "mg"}, {"name": "H2imip", "amount": "46.4", "unit": "mg"}, {"name": "NaOH", "amount": "16", "unit": "mg"}], "solvent": [{"name": "water", "amount": "9", "unit": "mL"}], "pressure": "", "temperature": "140\u00b0C", "time": "3 days", "heating rate": "", "cooling rate": "5\u00b0C/h"}], "yield": "70%"}, {"meta": {"name": "complex 3", "symbol": "3", "chemical formula": "C22H18Cd2N4O11"}, "processes": [{"synthesis method": "solvothermal synthesis", "precursor": [{"name": "Cd(NO3)2\u00b74H2O", "amount": "61.7", "unit": "mg"}, {"name": "H2imip", "amount": "46.4", "unit": "mg"}, {"name": "NaOH", "amount": "16", "unit": "mg"}], "solvent": [{"name": "water", "amount": "9", "unit": "mL"}], "pressure": "", "temperature": "140\u00b0C", "time": "3 days", "heating rate": "", "cooling rate": "5\u00b0C/h"}], "yield": "68%"}], "include_properties": ["solvothermal_synthesis"]}]
