Repository: Yeonghun1675/L2M3

<div align="center">
<h1> ⛏L2M3: Large Language Models Material Miner </h1> 
</div>

## Summary
L2M3 is designed to efficiently gather experimental Metal-Organic Framework (MOF) data from scientific literature, addressing the challenge of accessing hard-to-find data and enhancing the quality of information available for machine learning in materials science. By utilizing a chain of advanced Large Language Models (LLMs), we developed a systematic method for extracting and organizing MOF data into a structured, usable format. Our approach has successfully compiled data from over 40,000 research articles, creating a comprehensive, ready-to-use dataset.

File: synthesis/800_springer/synthesis_10.1007_s11243-016-0095-7.json
[{"idx": "8, 9", "type": "text", "classification": "synthesis condition", "content": "<title>Synthesis of {[Mn(L<sup>1</sup>)<sub>2</sub>(H<sub>2</sub>O)<sub>2</sub>]\u00b70.5H<sub>2</sub>O}<sub><italic>n</italic></sub> (1)</title><p id=\"Par6\">A mixture of Mn(NO<sub>3</sub>)<sub>2</sub>\u00b76H<sub>2</sub>O (36\u00a0mg, 0.125\u00a0mmol) and L (40.0\u00a0mg, 0.1\u00a0mmol) in MeOH (4.0\u00a0mL) plus CHCl<sub>3</sub> (12.0\u00a0mL) was stirred and then sealed in a 20\u00a0mL Teflon-lined autoclave. The autoclave was heated to 110\u00a0\u00b0C and held at that temperature for 2\u00a0days, followed by cooling to room temperature. The resulting white precipitate was filtered off and washed with CHCl<sub>3</sub>, and then dried in air. Colorless block crystals of <bold>1</bold> were isolated by hand in 21\u00a0% yield based on L. Anal. Calcd for C<sub>44</sub>H<sub>35</sub>N<sub>8</sub>O<sub>12.5</sub>Mn: C, 56.78; H, 3.79; N, 12.04\u00a0%. Found: C, 56.37; H, 3.96; N, 11.86\u00a0%. IR data (KBr, cm<sup>\u22121</sup>): 3429vs, 2353w, 1772m, 1717s, 1664m, 1647w, 1598m, 1578m, 1535s, 1482w, 1432m, 1380s, 1359s, 1290w, 1200w, 1151w, 1098m, 1035w, 910w, 812w, 750w, 711m, 645w, 571w, 488w.</p><title>Synthesis of {[Co(L<sup>2</sup>)(H<sub>2</sub>O)<sub>2</sub>]\u00b74H<sub>2</sub>O}<sub><italic>n</italic></sub> (2)</title><p id=\"Par7\">A mixture of Co(NO<sub>3</sub>)<sub>2</sub>\u00b76H<sub>2</sub>O (36\u00a0mg, 0.125\u00a0mmol) and L (40.0\u00a0mg, 0.1\u00a0mmol) in MeOH (4.0\u00a0mL) plus CHCl<sub>3</sub> (12.0\u00a0mL) was stirred and then sealed in a 20\u00a0mL Teflon-lined autoclave. The autoclave was heated to 110\u00a0\u00b0C and held at that temperature for 2\u00a0days, followed by cooling to room temperature. The resulting red precipitate was filtered off, washed with CHCl<sub>3</sub>, and dried in air. Red block crystals of <bold>2</bold> were isolated by hand in 25\u00a0% yield based on L. Anal. Calcd for C<sub>22</sub>H<sub>28</sub>N<sub>4</sub>O<sub>12</sub>Co: C, 44.08; H, 4.71; N, 9.35\u00a0%. Found: C, 43.87; H, 4.96; N, 9.16\u00a0%. IR data (KBr, cm<sup>\u22121</sup>): 3406vs, 2375w, 1632s, 1576s, 1484m, 1408s, 1349s, 1191w, 1139m, 1054m, 806w, 706m, 650w.</p>", "clean_text": "Synthesis of {[Mn(L1)2(H2O)2]\u22c50.5H2O}n (1)\n\nA mixture of Mn(NO3)2\u22c56H2O (36 mg, 0.125 mmol) and L (40.0 mg, 0.1 mmol) in MeOH (4.0 mL) plus CHCl3 (12.0 mL) was stirred and then sealed in a 20 mL Teflon-lined autoclave. The autoclave was heated to 110 \u00b0C and held at that temperature for 2 days, followed by cooling to room temperature. The resulting white precipitate was filtered off and washed with CHCl3, and then dried in air. Colorless block crystals of 1 were isolated by hand in 21 % yield based on L. Anal. Calcd for C44H35N8O12.5Mn: C, 56.78; H, 3.79; N, 12.04 %. Found: C, 56.37; H, 3.96; N, 11.86 %. IR data (KBr, cm-1): 3429vs, 2353w, 1772m, 1717s, 1664m, 1647w, 1598m, 1578m, 1535s, 1482w, 1432m, 1380s, 1359s, 1290w, 1200w, 1151w, 1098m, 1035w, 910w, 812w, 750w, 711m, 645w, 571w, 488w.\n\nSynthesis of {[Co(L2)(H2O)2]\u22c54H2O}n (2)\n\nA mixture of Co(NO3)2\u22c56H2O (36 mg, 0.125 mmol) and L (40.0 mg, 0.1 mmol) in MeOH (4.0 mL) plus CHCl3 (12.0 mL) was stirred and then sealed in a 20 mL Teflon-lined autoclave. The autoclave was heated to 110 \u00b0C and held at that temperature for 2 days, followed by cooling to room temperature. The resulting red precipitate was filtered off, washed with CHCl3, and dried in air. Red block crystals of 2 were isolated by hand in 25 % yield based on L. Anal. Calcd for C22H28N4O12Co: C, 44.08; H, 4.71; N, 9.35 %. Found: C, 43.87; H, 4.96; N, 9.16 %. IR data (KBr, cm-1): 3406vs, 2375w, 1632s, 1576s, 1484m, 1408s, 1349s, 1191w, 1139m, 1054m, 806w, 706m, 650w.", "data": [{"meta": {"name": "[Mn(L1)2(H2O)2]\u00b70.5H2O", "symbol": "1", "chemical formula": "C44H35N8O12.5Mn"}, "processes": [{"synthesis method": "solvothermal synthesis", "precursor": [{"name": "Mn(NO3)2\u00b76H2O", "amount": "36", "unit": "mg"}, {"name": "L", "amount": "40.0", "unit": "mg"}], "solvent": [{"name": "MeOH", "amount": "4.0", "unit": "mL"}, {"name": "CHCl3", "amount": "12.0", "unit": "mL"}], "pressure": "", "temperature": "110\u00b0C", "time": "2 days", "heating rate": "", "cooling rate": ""}], "yield": "21%"}, {"meta": {"name": "[Co(L2)(H2O)2]\u00b74H2O", "symbol": "2", "chemical formula": "C22H28N4O12Co"}, "processes": [{"synthesis method": "solvothermal synthesis", "precursor": [{"name": "Co(NO3)2\u00b76H2O", "amount": "36", "unit": "mg"}, {"name": "L", "amount": "40.0", "unit": "mg"}], "solvent": [{"name": "MeOH", "amount": "4.0", "unit": "mL"}, {"name": "CHCl3", "amount": "12.0", "unit": "mL"}], "pressure": "", "temperature": "110\u00b0C", "time": "2 days", "heating rate": "", "cooling rate": ""}], "yield": "25%"}], "include_properties": ["solvothermal_synthesis", "filtration", "washing", "drying"]}]

File: synthesis/800_springer/synthesis_10.1007_s11243-017-0157-5.json
[{"idx": "6, 7", "type": "text", "classification": "synthesis condition", "content": "<title>Synthesis of compound <bold>1</bold></title><p id=\"Par5\">[H<sub>4</sub>L]Cl<sub>2</sub> (0.006\u00a0g, 0.01\u00a0mmol) and MnCl<sub>2</sub>\u00b74H<sub>2</sub>O (0.020\u00a0g, 0.10\u00a0mmol) were mixed in H<sub>2</sub>O/MeOH/EtOH (3:0.5:0.5 v/v 4\u00a0mL), and the mixture was stirred for 10\u00a0min. Then, dicyandiamide (0.168\u00a0g, 2\u00a0mmol) was added with stirring. The resulting suspension was kept at 100\u00a0\u00b0C for 72\u00a0h in a sealed glass bottle. The yellow crystals were separated by filtration, rinsed several times with H<sub>2</sub>O and dried in air. Yield: 68%. Anal. Calcd for C<sub>26</sub>H<sub>18</sub>MnN<sub>2</sub>O<sub>10</sub>: C, 54.41; N, 4.88; H, 3.14. Found, C, 54.32; N, 4.54; H, 3.08. IR data (KBr, cm<sup>\u22121</sup>): 3472(br), 3113(w), 3010(m), 1671(m), 1619(s), 1562(s), 1536(m), 1395(s), 1338(s), 1173(m), 1068(m), 923(m), 757(m), 689(s), 507(m).</p><title>Synthesis of compound <bold>2</bold></title><p id=\"Par6\">[H<sub>4</sub>L]Cl<sub>2</sub> (0.006\u00a0g, 0.01\u00a0mmol) and NiCl<sub>2</sub>\u00b76H<sub>2</sub>O (0.024\u00a0g, 0.10\u00a0mmol) were mixed in H<sub>2</sub>O/MeOH/EtOH (3:0.5:0.5 v/v 4\u00a0mL) and stirred for 10\u00a0min. Dicyandiamide (0.168\u00a0g, 2\u00a0mmol) was then added with stirring. The resulting suspension was kept at 100\u00a0\u00b0C for 48\u00a0h in a sealed glass bottle. The light yellow crystals were filtered off, rinsed several times with H<sub>2</sub>O and dried in air. Yield: 73%. Anal. Calcd for C<sub>26</sub>H<sub>50</sub>N<sub>2</sub>NiO<sub>26</sub>: C, 36.05; N, 3.24; H, 5.78. Found, C, 36.23; N, 3.32; H, 5.65. IR data (KBr, cm<sup>\u22121</sup>): 3229(br), 3110(w), 3060(w), 1648(m), 1613(s), 1550(s), 1471(m), 1347(s), 1211(s), 1073(m), 826(m), 727(s), 582(m).</p>", "clean_text": "Synthesis of compound 1\n\n[H4L]Cl2 (0.006 g, 0.01 mmol) and MnCl2\u22c54H2O (0.020 g, 0.10 mmol) were mixed in H2O/MeOH/EtOH (3:0.5:0.5 v/v 4 mL), and the mixture was stirred for 10 min. Then, dicyandiamide (0.168 g, 2 mmol) was added with stirring. The resulting suspension was kept at 100 \u00b0C for 72 h in a sealed glass bottle. The yellow crystals were separated by filtration, rinsed several times with H2O and dried in air. Yield: 68%. Anal. Calcd for C26H18MnN2O10: C, 54.41; N, 4.88; H, 3.14. Found, C, 54.32; N, 4.54; H, 3.08. IR data (KBr, cm-1): 3472(br), 3113(w), 3010(m), 1671(m), 1619(s), 1562(s), 1536(m), 1395(s), 1338(s), 1173(m), 1068(m), 923(m), 757(m), 689(s), 507(m).\n\nSynthesis of compound 2\n\n[H4L]Cl2 (0.006 g, 0.01 mmol) and NiCl2\u22c56H2O (0.024 g, 0.10 mmol) were mixed in H2O/MeOH/EtOH (3:0.5:0.5 v/v 4 mL) and stirred for 10 min. Dicyandiamide (0.168 g, 2 mmol) was then added with stirring. The resulting suspension was kept at 100 \u00b0C for 48 h in a sealed glass bottle. The light yellow crystals were filtered off, rinsed several times with H2O and dried in air. Yield: 73%. Anal. Calcd for C26H50N2NiO26: C, 36.05; N, 3.24; H, 5.78. Found, C, 36.23; N, 3.32; H, 5.65. IR data (KBr, cm-1): 3229(br), 3110(w), 3060(w), 1648(m), 1613(s), 1550(s), 1471(m), 1347(s), 1211(s), 1073(m), 826(m), 727(s), 582(m).", "data": [{"meta": {"name": "[H4L]Cl2", "symbol": "1", "chemical formula": "C26H18MnN2O10"}, "processes": [{"synthesis method": "chemical synthesis", "precursor": [{"name": "[H4L]Cl2", "amount": "0.006", "unit": "g"}, {"name": "MnCl2\u00b74H2O", "amount": "0.020", "unit": "g"}, {"name": "dicyandiamide", "amount": "0.168", "unit": "g"}], "solution": [{"name": "H2O/MeOH/EtOH", "amount": "3:0.5:0.5 v/v", "unit": "4 mL"}], "pressure": "", "temperature": "100\u00b0C", "time": "72 h"}, {"synthesis method": "filtration", "time": "", "atmosphere": "", "pressure": ""}, {"synthesis method": "rinsing", "temperature": "", "time": "", "additive name": "H2O", "additive amount": ""}, {"synthesis method": "drying", "pressure": "", "temperature": "", "atmosphere": "air", "time": ""}], "yield": "68%"}, {"meta": {"name": "[H4L]Cl2", "symbol": "2", "chemical formula": "C26H50N2NiO26"}, "processes": [{"synthesis method": "chemical synthesis", "precursor": [{"name": "[H4L]Cl2", "amount": "0.006", "unit": "g"}, {"name": "NiCl2\u00b76H2O", "amount": "0.024", "unit": "g"}, {"name": "dicyandiamide", "amount": "0.168", "unit": "g"}], "solution": [{"name": "H2O/MeOH/EtOH", "amount": "3:0.5:0.5 v/v", "unit": "4 mL"}], "pressure": "", "temperature": "100\u00b0C", "time": "48 h"}, {"synthesis method": "filtration", "time": "", "atmosphere": "", "pressure": ""}, {"synthesis method": "rinsing", "temperature": "", "time": "", "additive name": "H2O", "additive amount": ""}, {"synthesis method": "drying", "pressure": "", "temperature": "", "atmosphere": "air", "time": ""}], "yield": "73%"}], "include_properties": ["solvothermal_synthesis", "filtration", "rinsing", "drying"]}]

File: synthesis/800_springer/synthesis_10.1007_s11243-018-0256-y.json
[{"idx": 8, "type": "text", "classification": "synthesis condition", "content": "<title>Synthesis of [Zn<sub>3</sub>(L)<sub>2</sub>(dpp)<sub>2</sub>]<sub><italic>n</italic></sub></title><p id=\"Par6\">A mixture of Zn(NO<sub>3</sub>)<sub>2</sub>\u00b76H<sub>2</sub>O (0.029\u00a0g, 0.1\u00a0mmol), 3,5-dibromosalicylaldehyde salicylhydrazone (0.042\u00a0g, 0.1\u00a0mmol), 1,3-di(4-pyridyl)propane (0.016\u00a0g, 0.1\u00a0mmol), DMF (3\u00a0mL) and methanol (3\u00a0mL) was stirred for 30\u00a0min in air. The resulting solution was placed in a Teflon-lined stainless steel vessel (25\u00a0mL) and heated at 140\u00a0\u00b0C for 72\u00a0h, and then slowly cooled to room temperature. Yellow block crystals of complex <bold>1</bold> were obtained (yield 58% based on Zn). Anal. Calcd (%) for C<sub>54</sub>H<sub>42</sub>Br<sub>4</sub>N<sub>8</sub>O<sub>6</sub>Zn<sub>3</sub>, C, 45.82; H, 2.99; N, 7.92. Found C, 45.34; H, 3.02; N, 7.96. IR (cm<sup>\u22121</sup>): 3058 (m); 2936 (m); 1606 (vs); 1523 (vs); 1450 (v); 1371 (vs); 1222 (m); 1153 (m); 816 (v); 752 (v); 700 (m).</p>", "clean_text": "Synthesis of [Zn3(L)2(dpp)2]n\n\nA mixture of Zn(NO3)2\u22c56H2O (0.029 g, 0.1 mmol), 3,5-dibromosalicylaldehyde salicylhydrazone (0.042 g, 0.1 mmol), 1,3-di(4-pyridyl)propane (0.016 g, 0.1 mmol), DMF (3 mL) and methanol (3 mL) was stirred for 30 min in air. The resulting solution was placed in a Teflon-lined stainless steel vessel (25 mL) and heated at 140 \u00b0C for 72 h, and then slowly cooled to room temperature. Yellow block crystals of complex 1 were obtained (yield 58% based on Zn). Anal. Calcd (%) for C54H42Br4N8O6Zn3, C, 45.82; H, 2.99; N, 7.92. Found C, 45.34; H, 3.02; N, 7.96. IR (cm-1): 3058 (m); 2936 (m); 1606 (vs); 1523 (vs); 1450 (v); 1371 (vs); 1222 (m); 1153 (m); 816 (v); 752 (v); 700 (m).", "data": [{"meta": {"name": "[Zn3(L)2(dpp)2]n", "symbol": "1", "chemical formula": "C54H42Br4N8O6Zn3"}, "processes": [{"synthesis method": "chemical synthesis", "precursor": [{"name": "Zn(NO3)2\u00b76H2O", "amount": "0.029", "unit": "g"}, {"name": "3,5-dibromosalicylaldehyde salicylhydrazone", "amount": "0.042", "unit": "g"}, {"name": "1,3-di(4-pyridyl)propane", "amount": "0.016", "unit": "g"}], "solution": [{"name": "DMF", "amount": "3", "unit": "mL"}, {"name": "methanol", "amount": "3", "unit": "mL"}], "pressure": "", "temperature": "140\u00b0C", "time": "72 h", "heating rate": "", "cooling rate": ""}], "yield": "58%"}], "include_properties": ["solvothermal_synthesis"]}]

File: synthesis/800_springer/synthesis_10.1007_s12039-015-1016-6.json
[{"idx": "9, 10, 12, 14", "type": "text", "classification": "synthesis condition", "content": "<title>Synthesis of the ligands</title><p>1,3,5-tris(bromomethyl)-2,4,6-triethylbenzene[<xref ref-type=\"bibr\" rid=\"CR48\">48</xref>] and 1, 3,5-tris(bromomethyl)-2,4,6-trimethoxybenzene[<xref ref-type=\"bibr\" rid=\"CR49\">49</xref>] were synthesized according to procedures reported in the literature.</p><title>Preparation of 1,3,5-tris(benzimidazol-1-ylmethyl)-2,4,6-triethylbenzene (<bold>1-Et</bold>)</title><p>Potassium hydroxide (328.7 mg, 5 eq., 5.66 mmol) was added to a solution of benzimidazole (668.9 mg, 5 eq., 5.66 mmol) in THF (50 mL) at room temperature with constant stirring. After about 1 h, a solution of 1,3,5-tris(bromomethyl)-2,4,6-triethylbenzene (500 mg, 1.13 mmol) in 50 mL of THF was added dropwise for two hours. The reaction mixture was stirred for 48 h under reflux. The solvent was removed under vacuo and the solid was extracted with 3\u00d750 mL of dichloromethane. The combined organic extracts were washed with water, dried with sodium sulfate. The compound was obtained as an off white solid by removing the dichloromethane under vacuo. M.p. 249\u2013251 <sup>\u2218</sup>C. <sup>1</sup>H NMR (400 MHz, CDCl<sub>3</sub>): 0.87 (9H, t, 7.6 Hz), 2.58 (6H, q, 8.4 Hz), 5.31 (6H, s), 7.22 (6H, m), 7.26 (3H, d, 8.0 Hz), 7.37 (3H, d, 6.8 Hz), 7.53 (3H, s). <sup>13</sup>C NMR (100 MHz, CDCl<sub>3</sub>): 15.3, 22.6, 42.9, 109.3, 120.6, 122.8, 123.4, 130.1, 133.9, 141.0, 143.8, 146.4.</p><title>Preparation of 1,3,5-tris(benzimidazol-1-ylmethyl)-2,4,6-trimethoxybenzene (<bold>1-OMe</bold>)</title><p>KOH (328.7 mg, 5 eq., 5.66 mmol) was added to a solution of benzimidazole (668.9 mg, 5 eq., 5.66 mmol) in THF (50 mL) at room temperature with constant stirring. After 1 h, a solution of 1,3,5-tris(bromomethyl)-2,4,6-trimethoxybenzene (500 mg, 1.13 mmol) in 50 mL of THF was added dropwise for 2 h. The reaction mixture was stirred for 48 h under reflux. The solvent was removed under vacuo and the solid was extracted with 3\u00d750 mL of dichloromethane. The combined organic extracts were washed with water, dried with sodium sulfate. The compound was obtained as a yellowish solid after removal of the dichloromethane under vacuo. M.p. 124\u2013126 <sup>\u2218</sup>C. <sup>1</sup>H NMR (400 MHz, CDCl<sub>3</sub>): 2.84 (9H, s), 4.64 (6H, s), 7.13 (3H, m), 6.81 (3H, m), 6.62 (3H, d, 8.0 Hz), 6.59 (3H, d, 8.0 Hz), 7.26 (3H, s). <sup>13</sup>C NMR (100 MHz, CDCl<sub>3</sub>): 33.17, 58.12, 104.58, 115.13, 117.16, 118.05, 128.33, 137.78, 138.25, 155.09.</p><p>30 mg of silver(I) tetrafluoroborate (0.1546 mmol) was dissolved in 5 mL of methanol and 56.9 mg of the tripodal ligand <bold>1-Et</bold> (0.66 eq., 0.1030 mmol) was dissolved in 5 mL of dichloromethane. The two solutions were mixed and stirred for 30 min during which a white precipitate was formed. The precipitate was filtered, dried and further dissolved in 5 mL of acetonitrile to form a clear solution. Diffraction quality single crystals of the complex, suitable for single crystal diffraction experiments, were obtained by slow evaporation of the acetonitrile solution within a period of 24 h. The solid was characterized by single crystal x-ray diffraction.</p><p>30 mg. of silver(I) tetrafluoroborate (0.1546 mmol) and 90 mg of <bold>1-OMe</bold> (1 eq.) were dissolved in 5 mL of methanol in a 25 mL erlenmeyer flask, leading to the formation of a dirty white precipitate. This precipitate was found to be insoluble in methanol even after heating. Dropwise addition of dimethylsulphoxide (15 drops) to the methanol suspension with constant heating, led to the dissolution of the precipitate resulting in a clear dark brown solution. The flask containing the solution was kept in dark for slow cooling and further evaporation of the solvent. After 2 days, very small crystalline materials were formed. A very small crystal was selected for the characterization of the material using single crystal diffraction. Crystallization experiments from pure dimethylsuphoxide and <italic>N</italic>, <italic>N</italic><inline-formula id=\"IEq5\"><alternatives><mml:math><mml:msup><mml:mrow></mml:mrow><mml:mrow><mml:mi>\u2032</mml:mi></mml:mrow></mml:msup></mml:math><tex-math id=\"IEq5_TeX\">\\documentclass[12pt]{minimal}\n\t\t\t\t\\usepackage{amsmath}\n\t\t\t\t\\usepackage{wasysym}\n\t\t\t\t\\usepackage{amsfonts}\n\t\t\t\t\\usepackage{amssymb}\n\t\t\t\t\\usepackage{amsbsy}\n\t\t\t\t\\usepackage{mathrsfs}\n\t\t\t\t\\usepackage{upgreek}\n\t\t\t\t\\setlength{\\oddsidemargin}{-69pt}\n\t\t\t\t\\begin{document}$^{\\prime }$\\end{document}</tex-math><inline-graphic xlink:href=\"12039_2015_1016_Article_IEq5.gif\"></inline-graphic></alternatives></inline-formula>-dimethylformamide solutions resulted in the polycrystalline solid materials not suitable for diffraction experiments.</p>", "clean_text": "Synthesis of the ligands\n\n1,3,5-tris(bromomethyl)-2,4,6-triethylbenzene[48] and 1, 3,5-tris(bromomethyl)-2,4,6-trimethoxybenzene[49] were synthesized according to procedures reported in the literature.\n\nPreparation of 1,3,5-tris(benzimidazol-1-ylmethyl)-2,4,6-triethylbenzene (1-Et)\n\nPotassium hydroxide (328.7 mg, 5 eq., 5.66 mmol) was added to a solution of benzimidazole (668.9 mg, 5 eq., 5.66 mmol) in THF (50 mL) at room temperature with constant stirring. After about 1 h, a solution of 1,3,5-tris(bromomethyl)-2,4,6-triethylbenzene (500 mg, 1.13 mmol) in 50 mL of THF was added dropwise for two hours. The reaction mixture was stirred for 48 h under reflux. The solvent was removed under vacuo and the solid was extracted with 3\u00d750 mL of dichloromethane. The combined organic extracts were washed with water, dried with sodium sulfate. The compound was obtained as an off white solid by removing the dichloromethane under vacuo. M.p. 249-251 \u2218C. 1H NMR (400 MHz, CDCl3): 0.87 (9H, t, 7.6 Hz), 2.58 (6H, q, 8.4 Hz), 5.31 (6H, s), 7.22 (6H, m), 7.26 (3H, d, 8.0 Hz), 7.37 (3H, d, 6.8 Hz), 7.53 (3H, s). 13C NMR (100 MHz, CDCl3): 15.3, 22.6, 42.9, 109.3, 120.6, 122.8, 123.4, 130.1, 133.9, 141.0, 143.8, 146.4.\n\nPreparation of 1,3,5-tris(benzimidazol-1-ylmethyl)-2,4,6-trimethoxybenzene (1-OMe)\n\nKOH (328.7 mg, 5 eq., 5.66 mmol) was added to a solution of benzimidazole (668.9 mg, 5 eq., 5.66 mmol) in THF (50 mL) at room temperature with constant stirring. After 1 h, a solution of 1,3,5-tris(bromomethyl)-2,4,6-trimethoxybenzene (500 mg, 1.13 mmol) in 50 mL of THF was added dropwise for 2 h. The reaction mixture was stirred for 48 h under reflux. The solvent was removed under vacuo and the solid was extracted with 3\u00d750 mL of dichloromethane. The combined organic extracts were washed with water, dried with sodium sulfate. The compound was obtained as a yellowish solid after removal of the dichloromethane under vacuo. M.p. 124-126 \u2218C. 1H NMR (400 MHz, CDCl3): 2.84 (9H, s), 4.64 (6H, s), 7.13 (3H, m), 6.81 (3H, m), 6.62 (3H, d, 8.0 Hz), 6.59 (3H, d, 8.0 Hz), 7.26 (3H, s). 13C NMR (100 MHz, CDCl3): 33.17, 58.12, 104.58, 115.13, 117.16, 118.05, 128.33, 137.78, 138.25, 155.09.\n\n30 mg of silver(I) tetrafluoroborate (0.1546 mmol) was dissolved in 5 mL of methanol and 56.9 mg of the tripodal ligand 1-Et (0.66 eq., 0.1030 mmol) was dissolved in 5 mL of dichloromethane. The two solutions were mixed and stirred for 30 min during which a white precipitate was formed. The precipitate was filtered, dried and further dissolved in 5 mL of acetonitrile to form a clear solution. Diffraction quality single crystals of the complex, suitable for single crystal diffraction experiments, were obtained by slow evaporation of the acetonitrile solution within a period of 24 h. The solid was characterized by single crystal x-ray diffraction.\n\n30 mg. of silver(I) tetrafluoroborate (0.1546 mmol) and 90 mg of 1-OMe (1 eq.) were dissolved in 5 mL of methanol in a 25 mL erlenmeyer flask, leading to the formation of a dirty white precipitate. This precipitate was found to be insoluble in methanol even after heating. Dropwise addition of dimethylsulphoxide (15 drops) to the methanol suspension with constant heating, led to the dissolution of the precipitate resulting in a clear dark brown solution. The flask containing the solution was kept in dark for slow cooling and further evaporation of the solvent. After 2 days, very small crystalline materials were formed. A very small crystal was selected for the characterization of the material using single crystal diffraction. Crystallization experiments from pure dimethylsuphoxide and N, N'\\documentclass[12pt]{minimal}     \\usepackage{amsmath}     \\usepackage{wasysym}     \\usepackage{amsfonts}     \\usepackage{amssymb}     \\usepackage{amsbsy}     \\usepackage{mathrsfs}     \\usepackage{upgreek}     \\setlength{\\oddsidemargin}{-69pt}     \\begin{document}$^{\\prime }$\\end{document}-dimethylformamide solutions resulted in the polycrystalline solid materials not suitable for diffraction experiments.", "data": [{"meta": {"name": "1,3,5-tris(bromomethyl)-2,4,6-triethylbenzene", "symbol": "", "chemical formula": ""}, "processes": [{"synthesis method": "chemical synthesis", "precursor": [{"name": "benzimidazole", "amount": "668.9", "unit": "mg"}], "solution": [{"name": "THF", "amount": "50", "unit": "mL"}], "pressure": "", "temperature": "room temperature", "time": "1 hour"}, {"synthesis method": "chemical synthesis", "precursor": [{"name": "1,3,5-tris(bromomethyl)-2,4,6-triethylbenzene", "amount": "500", "unit": "mg"}], "solution": [{"name": "THF", "amount": "50", "unit": "mL"}], "pressure": "", "temperature": "reflux", "time": "48 hours"}, {"synthesis method": "extraction", "solvent": "dichloromethane", "amount": "3\u00d750", "unit": "mL"}, {"synthesis method": "washing", "washing solution": "water", "amount": ""}]}, {"meta": {"name": "1,3,5-tris(bromomethyl)-2,4,6-trimethoxybenzene", "symbol": "", "chemical formula": ""}, "processes": [{"synthesis method": "chemical synthesis", "precursor": [{"name": "benzimidazole", "amount": "668.9", "unit": "mg"}], "solution": [{"name": "THF", "amount": "50", "unit": "mL"}], "pressure": "", "temperature": "room temperature", "time": "1 hour"}, {"synthesis method": "chemical synthesis", "precursor": [{"name": "1,3,5-tris(bromomethyl)-2,4,6-trimethoxybenzene", "amount": "500", "unit": "mg"}], "solution": [{"name": "THF", "amount": "50", "unit": "mL"}], "pressure": "", "temperature": "reflux", "time": "48 hours"}, {"synthesis method": "extraction", "solvent": "dichloromethane", "amount": "3\u00d750", "unit": "mL"}, {"synthesis method": "washing", "washing solution": "water", "amount": ""}]}, {"meta": {"name": "1,3,5-tris(benzimidazol-1-ylmethyl)-2,4,6-triethylbenzene", "symbol": "1-Et", "chemical formula": ""}, "processes": [{"synthesis method": "chemical synthesis", "precursor": [{"name": "potassium hydroxide", "amount": "328.7", "unit": "mg"}, {"name": "benzimidazole", "amount": "668.9", "unit": "mg"}], "solution": [{"name": "THF", "amount": "50", "unit": "mL"}], "pressure": "", "temperature": "room temperature", "time": "1 hour"}, {"synthesis method": "chemical synthesis", "precursor": [{"name": "1,3,5-tris(bromomethyl)-2,4,6-triethylbenzene", "amount": "500", "unit": "mg"}], "solution": [{"name": "THF", "amount": "50", "unit": "mL"}], "pressure": "", "temperature": "reflux", "time": "48 hours"}, {"synthesis method": "extraction", "solvent": "dichloromethane", "amount": "3\u00d750", "unit": "mL"}, {"synthesis method": "washing", "washing solution": "water", "amount": ""}]}, {"meta": {"name": "1,3,5-tris(benzimidazol-1-ylmethyl)-2,4,6-trimethoxybenzene", "symbol": "1-OMe", "chemical formula": ""}, "processes": [{"synthesis method": "chemical synthesis", "precursor": [{"name": "potassium hydroxide", "amount": "328.7", "unit": "mg"}, {"name": "benzimidazole", "amount": "668.9", "unit": "mg"}], "solution": [{"name": "THF", "amount": "50", "unit": "mL"}], "pressure": "", "temperature": "room temperature", "time": "1 hour"}, {"synthesis method": "chemical synthesis", "precursor": [{"name": "1,3,5-tris(bromomethyl)-2,4,6-trimethoxybenzene", "amount": "500", "unit": "mg"}], "solution": [{"name": "THF", "amount": "50", "unit": "mL"}], "pressure": "", "temperature": "reflux", "time": "48 hours"}, {"synthesis method": "extraction", "solvent": "dichloromethane", "amount": "3\u00d750", "unit": "mL"}, {"synthesis method": "washing", "washing solution": "water", "amount": ""}]}, {"meta": {"name": "complex", "symbol": "", "chemical formula": ""}, "processes": [{"synthesis method": "chemical synthesis", "precursor": [{"name": "silver(I) tetrafluoroborate", "amount": "30", "unit": "mg"}, {"name": "1-Et", "amount": "56.9", "unit": "mg"}], "solution": [{"name": "methanol", "amount": "5", "unit": "mL"}, {"name": "dichloromethane", "amount": "5", "unit": "mL"}], "pressure": "", "temperature": "", "time": "30 minutes"}, {"synthesis method": "dissolution", "solvent": "acetonitrile", "amount": "5", "unit": "mL"}, {"synthesis method": "crystallization", "solvent": "acetonitrile", "amount": "5", "unit": "mL", "time": "24 hours"}]}, {"meta": {"name": "complex", "symbol": "", "chemical formula": ""}, "processes": [{"synthesis method": "chemical synthesis", "precursor": [{"name": "silver(I) tetrafluoroborate", "amount": "30", "unit": "mg"}, {"name": "1-OMe", "amount": "90", "unit": "mg"}], "solution": [{"name": "methanol", "amount": "5", "unit": "mL"}], "pressure": "", "temperature": "", "time": ""}, {"synthesis method": "dissolution", "solvent": "dimethylsulphoxide", "amount": "15 drops"}, {"synthesis method": "crystallization", "solvent": "dimethylsulphoxide", "amount": "5", "unit": "mL", "time": "2 days"}]}], "include_properties": ["chemical_synthesis", "filtration"]}]

File: synthesis/800_springer/synthesis_10.1007_s13738-015-0641-9.json
[{"idx": "9, 13, 15, 16", "type": "text", "classification": "synthesis condition", "content": "<title>L<sup>1</sup></title><p>Yield: 0.193\u00a0g (52\u00a0%). Anal. Calc. for C<sub>24</sub>H<sub>22</sub>N<sub>2</sub>O<sub>2</sub>: C, 77.8; H, 6.1; N, 7.6. Found: C, 77.3; H, 6.0; N, 7.5\u00a0%. IR (KBr, cm<sup>\u22121</sup>) 1636 \u03bd(C=N), 2800\u20133100 \u03bd(C\u2013H), 1599 \u03bd(C=C)<sub>Ar</sub>. EI-Mass: (m/z, M<sup>+</sup>) 370 [L<sup>1</sup>]<sup>+</sup>. <sup>1</sup>H NMR (CDCl<sub>3</sub>, ppm) 3.513\u20134.154 (4H,CH<sub>2</sub>\u2013CH<sub>2</sub>), 5.095\u20135.266 (4H, 2CH<sub>2</sub>O), 6.832\u20137.982(12H, Ar\u2013H), 8.644, 8.675 (2H, \u2212CH=N). <sup>13</sup>C NMR (CDCl<sub>3</sub>, ppm) 62.00, 62.12, 68.27, 68.66, 122.27\u2013157.56, 158.12, 158.18 (Fig.\u00a0<xref ref-type=\"fig\" rid=\"Fig1\">1</xref>).</p><title>L<sup>4</sup></title><p>Yield: 64\u00a0%. Anal. Calc. for C<sub>25</sub>H<sub>24</sub>N<sub>2</sub>O<sub>2</sub> (MW: 384.5): C, 78.10; H, 62.9; N, 7.29. Found: C, 77.2; H, 6.1; N, 7.4\u00a0%. IR (KBr, cm<sup>\u22121</sup>): 1635 \u03b4 (C=N), 2800\u20133100 \u03b4 (C\u2013H), 1599 \u03b4 (C=C)<sub>Ar</sub>. <sup>1</sup>H NMR (CDCl<sub>3</sub>, ppm) \u03b4\u00a0=\u00a01.31 (s, 3H), 3.7 (s, 4H), 6.82\u20137.96(m, 12H), 8.59(m, H), 8.63(m, H); <sup>13</sup>C NMR (CDCl<sub>3</sub>, ppm) \u03b4\u00a0=\u00a022.1, 58.2, 66.36,72.4, 112.64, 120.92, 124.85, 128.84, 130.1, 132.2, 141.1, 160.3, 163.4, 164.5. EI-MS (m/z, %): 384.5 (36\u00a0%), (Fig.\u00a0<xref ref-type=\"fig\" rid=\"Fig1\">1</xref>).</p><title>[Cu<sub>2</sub>L<sub arrange=\"stack\">2</sub><sup arrange=\"stack\">1\u2032</sup>](NO<sub>3</sub>)<sub>2</sub></title><p>Yield: 0.237\u00a0g (41\u00a0%). Anal. Calc. for [Cu<sub>2</sub>L<sub arrange=\"stack\">2</sub><sup arrange=\"stack\">1\u2032</sup>](NO<sub>3</sub>)<sub>2</sub>) (MW: 577.5): C, 37.4; H, 3.8; N, 14.5. Found: C, 37.3; H, 4.1; N, 14.4\u00a0%. IR (KBr, cm<sup>\u22121</sup>) 3300, 3235 \u03bd(NH<sub>2</sub>), 1642 \u03bd(C=N), 1384 \u03bd(NO<sub>3</sub>).</p><title>[Cu<sub>2</sub>L<sub arrange=\"stack\">2</sub><sup arrange=\"stack\">2\u2032</sup>](NO<sub>3</sub>)<sub>2</sub></title><p>Yield: 0.279\u00a0g (46\u00a0%). Anal. Calc. for [Cu<sub>2</sub>L<sub arrange=\"stack\">2</sub><sup arrange=\"stack\">2\u2032</sup>](NO<sub>3</sub>)<sub>2</sub>) (MW: 605.5): C, 39.7; H, 4.3; N, 13.9. Found: C, 39.3; H, 4.5; N, 13.7\u00a0%. IR (KBr, cm<sup>\u22121</sup>) 3122, 3215 \u03bd(NH<sub>2</sub>), 1623 \u03bd(C=N), 1384 \u03bd(NO<sub>3</sub><sup>\u2212</sup>).</p><title>[Cu<sub>2</sub>L<sub arrange=\"stack\">2</sub><sup arrange=\"stack\">3\u2032</sup>](NO<sub>3</sub>)<sub>2</sub></title><p>Yield: 0.285\u00a0g (43\u00a0%). Anal. Calc. for [Cu<sub>2</sub>L<sub arrange=\"stack\">2</sub><sup arrange=\"stack\">3\u2032</sup>](NO<sub>3</sub>)<sub>2</sub>) (MW: 661.6): C, 37.4; H, 3.8; N, 14.5. Found: C, 37.6; H, 3.7; N, 14.3\u00a0%. IR (KBr, cm<sup>\u22121</sup>) 3206, 3299 \u03bd (NH<sub>2</sub>), 1625 \u03bd(C=N), 1384 \u03bd(NO<sub>3</sub><sup>\u2212</sup>).</p><title>General method of Synthesis of Ni(II) complexes</title><p>Ni(II) metal salts (0.25\u00a0mmol) were dissolved in dry methanol (10\u00a0mL) and slowly added to a stirred boiling solution (20\u00a0mmol) of L<sup>1</sup> or L<sup>4</sup> (0.3\u00a0mmol) in the same solvent with refluxing continued for 6\u00a0h. The solution was reduced to ca. 5\u00a0ml and the precipitate was filtered and washed by diethyl ether and dried in vacuum. Crystals suitable of [NiL<sup>1</sup>(CH<sub>3</sub>CN)<sub>2</sub>(CH<sub>3</sub>OH)<sub>2</sub>](ClO<sub>4</sub>)<sub>2</sub> for X-ray diffraction studies were obtained by slow diffusion of Et<sub>2</sub>O vapor into the MeOH/MeCN solution of the above solid.</p><title>[NiL<sup>1</sup>(CH<sub>3</sub>CN)<sub>2</sub>(CH<sub>3</sub>OH)<sub>2</sub>](ClO<sub>4</sub>)<sub>2</sub></title><p>Yield: 49\u00a0%. Anal. Calc. for: C<sub>30</sub> H<sub>40</sub> Cl<sub>2</sub> N<sub>4</sub> Ni O<sub>12</sub>: C, 32.90; H, 4.5; N, 6.0. Found: C, 32.89; H, 4.32; N, 5.78\u00a0%. IR (KBr, cm<sup>\u22121</sup>): 1651\u03c5 (C=), 1100 \u03c5(ClO<sub>4</sub><sup>\u2212</sup>).</p><title>[NiL<sup>4</sup>] (NO<sub>3</sub>)<sub>2</sub></title><p>Yield: 35\u00a0% (0.05\u00a0g). Anal. Calc. for C<sub>25</sub>H<sub>24</sub>N<sub>4</sub>O<sub>8</sub>Ni: C, 52.90; H, 4.30; N, 9.90. Found: C, 52.50; H, 4.60; N, 9.70\u00a0%. IR (KBr, cm<sup>\u22121</sup>): 1618 \u03c5 (C=N), 1384, \u03c5(NO<sub>3</sub><sup>\u2212</sup>).</p><title>Physical measurements</title><p>IR spectra were measured on a Perkin Elmer FT-IRGX spectrophotometer. Mass spectra were recorded using VARIAN 3400 GC-Mass spectrometer. NMR spectra were measured on Bruker DPX 400 spectrometers. Elemental analyses were performed in a Carlo-Erba EA microanalyser.</p>", "clean_text": "L1\n\nYield: 0.193 g (52 %). Anal. Calc. for C24H22N2O2: C, 77.8; H, 6.1; N, 7.6. Found: C, 77.3; H, 6.0; N, 7.5 %. IR (KBr, cm-1) 1636 \u03bd(C=N), 2800-3100 \u03bd(C-H), 1599 \u03bd(C=C)Ar. EI-Mass: (m/z, M+) 370 [L1]+. 1H NMR (CDCl3, ppm) 3.513-4.154 (4H,CH2-CH2), 5.095-5.266 (4H, 2CH2O), 6.832-7.982(12H, Ar-H), 8.644, 8.675 (2H, -CH=N). 13C NMR (CDCl3, ppm) 62.00, 62.12, 68.27, 68.66, 122.27-157.56, 158.12, 158.18 (Fig. 1).\n\nL4\n\nYield: 64 %. Anal. Calc. for C25H24N2O2 (MW: 384.5): C, 78.10; H, 62.9; N, 7.29. Found: C, 77.2; H, 6.1; N, 7.4 %. IR (KBr, cm-1): 1635 \u03b4 (C=N), 2800-3100 \u03b4 (C-H), 1599 \u03b4 (C=C)Ar. 1H NMR (CDCl3, ppm) \u03b4 = 1.31 (s, 3H), 3.7 (s, 4H), 6.82-7.96(m, 12H), 8.59(m, H), 8.63(m, H); 13C NMR (CDCl3, ppm) \u03b4 = 22.1, 58.2, 66.36,72.4, 112.64, 120.92, 124.85, 128.84, 130.1, 132.2, 141.1, 160.3, 163.4, 164.5. EI-MS (m/z, %): 384.5 (36 %), (Fig. 1).\n\n[Cu2L21'](NO3)2\n\nYield: 0.237 g (41 %). Anal. Calc. for [Cu2L21'](NO3)2) (MW: 577.5): C, 37.4; H, 3.8; N, 14.5. Found: C, 37.3; H, 4.1; N, 14.4 %. IR (KBr, cm-1) 3300, 3235 \u03bd(NH2), 1642 \u03bd(C=N), 1384 \u03bd(NO3).\n\n[Cu2L22'](NO3)2\n\nYield: 0.279 g (46 %). Anal. Calc. for [Cu2L22'](NO3)2) (MW: 605.5): C, 39.7; H, 4.3; N, 13.9. Found: C, 39.3; H, 4.5; N, 13.7 %. IR (KBr, cm-1) 3122, 3215 \u03bd(NH2), 1623 \u03bd(C=N), 1384 \u03bd(NO3-).\n\n[Cu2L23'](NO3)2\n\nYield: 0.285 g (43 %). Anal. Calc. for [Cu2L23'](NO3)2) (MW: 661.6): C, 37.4; H, 3.8; N, 14.5. Found: C, 37.6; H, 3.7; N, 14.3 %. IR (KBr, cm-1) 3206, 3299 \u03bd (NH2), 1625 \u03bd(C=N), 1384 \u03bd(NO3-).\n\nGeneral method of Synthesis of Ni(II) complexes\n\nNi(II) metal salts (0.25 mmol) were dissolved in dry methanol (10 mL) and slowly added to a stirred boiling solution (20 mmol) of L1 or L4 (0.3 mmol) in the same solvent with refluxing continued for 6 h. The solution was reduced to ca. 5 ml and the precipitate was filtered and washed by diethyl ether and dried in vacuum. Crystals suitable of [NiL1(CH3CN)2(CH3OH)2](ClO4)2 for X-ray diffraction studies were obtained by slow diffusion of Et2O vapor into the MeOH/MeCN solution of the above solid.\n\n[NiL1(CH3CN)2(CH3OH)2](ClO4)2\n\nYield: 49 %. Anal. Calc. for: C30 H40 Cl2 N4 Ni O12: C, 32.90; H, 4.5; N, 6.0. Found: C, 32.89; H, 4.32; N, 5.78 %. IR (KBr, cm-1): 1651\u03c5 (C=), 1100 \u03c5(ClO4-).\n\n[NiL4] (NO3)2\n\nYield: 35 % (0.05 g). Anal. Calc. for C25H24N4O8Ni: C, 52.90; H, 4.30; N, 9.90. Found: C, 52.50; H, 4.60; N, 9.70 %. IR (KBr, cm-1): 1618 \u03c5 (C=N), 1384, \u03c5(NO3-).\n\nPhysical measurements\n\nIR spectra were measured on a Perkin Elmer FT-IRGX spectrophotometer. Mass spectra were recorded using VARIAN 3400 GC-Mass spectrometer. NMR spectra were measured on Bruker DPX 400 spectrometers. Elemental analyses were performed in a Carlo-Erba EA microanalyser.", "data": [{"meta": {"name": "L1", "symbol": "", "chemical formula": "C24H22N2O2"}, "processes": [{"synthesis method": "chemical synthesis", "precursor": [{"name": "Ni(II) metal salts", "amount": "0.25", "unit": "mmol"}, {"name": "L1", "amount": "0.3", "unit": "mmol"}], "solution": [{"name": "dry methanol", "amount": "10", "unit": "mL"}], "pressure": "", "temperature": "boiling", "time": "6 h"}, {"synthesis method": "filtration", "time": "", "atmosphere": "", "pressure": ""}, {"synthesis method": "washing", "washing solution": "diethyl ether", "amount": ""}, {"synthesis method": "drying", "pressure": "vacuum", "temperature": "", "atmosphere": "", "time": ""}]}, {"meta": {"name": "L4", "symbol": "", "chemical formula": "C25H24N2O2"}, "processes": [{"synthesis method": "chemical synthesis", "precursor": [{"name": "Ni(II) metal salts", "amount": "0.25", "unit": "mmol"}, {"name": "L4", "amount": "0.3", "unit": "mmol"}], "solution": [{"name": "dry methanol", "amount": "10", "unit": "mL"}], "pressure": "", "temperature": "boiling", "time": "6 h"}, {"synthesis method": "filtration", "time": "", "atmosphere": "", "pressure": ""}, {"synthesis method": "washing", "washing solution": "diethyl ether", "amount": ""}, {"synthesis method": "drying", "pressure": "vacuum", "temperature": "", "atmosphere": "", "time": ""}]}, {"meta": {"name": "[Cu2L2'1'](NO3)2", "symbol": "", "chemical formula": "unknown"}, "processes": [{"synthesis method": "chemical synthesis", "precursor": [{"name": "Cu(II) metal salts", "amount": "", "unit": ""}, {"name": "L1", "amount": "", "unit": ""}], "solution": [{"name": "", "amount": "", "unit": ""}], "pressure": "", "temperature": "", "time": ""}]}, {"meta": {"name": "[Cu2L2'2'](NO3)2", "symbol": "", "chemical formula": "unknown"}, "processes": [{"synthesis method": "chemical synthesis", "precursor": [{"name": "Cu(II) metal salts", "amount": "", "unit": ""}, {"name": "L2", "amount": "", "unit": ""}], "solution": [{"name": "", "amount": "", "unit": ""}], "pressure": "", "temperature": "", "time": ""}]}, {"meta": {"name": "[Cu2L2'3'](NO3)2", "symbol": "", "chemical formula": "unknown"}, "processes": [{"synthesis method": "chemical synthesis", "precursor": [{"name": "Cu(II) metal salts", "amount": "", "unit": ""}, {"name": "L3", "amount": "", "unit": ""}], "solution": [{"name": "", "amount": "", "unit": ""}], "pressure": "", "temperature": "", "time": ""}]}, {"meta": {"name": "[NiL1(CH3CN)2(CH3OH)2](ClO4)2", "symbol": "", "chemical formula": "unknown"}, "processes": [{"synthesis method": "chemical synthesis", "precursor": [{"name": "Ni(II) metal salts", "amount": "", "unit": ""}, {"name": "L1", "amount": "", "unit": ""}], "solution": [{"name": "", "amount": "", "unit": ""}], "pressure": "", "temperature": "", "time": ""}]}, {"meta": {"name": "[NiL4](NO3)2", "symbol": "", "chemical formula": "unknown"}, "processes": [{"synthesis method": "chemical synthesis", "precursor": [{"name": "Ni(II) metal salts", "amount": "", "unit": ""}, {"name": "L4", "amount": "", "unit": ""}], "solution": [{"name": "", "amount": "", "unit": ""}], "pressure": "", "temperature": "", "time": ""}]}], "include_properties": ["chemical_synthesis", "filtration", "washing", "drying"]}]

File: synthesis/800_springer/synthesis_10.1134_S0022476618010353.json
[{"idx": 2, "type": "text", "classification": "synthesis condition", "content": "<title>Abstract</title><p>A new coordination polymer {[Cd(mbix)(nip)\u00b7H<sub>2</sub>O]\u00b70.25H<sub>2</sub>O}n (mbix = 1,3-bis(imidazol-1-ylmethyl)benzene, H<sub>2</sub>nip = 5-nitroisophthalic acid) is hydrothermally synthesized and characterized by elemental analysis, IR spectroscopy, and single crystal X-ray diffraction. The complex crystallizes in the monoclinic system, space group <italic>P</italic>2<sub>1</sub>/<italic>c</italic>, <italic>a</italic> = 10.328(1) \u00c5, <italic>b</italic> = 26.683(3) \u00c5, <italic>c</italic> = 8.6612(8) \u00c5, \u03b2 = 107.462(1)\u00b0, <italic>V</italic> = 2276.9(4) \u00c5<sup>3</sup>, <italic>Z</italic> = 4, <italic>D</italic><sub>c</sub> = 1.699 g/cm<sup>3</sup>, \u03bc = 1.015 mm<sup>\u22121</sup>, <italic>F</italic>(000) = 1170, the final <italic>R</italic> = 0.0469 and <italic>wR</italic> = 0.0833. The complex exhibits a 2D (4,4) grid with point symbol 4<sup>4</sup>.6<sup>2</sup>. The thermogravimetric curve of the complex was addressed.</p>", "clean_text": "Abstract\n\nA new coordination polymer {[Cd(mbix)(nip)\u22c5H2O]\u22c50.25H2O}n (mbix = 1,3-bis(imidazol-1-ylmethyl)benzene, H2nip = 5-nitroisophthalic acid) is hydrothermally synthesized and characterized by elemental analysis, IR spectroscopy, and single crystal X-ray diffraction. The complex crystallizes in the monoclinic system, space group P21/c, a = 10.328(1) \u00c5, b = 26.683(3) \u00c5, c = 8.6612(8) \u00c5, \u03b2 = 107.462(1)\u00b0, V = 2276.9(4) \u00c53, Z = 4, Dc = 1.699 g/cm3, \u03bc = 1.015 mm-1, F(000) = 1170, the final R = 0.0469 and wR = 0.0833. The complex exhibits a 2D (4,4) grid with point symbol 44.62. The thermogravimetric curve of the complex was addressed.", "data": [{"meta": {"name": "[Cd(mbix)(nip)\u00b7H2O]\u00b70.25H2O", "symbol": "", "chemical formula": ""}, "processes": [{"synthesis method": "hydrothermal synthesis", "precursor": [{"name": "mbix", "amount": "", "unit": ""}, {"name": "H2nip", "amount": "", "unit": ""}], "solvent": [{"name": "", "amount": "", "unit": ""}], "reducing agent": [{"name": "", "amount": "", "unit": ""}], "surfactant": [{"name": "", "amount": "", "unit": ""}], "pressure": "", "temperature": "", "time": "", "heating rate": "", "cooling rate": ""}], "yield": "", "other properties": ["crystallizes in the monoclinic system", "space group P2/c", "a = 10.328(1) \u00c5", "b = 26.683(3) \u00c5", "c = 8.6612(8) \u00c5", "\u03b2 = 107.462(1)\u00b0", "V = 2276.9(4) \u00c53", "Z = 4", "Dc = 1.699 g/cm3", "\u03bc = 1.015 mm\u22121", "F(000) = 1170", "the final R = 0.0469 and wR = 0.0833", "exhibits a 2D (4,4) grid with point symbol 44.62", "thermogravimetric curve addressed"]}], "include_properties": ["solvothermal_synthesis"]}]
