Repository: Yeonghun1675/L2M3

<div align="center">
<h1> ⛏L2M3: Large Language Models Material Miner </h1> 
</div>

## Summary
L2M3 is designed to efficiently gather experimental Metal-Organic Framework (MOF) data from scientific literature, addressing the challenge of accessing hard-to-find data and enhancing the quality of information available for machine learning in materials science. By utilizing a chain of advanced Large Language Models (LLMs), we developed a systematic method for extracting and organizing MOF data into a structured, usable format. Our approach has successfully compiled data from over 40,000 research articles, creating a comprehensive, ready-to-use dataset. This dataset includes MOF synthesis conditions and properties, extracted from both **tables and text**, which have been thoroughly analyzed.

## Process
L2M3 employs three specialized agents:

- **Categorization Agent**: Classifies tables and text based on whether they describe properties, synthesis conditions, or contain irrelevant information.
- **Inclusion Agent**: Identifies specific pieces of information present in the categorized data.
- **Extraction Agent**: Extracts the relevant information in a structured JSON format.

## How to use 

You can run L2M3 using the `LLMMiner` and `JournalReader` classes.
```python
from llm_miner import LLMMiner
from llm_miner import JournalReader

# Load agent and parse XML/HTML file
agent = LLMMiner.from_config(config)
jr = JournalReader.from_file(file_path, publisher)

# Run the agent on the parsed file
agent.run(jr)
```

###  1. JournalReader (Parsing XML/HTML)
`JournalReader` is a Python class that extracts clean text and metadata from XML or HTML files.

```python
from llm_miner import JournalReader

file_path = 'path-to-your-xml/html-file'
publisher = 'your-publisher'  # Available options: ['acs', 'rsc', 'elsevier', 'springer']

jr = JournalReader.from_file(file_path, publisher=publisher)
```

Attributes of `JournalReader`:

- `doi`: The DOI of the paper
- `title`: The title of the paper
- `url`: The URL of the paper
- `get_tables`: A list of tables in the paper
- `get_texts`: A list of paragraphs in the paper
- `get_figures`: A list of figure captions in the paper

You can also save and load `JournalReader` instances as JSON files:
```python

# Save JournalReader to a JSON file
jr.to_json('output_file_path.json')

# Load JournalReader from a JSON file
jr_load = JournalReader.from_json('input_file_path.json')
```

### 2. LLMMiner (Agent)
`LLMMiner` is a module that extracts synthesis conditions and characteristic properties from text and tables.

```python
from llm_miner import LLMMiner

api_key = 'openai-api-key'
agent = LLMMiner.create(openai_api_key=api_key)
```
By default, the LLM module uses `gpt-4` for text extraction and `gpt-3.5-turbo-16k` for table extraction.

You can customize the LLM model using a configuration file. If you want to use a fine-tuned model, an example configuration file is available in the [L2M3/config](config) directory.

```python
agent = LLMMiner.from_yaml('yaml-file-path', openai_api_key=api_key)
```

### 3. Run agent
You can run the agent, and the output of the text-mining process will automatically be saved in the `JournalReader` object.

```python
agent.run(jr)
```

You can check the results in the `JournalReader` object. These results show the synthesized or property data, consolidated by material.

```python
result = jr.result

# View all results
result.print()
```

If `jr.result` exists, it is automatically saved during the process of saving the `JournalReader`. If you want to save just the result separately, you can save the cleaned results using the `to_dict` or `to_json` functions:

```python

# Save as a JSON file
result.to_json(json_file)
```

If you want to review the text-mining results by paragraph or table, you can use the following functions. Each function returns a list of `Paragraph` objects.

```python

# All text-mined results
all_paragraph = jr.cln_element

# View results by category
synthesis_condition = jr.get_synthesis_conditions()
properties = jr.get_properties()
tables = jr.get_tables()
```

You can inspect the text-mining results in each `Paragraph` object:

```python

# Check the results of each paragraph
paragraph = synthesis_condition[idx]  # Can also use properties, or table
paragraph.print()  # View full content of the paragraph
```

The `Paragraph` object offers several useful attributes and methods:

- `idx`: Index of the paragraph
- `type`: Type of the paragraph (text or table)
- `classification`: Classification result (synthesis condition or properties)
- `clean_text`: Cleaned version of the paragraph (no HTML/XML tags)
- `include_properties`: Inclusion result
- `data`: Extracted data in JSON format
- `(method) get_intermediate_step`: Displays results of intermediate steps
- `(method) to_dict`: Converts the Paragraph object to a dictionary

File: synthesis/800_springer/synthesis_10.1007_s007060170053.json
[{"idx": 13, "type": "text", "classification": "synthesis condition", "content": "<p id=\"Pg11\">2 1 [CuI(-C10H8N2)] A solution of 80 mg (0.42 mmol) of copper(I) iodide (freshly prepared according to Ref. [30]) in 10 cm3 CH3CN was added to a solution of 132 mg (0.84 mmol) of 4,4 0-bipyridine (ACROS) in 10 cm3 acetonitrile under stirring. First, a yellow microcrystalline precipitate of Cu2I2-4,4 0-bipyridine is formed which transforms to red CuI-4,40-bipyridine by stirring overnight. The product was \u00aeltered off and washed with EtOH and diethyl ether. Yield: 87% based on CuI; calcd.: C 34.65, N 8.08, H 2.33; found: C 35.05, N 8.00, H 2.24; AAS (Cu): calcd.: 18.33, found: 18.54; X-ray powder diffraction: phase-pure. 2 1 [Cu2I2(-C10H8N2)] A solution of 386.9 mg (2 mmol) of copper(I) iodide (freshly prepared according to Ref. [30]) in 15 cm3 CH3CN was added to a solution of 156.2 mg (1 mmol) of 4,4 0-bipyridine (ACROS) in 10 cm3 CH3CN under stirring. The reaction mixture was stirred over night, and the product was \u00aeltered off and washed with EtOH and diethyl ether. Yield: 94.4% based on CuI; calcd.: C 22.36, N 5.22, H 1.50; found: C 22.24, N 5.32, H 1.55; AAS (Cu): calcd.: 23.67, found: 23.72; X-ray powder diffraction: phase-pure. Single crystals of this compound were prepared by reaction of 96.7 mg (0.5 mmol) CuI (freshly prepared according to Ref. [30]) and 39.1 mg (0.25 mmol) 4,40-bipyridine (ACROS) in 10 cm3 of deionized H2O in a te\u00afon-lined steel autoclave at 130 C under hydrothermal conditions. After 5 days the reaction mixture was cooled to room temperature. The product was \u00aeltered off and washed with deionized water. It consists of a mixture of a few very small needles and a yellow microcrystalline material. Structure determination of 21 [Cu2I2(-C10H8N2)] Formula: C10H10N2Cu2I2; MW\u0088 537.06 g/mol; yellow needle; 0.04 0.04 0.12 mm; a\u0088 4.1572(3), b\u0088 8.4744(9), c\u0088 9.637(1) A\u00ca ; \u0088 89.49(1), \u0088 78.36(1), \u0088 81.06(1); V\u0088 328.4(6) A\u00ca 3; T\u0088 293 K; calc \u0088 2:716 g cm\u00ff3; \u0088 7:91 mm\u00ff1; triclinic, space group P-1 (No. 2), Z\u0088 1; STOE AED-II 4-circle diffractometer, MoK (\u0088 0.71073 A\u00ca ), 1321 measured re\u00afections in the range of 3 2 50, 1147 independent re\u00afections used for re\u00aenement and 739 re\u00afections with I 2\u0085I\u0086;Rint \u0088 0:0586. Structure solution was performed using SHELXS-97 [31], structure re\u00aenement against F2 using SHELXL-97 [32]. 73 re\u00aened parameters, R1 for all re\u00afections with I 2\u0085I\u0086 \u0088 0:0447;wR2 for all re\u00afections\u0088 0.1265, GoF \u0088 0:965, residual electron density: 1.04/ \u00ff1.01 A\u00ca \u00ff3. All non-hydrogen atoms were re\u00aened using anisotropic displacement parameters. The relatively poor reliability factors are due to the bad crystal quality and the very low diffraction power because of the extremely small crystal size. All attempts to prepare better crystals failed. For atomic coordinates and equivalent isotropic displacement parameters as well as selected bond length and angles, see Tables 1 and 2. Crystallographic data have been deposited with the Cambridge Crystallographic Data Centre (CCDC 165188). Copies may be obtained free of charge upon application to the Director, CCDC, 12 Union Road, Cambridge CB2 1E2, UK (fax: \u0087\u0087(44)01223/336-033, e-mail: deposit@ chemcrys. cam.ac.uk). Powder diffraction Powder diffraction experiments were performed using a STOE STADI P transmission powder diffractometer with CoK-radiation (\u0088 1.788965 A\u00ca ) and a Siemens D-5000 diffractometer in re\u00afection geometry with CuK-radiation (\u0088 1.540598 A\u00ca ). All data were measured in the range of CuX-4,40-bipyridine Coordination Polymers 907</p>", "clean_text": "2 1 [CuI(-C10H8N2)] A solution of 80 mg (0.42 mmol) of copper(I) iodide (freshly prepared according to Ref. [30]) in 10 cm3 CH3CN was added to a solution of 132 mg (0.84 mmol) of 4,4 0-bipyridine (ACROS) in 10 cm3 acetonitrile under stirring. First, a yellow microcrystalline precipitate of Cu2I2-4,4 0-bipyridine is formed which transforms to red CuI-4,40-bipyridine by stirring overnight. The product was \u00aeltered off and washed with EtOH and diethyl ether. Yield: 87% based on CuI; calcd.: C 34.65, N 8.08, H 2.33; found: C 35.05, N 8.00, H 2.24; AAS (Cu): calcd.: 18.33, found: 18.54; X-ray powder diffraction: phase-pure. 2 1 [Cu2I2(-C10H8N2)] A solution of 386.9 mg (2 mmol) of copper(I) iodide (freshly prepared according to Ref. [30]) in 15 cm3 CH3CN was added to a solution of 156.2 mg (1 mmol) of 4,4 0-bipyridine (ACROS) in 10 cm3 CH3CN under stirring. The reaction mixture was stirred over night, and the product was \u00aeltered off and washed with EtOH and diethyl ether. Yield: 94.4% based on CuI; calcd.: C 22.36, N 5.22, H 1.50; found: C 22.24, N 5.32, H 1.55; AAS (Cu): calcd.: 23.67, found: 23.72; X-ray powder diffraction: phase-pure. Single crystals of this compound were prepared by reaction of 96.7 mg (0.5 mmol) CuI (freshly prepared according to Ref. [30]) and 39.1 mg (0.25 mmol) 4,40-bipyridine (ACROS) in 10 cm3 of deionized H2O in a te\u00afon-lined steel autoclave at 130 C under hydrothermal conditions. After 5 days the reaction mixture was cooled to room temperature. The product was \u00aeltered off and washed with deionized water. It consists of a mixture of a few very small needles and a yellow microcrystalline material. Structure determination of 21 [Cu2I2(-C10H8N2)] Formula: C10H10N2Cu2I2; MW\u0088 537.06 g/mol; yellow needle; 0.04 0.04 0.12 mm; a\u0088 4.1572(3), b\u0088 8.4744(9), c\u0088 9.637(1) A\u00ca ; \u0088 89.49(1), \u0088 78.36(1), \u0088 81.06(1); V\u0088 328.4(6) A\u00ca 3; T\u0088 293 K; calc \u0088 2:716 g cm\u00ff3; \u0088 7:91 mm\u00ff1; triclinic, space group P-1 (No. 2), Z\u0088 1; STOE AED-II 4-circle diffractometer, MoK (\u0088 0.71073 A\u00ca ), 1321 measured re\u00afections in the range of 3 2 50, 1147 independent re\u00afections used for re\u00aenement and 739 re\u00afections with I 2\u0085I\u0086;Rint \u0088 0:0586. Structure solution was performed using SHELXS-97 [31], structure re\u00aenement against F2 using SHELXL-97 [32]. 73 re\u00aened parameters, R1 for all re\u00afections with I 2\u0085I\u0086 \u0088 0:0447;wR2 for all re\u00afections\u0088 0.1265, GoF \u0088 0:965, residual electron density: 1.04/ \u00ff1.01 A\u00ca \u00ff3. All non-hydrogen atoms were re\u00aened using anisotropic displacement parameters. The relatively poor reliability factors are due to the bad crystal quality and the very low diffraction power because of the extremely small crystal size. All attempts to prepare better crystals failed. For atomic coordinates and equivalent isotropic displacement parameters as well as selected bond length and angles, see Tables 1 and 2. Crystallographic data have been deposited with the Cambridge Crystallographic Data Centre (CCDC 165188). Copies may be obtained free of charge upon application to the Director, CCDC, 12 Union Road, Cambridge CB2 1E2, UK (fax: \u0087\u0087(44)01223/336-033, e-mail: deposit@ chemcrys. cam.ac.uk). Powder diffraction Powder diffraction experiments were performed using a STOE STADI P transmission powder diffractometer with CoK-radiation (\u0088 1.788965 A\u00ca ) and a Siemens D-5000 diffractometer in re\u00afection geometry with CuK-radiation (\u0088 1.540598 A\u00ca ). All data were measured in the range of CuX-4,40-bipyridine Coordination Polymers 907", "data": [{"meta": {"name": "[CuI(-C10H8N2)]", "symbol": "1", "chemical formula": "C10H10N2CuI"}, "processes": [{"synthesis method": "chemical synthesis", "precursor": [{"name": "copper(I) iodide", "amount": "80", "unit": "mg"}, {"name": "4,4 0-bipyridine", "amount": "132", "unit": "mg"}], "solution": [{"name": "CH3CN", "amount": "10", "unit": "cm3"}, {"name": "acetonitrile", "amount": "10", "unit": "cm3"}], "pressure": "", "temperature": "room temperature", "time": "overnight"}, {"synthesis method": "filtration", "time": "", "atmosphere": "", "pressure": ""}, {"synthesis method": "washing", "washing solution": "EtOH and diethyl ether", "amount": ""}], "yield": "87%"}, {"meta": {"name": "[Cu2I2(-C10H8N2)]", "symbol": "2", "chemical formula": "C10H10N2Cu2I2"}, "processes": [{"synthesis method": "chemical synthesis", "precursor": [{"name": "copper(I) iodide", "amount": "386.9", "unit": "mg"}, {"name": "4,4 0-bipyridine", "amount": "156.2", "unit": "mg"}], "solution": [{"name": "CH3CN", "amount": "15", "unit": "cm3"}, {"name": "CH3CN", "amount": "10", "unit": "cm3"}], "pressure": "", "temperature": "room temperature", "time": "overnight"}, {"synthesis method": "filtration", "time": "", "atmosphere": "", "pressure": ""}, {"synthesis method": "washing", "washing solution": "EtOH and diethyl ether", "amount": ""}], "yield": "94.4%"}, {"meta": {"name": "[Cu2I2(-C10H8N2)]", "symbol": "2", "chemical formula": "C10H10N2Cu2I2"}, "processes": [{"synthesis method": "solvothermal synthesis", "precursor": [{"name": "CuI", "amount": "96.7", "unit": "mg"}, {"name": "4,40-bipyridine", "amount": "39.1", "unit": "mg"}], "solvent": [{"name": "deionized H2O", "amount": "10", "unit": "cm3"}], "reducing agent": [{"name": "", "amount": "", "unit": ""}], "surfactant": [{"name": "", "amount": "", "unit": ""}], "pressure": "", "temperature": "130\u00b0C", "time": "5 days", "heating rate": "", "cooling rate": ""}, {"synthesis method": "filtration", "time": "", "atmosphere": "", "pressure": ""}, {"synthesis method": "washing", "washing solution": "deionized water", "amount": ""}], "yield": ""}], "include_properties": ["chemical_synthesis", "filtration", "washing"]}]
